Repository: shimakawa-hvg/expt-group-partitioning

# expt-group-partitioning
"Prevention of Leakage in Machine Learning Prediction for Polymer Composite Properties" 

Hajime Shimakawa, Akiko Kumada, and Masahiro Sato

Department of Electrical Engineering & Information Systems, School of Engineering, 
The University of Tokyo, 7-3-1 Hongo, Bunkyo-ku, 113-8656, Tokyo, Japan

## Content
- ```data_EC.csv```: csv file for data used in EC prediction.
- ```data_TC.csv```: csv file for data used in TC prediction.
- ```make_expt_id.ipynb```: jupyternotebook for making expt-id from reference information.
- ```sample_detail_EC.csv```: csv file for sample details used to make expt-id.
- ```sample_detail_TC.csv```: csv file for sample details used to make expt-id.

## Reference
We used experimental data from PoLyInfo (https://polymer.nims.go.jp/) as ```sample_detail_XX.csv```.

File: sample_detail_EC.csv (part 1 of 37)
Sample ID,PID,Name,Polymer type,Polymer class,CU formula,Formula weight(FW),Trade name/ Grade/ Manufacturer,Characteristics of material,Material type,Additives,[proc] Compression,[proc] Shape of Test Piece,[proc] Remarks,Reference,Sequence info,Remarks,Mixing / Blending method,State after processing,Molecular weight,Stereoregularity,[proc] Quenching,Melt flow rate,[proc] Extrusion,[proc] Solvent casting,[poly] Reactant,[poly] Type,[poly] Style,[proc] Aging,[proc] Injection,[poly] Mechanism,[poly] Initiator,[poly] Additives,[poly] Condition,[poly] Post-treatment,[poly] Polymn. remarks,[proc] Heating-cooling cycle,[poly] Solvent,[poly] Reference,[proc] Spinning,[proc] Solvent casting & Compression,[proc] Solvent casting&Reaction molding,Morphology,Type of crystal,[proc] Heat-treatment,[proc] Stretching,[proc] Quenching&Annealing,[proc] Annealing,[proc] Annealing&Cooling,[proc] Electrospinning,[proc] Solvent casting&Compression,[proc] Annealing&single shear deformation,[proc] Annealing&double shear deformation,[proc] Gelation/crystn. from dil. soln.,Crystallinity,[proc] Annealing&Shear deformation,[proc] Dip coating,Other 1st structure info,[poly] Catalyst,[poly] Terminator,[proc] Microinjection-compression,[proc] Microinjection,[proc] as processed,[proc] Spin coating,[proc] Coating,[poly] Prepolymer name,[poly] Polymer reaction condition,[proc] Soln. blow spinning,Doping agent,Branch/crosslink info,[proc] Crystallization,[proc] Bulk foaming,[proc] Sulfonation,[proc] spin coating,[proc] sintering,[proc] Thermal treatment,Method,Condition,Related Info.,elecon,log10(elecon),[elecon] condition,[elecon] remarks,[elecon] method,[elecon] temp,thickness_raw,thickness,log10(thickness)
13027-1-1-1,P020001,polystyrene,Homopolymer,"Polystyrenes, Polyvinyls",C8H8,104.15,"/ PS04/ NIPPON ZEON CO.,LTD.",linear,Composite,carbon black; vol%; 6,"200C, 180kg/cm2, 15min",Film,"l = 20mm, w = 10mm, t = 0.8mm","Wu, Chifei; Asai, Shigeo; Sumita, Masao; Miyasaka, Keizo , Kobunshi Ronbunshu , 49 , 11 , 927-932 (1992)",,,,,,,,,,,,,,,,,,,,,,,,,,,,,,,,,,,,,,,,,,,,,,,,,,,,,,,,,,,,,,,,,5.4e-18,-17.26760624017703,Temp. rising rate 5C/min,Taken from the Fig.,,,"l = 20mm, w = 10mm, t = 0.8mm",0.0008,-3.0969100130080562
13027-2-1-1,P010001,polyethene,Homopolymer,Polyolefins,CH2,14.03,/ F5012M/ SHOWA DENKO K.K.,linear,Composite,carbon black; vol%; 6,"200C, 180kg/cm2, 15min",Film,"l = 20mm, w = 10mm, t = 0.8mm","Wu, Chifei; Asai, Shigeo; Sumita, Masao; Miyasaka, Keizo , Kobunshi Ronbunshu , 49 , 11 , 927-932 (1992)",,,,,,,,,,,,,,,,,,,,,,,,,,,,,,,,,,,,,,,,,,,,,,,,,,,,,,,,,,,,,,,,,1.7e-07,-6.769551078621726,Temp. rising rate 5C/min,Taken from the Fig.,,,"l = 20mm, w = 10mm, t = 0.8mm",0.0008,-3.0969100130080562
13027-4-1-1,P020001,polystyrene,Homopolymer,"Polystyrenes, Polyvinyls",C8H8,104.15,"/ BV04/ NIPPON ZEON CO.,LTD.",linear,Composite,carbon black; vol%; 6,"200C, 180kg/cm2, 15min",Film,"l = 20mm, w = 10mm, t = 0.8mm","Wu, Chifei; Asai, Shigeo; Sumita, Masao; Miyasaka, Keizo , Kobunshi Ronbunshu , 49 , 11 , 927-932 (1992)",Chain-ends modified with functional groups,,,,,,,,,,,,,,,,,,,,,,,,,,,,,,,,,,,,,,,,,,,,,,,,,,,,,,,,,,,,,,,,5.4e-18,-17.26760624017703,Temp. rising rate 5C/min,Taken from the Fig.,,,"l = 20mm, w = 10mm, t = 0.8mm",0.0008,-3.0969100130080562
13027-5-1-1,P010001,polyethene,Homopolymer,Polyolefins,CH2,14.03,/ F5012M/ SHOWA DENKO K.K.,linear,Composite,carbon black; vol%; 6,"200C, 180kg/cm2, 15min",Film,"l = 20mm, w = 10mm, t = 0.8mm","Wu, Chifei; Asai, Shigeo; Sumita, Masao; Miyasaka, Keizo , Kobunshi Ronbunshu , 49 , 11 , 927-932 (1992)",,,,,,,,,,,,,,,,,,,,,,,,,,,,,,,,,,,,,,,,,,,,,,,,,,,,,,,,,,,,,,,,,1.7e-07,-6.769551078621726,Temp. rising rate 5C/min,Taken from the Fig.,,,"l = 20mm, w = 10mm, t = 0.8mm",0.0008,-3.0969100130080562
13048-1-1-2,P070013,poly(ethylene oxide),Homopolymer,Polyoxides/ethers/acetals,C2H4O,44.05,,"polyelectrolyte&intercalation compound,Semiconductive",Composite,1 charged Na+ montmorillonite;oxyethylene unit/Na+ cation ratio;7.7,Dry sample(films) pressed at 700MPa,Pellet,"30-40micron*2mm,layered material","Aranda, Pilar; Ruiz-Hitzky, Eduardo , Chemistry of Materials , 4 , 6 , 1395-1403 (1992)",,"Base PEO supplied by Merck or by Aldrich Chem. Co.,montmorillonite from Upton(WY) supplied by Ward's Natural Science Establishment Inc. and cation exchanged by NaCl soln.","Powders or self-supporting film of Na+ montmorillonite immersed into PEO CH3CN soln. at RT for 2-5days,then washed with (i)dry CH3CN to remove nonintercalated PEO and (ii)MeOH to remove CH3CN and dried at 350K under vacuum",,,,,,,,,,,,,,,,,,,,,,,,,,,,,,,,,,,,,,,,,,,,,,,,,,,,,,,,,,,,,,2e-07,-6.698970004336019,"ca 400 [K] , 10mHz-0.5MHz under N2","Parallel to silicate layer(thickness of sample=ca 2mm),taken from the Fig.",Frequency response analyzer,127.0,"30-40micron*2mm,layered material",3.5e-05,-4.455931955649724
13078-2-1-1,P010001,polyethene,Homopolymer,Polyolefins,CH2,14.03,,linear,Composite,Graphite; volume fraction; 0.1,"160C, 15min",Sheet,"l = 80mm, w = 80mm, t = 1mm","Nagata, Kazuya; Kodama, Souji; Nigo, Hideyuki; Kawasaki, Hitoshi; Deki, Shigehito; Mizuhata, Minoru , Kobunshi Ronbunshu , 49 , 8 , 677-685 (1992)",,LDPE supplied by Mitsubishi Kasei Corporation,Composite prepared using 6inch mixing-roll at 110-120C for 10min,"Crystalca 71[%](XRD(XRS),)",,,,,,,,,,,,,,,,,,,,,,,,,,,,,,,,,,,,,,,,,,,,,,,,,,,,,,,,,,,,,1e-16,-16.0,25 [C],Taken from the Fig.,,25.0,"l = 80mm, w = 80mm, t = 1mm",0.001,-3.0
13078-3-1-1,P010001,polyethene,Homopolymer,Polyolefins,CH2,14.03,,linear,Composite,Graphite; volume fraction; 0.2,"160C, 15min",Sheet,"l = 80mm, w = 80mm, t = 1mm","Nagata, Kazuya; Kodama, Souji; Nigo, Hideyuki; Kawasaki, Hitoshi; Deki, Shigehito; Mizuhata, Minoru , Kobunshi Ronbunshu , 49 , 8 , 677-685 (1992)",,LDPE supplied by Mitsubishi Kasei Corporation,Composite prepared using 6inch mixing-roll at 110-120C for 10min,,,,,,,,,,,,,,,,,,,,,,,,,,,,,,,,,,,,,,,,,,,,,,,,,,,,,,,,,,,,,,1.7e-11,-10.769551078621726,25 [C],Taken from the Fig.,,25.0,"l = 80mm, w = 80mm, t = 1mm",0.001,-3.0
13078-4-1-1,P010001,polyethene,Homopolymer,Polyolefins,CH2,14.03,,linear,Composite,Graphite; volume fraction; 0.4,"160C, 15min",Sheet,"l = 80mm, w = 80mm, t = 1mm","Nagata, Kazuya; Kodama, Souji; Nigo, Hideyuki; Kawasaki, Hitoshi; Deki, Shigehito; Mizuhata, Minoru , Kobunshi Ronbunshu , 49 , 8 , 677-685 (1992)",,LDPE supplied by Mitsubishi Kasei Corporation,Composite prepared using 6inch mixing-roll at 110-120C for 10min,,,,,,,,,,,,,,,,,,,,,,,,,,,,,,,,,,,,,,,,,,,,,,,,,,,,,,,,,,,,,,0.00063,-3.2006594505464183,25 [C],Taken from the Fig.,,25.0,"l = 80mm, w = 80mm, t = 1mm",0.001,-3.0
13497-2-1-1,P150011,poly(bisphenol A carbonate),Homopolymer,Polycarbonates/thiocarbonates,C16H14O3,254.28,,linear,Composite,pitch based carbon fiber; volume fraction %; 3,"270C, 60MPa",Sheet,"l = 35mm, w = 5mm, t = 3mm","Demain, A.; Issi, J. P. , Journal of Composite Materials , 27 , 7 , 668-683 (1993)",,"polycarbonate, Lexan; 145; General Electric, fiber 500 micro meter long in the composite","PC diluted in dioxane, fiber incorporated in the soln., then homogenized for 15min using magnetic stirrer",,,,,,,,,,,,,,,,,,,,,,,,,,,,,,,,,,,,,,,,,,,,,,,,,,,,,,,,,,,,,,0.000535,-3.2716462179787715,"23 [C] ,  Measured in a direction parallel to largest faces of plates, called longitudinal",Taken from the Fig.,Four probe method,23.0,"l = 35mm, w = 5mm, t = 3mm",0.003,-2.5228787452803374
13497-3-1-1,P150011,poly(bisphenol A carbonate),Homopolymer,Polycarbonates/thiocarbonates,C16H14O3,254.28,,linear,Composite,pitch based carbon fiber; volume fraction %; 10,"270C, 60MPa",Sheet,"l = 35mm, w = 5mm, t = 3mm","Demain, A.; Issi, J. P. , Journal of Composite Materials , 27 , 7 , 668-683 (1993)",,"polycarbonate, Lexan; 145; General Electric, fiber 500 micro meter long in the composite","PC diluted in dioxane, fiber incorporated in the soln., then homogenized for 15min using magnetic stirrer",,,,,,,,,,,,,,,,,,,,,,,,,,,,,,,,,,,,,,,,,,,,,,,,,,,,,,,,,,,,,,1.6,0.2041199826559248,"23 [C] ,  Measured in a direction parallel to largest faces of plates, called longitudinal",Taken from the Fig.,Four probe method,23.0,"l = 35mm, w = 5mm, t = 3mm",0.003,-2.5228787452803374
13497-4-1-1,P150011,poly(bisphenol A carbonate),Homopolymer,Polycarbonates/thiocarbonates,C16H14O3,254.28,,linear,Composite,pitch based carbon fiber; volume fraction %; 20,"270C, 60MPa",Sheet,"l = 35mm, w = 5mm, t = 3mm","Demain, A.; Issi, J. P. , Journal of Composite Materials , 27 , 7 , 668-683 (1993)",,"polycarbonate, Lexan; 145; General Electric, fiber 500 micro meter long in the composite","PC diluted in dioxane, fiber incorporated in the soln., then homogenized for 15min using magnetic stirrer",,,,,,,,,,,,,,,,,,,,,,,,,,,,,,,,,,,,,,,,,,,,,,,,,,,,,,,,,,,,,,15.0,1.1760912590556811,"23 [C] ,  Measured in a direction parallel to largest faces of plates, called longitudinal",Taken from the Fig.,Four probe method,23.0,"l = 35mm, w = 5mm, t = 3mm",0.003,-2.5228787452803374
13497-5-1-1,P150011,poly(bisphenol A carbonate),Homopolymer,Polycarbonates/thiocarbonates,C16H14O3,254.28,,linear,Composite,pitch based carbon fiber; volume fraction %; 30,"270C, 60MPa",Sheet,"l = 35mm, w = 5mm, t = 3mm","Demain, A.; Issi, J. P. , Journal of Composite Materials , 27 , 7 , 668-683 (1993)",,"polycarbonate, Lexan; 145; General Electric, fiber 500 micro meter long in the composite","PC diluted in dioxane, fiber incorporated in the soln., then homogenized for 15min using magnetic stirrer",,,,,,,,,,,,,,,,,,,,,,,,,,,,,,,,,,,,,,,,,,,,,,,,,,,,,,,,,,,,,,29.0,1.462397997898956,"23 [C] ,  Measured in a direction parallel to largest faces of plates, called longitudinal",Taken from the Fig.,Four probe method,23.0,"l = 35mm, w = 5mm, t = 3mm",0.003,-2.5228787452803374
14079-2-1-1,P010001,polyethene,Homopolymer,Polyolefins,CH2,14.03,,"linear,Electroconductive",Composite,carbon black;wt%;15,180C for 10min,Sheet,t=1mm,"Bengtsson, Per; Kubat, Josef , Plastics, Rubber and Composites Processing and Applications , 20 , 3 , 151-157 (1993)",,"carbon black,coarse-structured grade,Degussa Lamp Black 101,BET-SA;20m2/g,particle size;95nm,density;1.8g/cm3,HDPE;DMDS0905;Neste",HDPE/carbon black mixed in Brabender mixer at 180C for 10min,,,,,,,,,,,,,,,,,,,,,,,,,,,,,,,,,,,,,,,,,,,,,,,,,,,,,,,,,,,,,,1e-12,-12.0,"23 [C] , 1kHz",Taken from the Fig.1,AC resistivity,23.0,t=1mm,0.001,-3.0
14079-3-1-1,P010001,polyethene,Homopolymer,Polyolefins,CH2,14.03,,"linear,Electroconductive",Composite,carbon black;wt%;25,180C for 10min,Sheet,t=1mm,"Bengtsson, Per; Kubat, Josef , Plastics, Rubber and Composites Processing and Applications , 20 , 3 , 151-157 (1993)",,"carbon black,coarse-structured grade,Degussa Lamp Black 101,BET-SA;20m2/g,particle size;95nm,density;1.8g/cm3,HDPE;DMDS0905;Neste",HDPE/carbon black mixed in Brabender mixer at 180C for 10min,,,,,,,,,,,,,,,,,,,,,,,,,,,,,,,,,,,,,,,,,,,,,,,,,,,,,,,,,,,,,,1e-11,-11.0,"ca 23 [C] , 1kHz",Taken from the Fig.3,AC resistivity,23.0,t=1mm,0.001,-3.0
14079-4-1-1,P010001,polyethene,Homopolymer,Polyolefins,CH2,14.03,,"linear,Electroconductive",Composite,carbon black;wt%;30,180C for 10min,Sheet,t=1mm,"Bengtsson, Per; Kubat, Josef , Plastics, Rubber and Composites Processing and Applications , 20 , 3 , 151-157 (1993)",,"carbon black,coarse-structured grade,Degussa Lamp Black 101,BET-SA;20m2/g,particle size;95nm,density;1.8g/cm3,HDPE;DMDS0905;Neste",HDPE/carbon black mixed in Brabender mixer at 180C for 10min,,,,,,,,,,,,,,,,,,,,,,,,,,,,,,,,,,,,,,,,,,,,,,,,,,,,,,,,,,,,,,5e-11,-10.30102999566398,"ca 23 [C] , 1kHz",Taken from the Fig.3,AC resistivity,23.0,t=1mm,0.001,-3.0
14079-5-1-1,P010001,polyethene,Homopolymer,Polyolefins,CH2,14.03,,"linear,Electroconductive",Composite,carbon black;wt%;35,180C for 10min,Sheet,t=1mm,"Bengtsson, Per; Kubat, Josef , Plastics, Rubber and Composites Processing and Applications , 20 , 3 , 151-157 (1993)",,"carbon black,coarse-structured grade,Degussa Lamp Black 101,BET-SA;20m2/g,particle size;95nm,density;1.8g/cm3,HDPE;DMDS0905;Neste",HDPE/carbon black mixed in Brabender mixer at 180C for 10min,,,,,,,,,,,,,,,,,,,,,,,,,,,,,,,,,,,,,,,,,,,,,,,,,,,,,,,,,,,,,,1e-07,-7.0,"ca 23 [C] , 1kHz",Taken from the Fig.3,AC resistivity,23.0,t=1mm,0.001,-3.0
14079-6-1-1,P010001,polyethene,Homopolymer,Polyolefins,CH2,14.03,,"linear,Electroconductive",Composite,carbon black;wt%;40,180C for 10min,Sheet,t=1mm,"Bengtsson, Per; Kubat, Josef , Plastics, Rubber and Composites Processing and Applications , 20 , 3 , 151-157 (1993)",,"carbon black,coarse-structured grade,Degussa Lamp Black 101,BET-SA;20m2/g,particle size;95nm,density;1.8g/cm3,HDPE;DMDS0905;Neste",HDPE/carbon black mixed in Brabender mixer at 180C for 10min,,,,,,,,,,,,,,,,,,,,,,,,,,,,,,,,,,,,,,,,,,,,,,,,,,,,,,,,,,,,,,0.0,,"ca 23 [C] , 1kHz",Taken from the Fig.3,AC resistivity,23.0,t=1mm,0.001,-3.0
14079-7-1-1,P010001,polyethene,Homopolymer,Polyolefins,CH2,14.03,,"linear,Electroconductive",Composite,carbon black;wt%;50,180C for 10min,Sheet,t=1mm,"Bengtsson, Per; Kubat, Josef , Plastics, Rubber and Composites Processing and Applications , 20 , 3 , 151-157 (1993)",,"carbon black,coarse-structured grade,Degussa Lamp Black 101,BET-SA;20m2/g,particle size;95nm,density;1.8g/cm3,HDPE;DMDS0905;Neste",HDPE/carbon black mixed in Brabender mixer at 180C for 10min,,,,,,,,,,,,,,,,,,,,,,,,,,,,,,,,,,,,,,,,,,,,,,,,,,,,,,,,,,,,,,0.0,,"23 [C] , 1kHz",Taken from the Fig.3,AC resistivity,23.0,t=1mm,0.001,-3.0
14088-2-1-1,P070013,poly(ethylene oxide),Homopolymer,Polyoxides/ethers/acetals,C2H4O,44.05,,"linear,polyelectrolyte&intercalation",Composite,Na+ montmorillonite,Pressed at 700MPa to assure the parallel stacking of the lamellar particles,Pellet,t=2mm,"Aranda, P.; Ruiz-Hitzky, E. , Acta Polymerica , 45 , 2 , 59-67 (1994)",,Base PEO obtained from Aldrich(MW=1E(5)),"PEO intercalated into Na+ montmorillonite in CH3CN for several days,washed with CH3CN and MeOH,then dried under vacuum at 350K",,,,,,,,,,,,,,,,,,,,,,,,,,,,,,,,,,,,,,,,,,,,,,,,,,,,,,,,,,,,,,5e-05,-4.301029995663981,"10mHz-0.5MHz,maximum elec. cond. in parallel to silicate layer",,Frequency response analyzer,,t=2mm,0.002,-2.6989700043360187
14088-3-1-1,P070013,poly(ethylene oxide),Homopolymer,Polyoxides/ethers/acetals,C2H4O,44.05,,"linear,polyelectrolyte&intercalation",Composite,Li+ montmorillonite,Pressed at 700MPa to assure the parallel stacking of the lamellar particles,Pellet,t=2mm,"Aranda, P.; Ruiz-Hitzky, E. , Acta Polymerica , 45 , 2 , 59-67 (1994)",,Base PEO obtained from Aldrich(MW=1E(5)),"PEO intercalated into Li+ montmorillonite intercalation carried out in CH3CN for several days,washed with CH3CN and MeOH,then dried under vacuum at 350K",Crystal,,,,,,,,,,,,,,,,,,,,,,,,,,,,,,,,,,,,,,,,,,,,,,,,,,,,,,,,,,,,,1.5e-05,-4.823908740944319,"ca 543 [K] , 10mHz-0.5MHz,maximum elec. cond. in parallel to silicate layer",Taken from the Fig.6,Frequency response analyzer,270.0,t=2mm,0.002,-2.6989700043360187
14088-3-1-2,P070013,poly(ethylene oxide),Homopolymer,Polyoxides/ethers/acetals,C2H4O,44.05,,"linear,polyelectrolyte&intercalation",Composite,Li+ montmorillonite,Pressed at 700MPa to assure the parallel stacking of the lamellar particles,Film,t=30-40micron,"Aranda, P.; Ruiz-Hitzky, E. , Acta Polymerica , 45 , 2 , 59-67 (1994)",,Base PEO obtained from Aldrich(MW=1E(5)),"PEO intercalated into Li+ montmorillonite in CH3CN for several days,washed with CH3CN and MeOH,then dried under vacuum at 350K",Crystal,,,,,,,,,,,,,,,,,,,,,,,,,,,,,,,,,,,,,,,,,,,,,,,,,,,,,,,,,,,,,3.7e-08,-7.431798275933005,"ca 543 [K] , 10mHz-0.5MHz,maximum elec. cond. in perpendicular to silicate layer",Taken from the Fig.6,Frequency response analyzer,270.0,t=30-40micron,3.5e-05,-4.455931955649724
14099-2-1-1,P010001,polyethene,Homopolymer,Polyolefins,CH2,14.03,,linear,Composite,carbon fiber(powdery CF); volume %; 10,,Sheet,"l = 25mm, w = 25mm, t = 5mm","Agari, Y.; Ueda, A.; Nagai, S. , Journal of Applied Polymer Science , 52 , 9 , 1223-1231 (1994)",,"carbon fiber(powdery CF) supplied by Toray Co., Diam. = 1.0 micro meter",,,Unknown=5000,,,,,,,,,,,,,,,,,,,,,,,,,,,,,,,,,,,,,,,,,,,,,,,,,,,,,,,,,,,,1.23e-14,-13.910094888560602,"23 [C] ,  RH 50%","X direction, taken from the Fig.",,23.0,"l = 25mm, w = 25mm, t = 5mm",0.005,-2.3010299956639813
14099-3-1-1,P010001,polyethene,Homopolymer,Polyolefins,CH2,14.03,,linear,Composite,carbon fiber(powdery CF); volume %; 30,,Sheet,"l = 25mm, w = 25mm, t = 5mm","Agari, Y.; Ueda, A.; Nagai, S. , Journal of Applied Polymer Science , 52 , 9 , 1223-1231 (1994)",,"carbon fiber(powdery CF) supplied by Toray Co., Diam. = 1.0 micro meter",,,Unknown=5000,,,,,,,,,,,,,,,,,,,,,,,,,,,,,,,,,,,,,,,,,,,,,,,,,,,,,,,,,,,,1.86e-08,-7.730487055782084,"23 [C] ,  RH 50%","X direction, taken from the Fig.",,23.0,"l = 25mm, w = 25mm, t = 5mm",0.005,-2.3010299956639813
14099-4-1-1,P010001,polyethene,Homopolymer,Polyolefins,CH2,14.03,,linear,Composite,carbon fiber(Type A); volume %; 10,,Sheet,"l = 25mm, w = 25mm, t = 5mm","Agari, Y.; Ueda, A.; Nagai, S. , Journal of Applied Polymer Science , 52 , 9 , 1223-1231 (1994)",,"carbon fiber(Type A) supplied by Toray Co., Diam. = 7.5 micro meter, number-average length = 36.5 micro meter, weight-average length = 44.9 micro meter",,,Unknown=5000,,,,,,,,,,,,,,,,,,,,,,,,,,,,,,,,,,,,,,,,,,,,,,,,,,,,,,,,,,,,1.95e-14,-13.709965388637482,"23 [C] ,  RH 50%","X direction, taken from the Fig.",,23.0,"l = 25mm, w = 25mm, t = 5mm",0.005,-2.3010299956639813
14099-5-1-1,P010001,polyethene,Homopolymer,Polyolefins,CH2,14.03,,linear,Composite,carbon fiber(Type A); volume %; 30,,Sheet,"l = 25mm, w = 25mm, t = 5mm","Agari, Y.; Ueda, A.; Nagai, S. , Journal of Applied Polymer Science , 52 , 9 , 1223-1231 (1994)",,"carbon fiber(Type A) supplied by Toray Co., Diam. = 7.5 micro meter, number-average length = 36.5 micro meter, weight-average length = 44.9 micro meter",,,Unknown=5000,,,,,,,,,,,,,,,,,,,,,,,,,,,,,,,,,,,,,,,,,,,,,,,,,,,,,,,,,,,,0.046,-1.337242168318426,"23 [C] ,  RH 50%","X direction, taken from the Fig.",,23.0,"l = 25mm, w = 25mm, t = 5mm",0.005,-2.3010299956639813
14099-6-1-1,P010001,polyethene,Homopolymer,Polyolefins,CH2,14.03,,linear,Composite,carbon fiber(Type B); volume %; 10,,Sheet,"l = 25mm, w = 25mm, t = 5mm","Agari, Y.; Ueda, A.; Nagai, S. , Journal of Applied Polymer Science , 52 , 9 , 1223-1231 (1994)",,"carbon fiber(Type B) supplied by Toray Co., Diam. = 7.5 micro meter, number-average length = 100.7 micro meter, weight-average length = 162.2 micro meter",,,Unknown=5000,,,,,,,,,,,,,,,,,,,,,,,,,,,,,,,,,,,,,,,,,,,,,,,,,,,,,,,,,,,,0.00062,-3.207608310501746,"23 [C] ,  RH 50%","X direction, taken from the Fig.",,23.0,"l = 25mm, w = 25mm, t = 5mm",0.005,-2.3010299956639813
14099-7-1-1,P010001,polyethene,Homopolymer,Polyolefins,CH2,14.03,,linear,Composite,carbon fiber(Type B); volume %; 30,,Sheet,"l = 25mm, w = 25mm, t = 5mm","Agari, Y.; Ueda, A.; Nagai, S. , Journal of Applied Polymer Science , 52 , 9 , 1223-1231 (1994)",,"carbon fiber(Type B) supplied by Toray Co., Diam. = 7.5 micro meter, number-average length = 100.7 micro meter, weight-average length = 162.2 micro meter",,,Unknown=5000,,,,,,,,,,,,,,,,,,,,,,,,,,,,,,,,,,,,,,,,,,,,,,,,,,,,,,,,,,,,0.52,-0.2839966563652008,"23 [C] ,  RH 50%","X direction, taken from the Fig.",,23.0,"l = 25mm, w = 25mm, t = 5mm",0.005,-2.3010299956639813
14099-8-1-1,P010001,polyethene,Homopolymer,Polyolefins,CH2,14.03,,linear,Composite,carbon fiber(Type C); volume %; 10,,Sheet,"l = 25mm, w = 25mm, t = 5mm","Agari, Y.; Ueda, A.; Nagai, S. , Journal of Applied Polymer Science , 52 , 9 , 1223-1231 (1994)",,"carbon fiber(Type C) supplied by Toray Co., Diam. = 7.5 micro meter, number-average length = 163.3 micro meter, weight-average length = 340.0 micro meter",,,Unknown=5000,,,,,,,,,,,,,,,,,,,,,,,,,,,,,,,,,,,,,,,,,,,,,,,,,,,,,,,,,,,,0.098,-1.0087739243075051,"23 [C] ,  RH 50%","X direction, taken from the Fig.",,23.0,"l = 25mm, w = 25mm, t = 5mm",0.005,-2.3010299956639813
14099-9-1-1,P010001,polyethene,Homopolymer,Polyolefins,CH2,14.03,,linear,Composite,carbon fiber(Type C); volume %; 30,,Sheet,"l = 25mm, w = 25mm, t = 5mm","Agari, Y.; Ueda, A.; Nagai, S. , Journal of Applied Polymer Science , 52 , 9 , 1223-1231 (1994)",,"carbon fiber(Type C) supplied by Toray Co., Diam. = 7.5 micro meter, number-average length = 163.3 micro meter, weight-average length = 340.0 micro meter",,,Unknown=5000,,,,,,,,,,,,,,,,,,,,,,,,,,,,,,,,,,,,,,,,,,,,,,,,,,,,,,,,,,,,0.098,-1.0087739243075051,"23 [C] ,  RH 50%","X direction, taken from the Fig.",,23.0,"l = 25mm, w = 25mm, t = 5mm",0.005,-2.3010299956639813
14279-1-1-1,P020001,polystyrene,Homopolymer,"Polystyrenes, Polyvinyls",C8H8,104.15,"H.S.3903.19/ / Novacor Chemicals Inc.,Leominster,MA","linear,Thermoplastic",Composite,Ni;vol.%;11.0,,Block,Specimen size 20*10*10mm,"Danescu, R. I.; Zumbrunnen, D. A.; Ogale, A. A. , Annual Technical Conference - Society of Plastics Engineers , 54th , Vol. 2 , 2558-2562 (1996)",,"Ni powder(3micron, 99.7% purity, Aldrich Chemical Co.)",Nickel was combined with PS by dissolution of the PS in xylene; Then xylene was evaporated,,,atactic,,,,,,,,,,,,,,,,,,,,,,,,,,,,,,,,,,,,,,,,,,,,,,,,,,,,,,,,,,,194.0,2.287801729930226,In the direction of the greatest dimension,Converted from 5.16E(-5)ohm*m,Precision digital multimeter,,Specimen size 20*10*10mm,0.01,-2.0
14368-2-1-1,P010001,polyethene,Homopolymer,Polyolefins,CH2,14.03,,"linear,Thermoplastic,Semiconductive",Composite,carbon black (S6);vol%;ca.14 (ca.20wt%),"Compressed under increasing pressure (2MPa/5min, 10MPa/3min and 30MPa/2min)",Film,t = 1 and 2mm," Applied Physics , 29 , 5 , 1360-1366 (1996)",,"PE; Produced by Blachownia, Kedzierzyn-Kozle, carbon black (S6);Sakap 6;Carbochem (Poland)",Mixed in two-roller lab. mill for 25min at 423K,,,,,,,,,,,,,,,,,,,,,,,,,,,,,,,,,,,,,,,,,,,,,,,,,,,,,,,,,,,,,,2e-14,-13.69897000433602,"23 [C] , 10kV/cm","RT, taken from the Fig.3",Three-electrode sandwich-type system,23.0,t = 1 and 2mm,,
14368-3-1-1,P010001,polyethene,Homopolymer,Polyolefins,CH2,14.03,,"linear,Thermoplastic,Semiconductive",Composite,carbon black (S6);vol%;ca.19 (ca.28wt%),"Compressed under increasing pressure (2MPa/5min, 10MPa/3min and 30MPa/2min)",Film,t = 1 and 2mm," Applied Physics , 29 , 5 , 1360-1366 (1996)",,"PE; Produced by Blachownia, Kedzierzyn-Kozle, carbon black (S6);Sakap 6;Carbochem (Poland)",Mixed in two-roller lab. mill for 25min at 423K,,,,,,,,,,,,,,,,,,,,,,,,,,,,,,,,,,,,,,,,,,,,,,,,,,,,,,,,,,,,,,1e-05,-5.0,"23 [C] , 10V/cm","RT, taken from the Fig.3",Four-probe method,23.0,t = 1 and 2mm,,
14368-4-1-1,P010001,polyethene,Homopolymer,Polyolefins,CH2,14.03,,"linear,Thermoplastic,Semiconductive",Composite,carbon black (S6);vol%;ca.21 (ca.31wt%),"Compressed under increasing pressure (2MPa/5min, 10MPa/3min and 30MPa/2min)",Film,t = 1 and 2mm," Applied Physics , 29 , 5 , 1360-1366 (1996)",,"PE; Produced by Blachownia, Kedzierzyn-Kozle, carbon black (S6);Sakap 6;Carbochem (Poland)",Mixed in two-roller lab. mill for 25min at 423K,,,,,,,,,,,,,,,,,,,,,,,,,,,,,,,,,,,,,,,,,,,,,,,,,,,,,,,,,,,,,,0.001,-3.0,"23 [C] , 10V/cm","RT, taken from the Fig.3",Four-probe method,23.0,t = 1 and 2mm,,
14368-5-1-1,P010001,polyethene,Homopolymer,Polyolefins,CH2,14.03,,"linear,Thermoplastic,Semiconductive",Composite,carbon black (S6);vol%;ca.23 (ca.33wt%),"Compressed under increasing pressure (2MPa/5min, 10MPa/3min and 30MPa/2min)",Film,t = 1 and 2mm," Applied Physics , 29 , 5 , 1360-1366 (1996)",,"PE; Produced by Blachownia, Kedzierzyn-Kozle, carbon black (S6);Sakap 6;Carbochem (Poland)",Mixed in two-roller lab. mill for 25min at 423K,,,,,,,,,,,,,,,,,,,,,,,,,,,,,,,,,,,,,,,,,,,,,,,,,,,,,,,,,,,,,,0.02,-1.6989700043360187,"23 [C] , 10V/cm","RT, taken from the Fig.3",Four-probe method,23.0,t = 1 and 2mm,,
14368-6-1-1,P010001,polyethene,Homopolymer,Polyolefins,CH2,14.03,,"linear,Thermoplastic,Semiconductive",Composite,carbon black (S6);vol%;ca.25 (ca.36wt%),"Compressed under increasing pressure (2MPa/5min, 10MPa/3min and 30MPa/2min)",Film,t = 1 and 2mm," Applied Physics , 29 , 5 , 1360-1366 (1996)",,"PE; Produced by Blachownia, Kedzierzyn-Kozle, carbon black (S6);Sakap 6;Carbochem (Poland)",Mixed in two-roller lab. mill for 25min at 423K,,,,,,,,,,,,,,,,,,,,,,,,,,,,,,,,,,,,,,,,,,,,,,,,,,,,,,,,,,,,,,0.07,-1.154901959985743,"23 [C] , 10V/cm","RT, taken from the Fig.3",Four-probe method,23.0,t = 1 and 2mm,,
14368-7-1-1,P010001,polyethene,Homopolymer,Polyolefins,CH2,14.03,,"linear,Thermoplastic,Semiconductive",Composite,carbon black (EC);vol%;ca.3 (ca.5wt%),"Compressed under increasing pressure (2MPa/5min, 10MPa/3min and 30MPa/2min)",Film,t = 1 and 2mm," Applied Physics , 29 , 5 , 1360-1366 (1996)",,"PE; Produced by Blachownia, Kedzierzyn-Kozle, carbon black (EC);Printex XE 2 extra-conductive black obtained from Degssa AG",Mixed in two-roller lab. mill for 25min at 423K,,,,,,,,,,,,,,,,,,,,,,,,,,,,,,,,,,,,,,,,,,,,,,,,,,,,,,,,,,,,,,1e-14,-14.0,"23 [C] , 10kV/cm","RT, taken from the Fig.3",Three-electrode sandwich-type system,23.0,t = 1 and 2mm,,
14368-8-1-1,P010001,polyethene,Homopolymer,Polyolefins,CH2,14.03,,"linear,Thermoplastic,Semiconductive",Composite,carbon black (EC);vol%;ca.5 (ca.7wt%),"Compressed under increasing pressure (2MPa/5min, 10MPa/3min and 30MPa/2min)",Film,t = 1 and 2mm," Applied Physics , 29 , 5 , 1360-1366 (1996)",,"PE; Produced by Blachownia, Kedzierzyn-Kozle, carbon black (EC);Printex XE 2 extra-conductive black obtained from Degssa AG",Mixed in two-roller lab. mill for 25min at 423K,,,,,,,,,,,,,,,,,,,,,,,,,,,,,,,,,,,,,,,,,,,,,,,,,,,,,,,,,,,,,,1e-05,-5.0,"23 [C] , 10V/cm","RT, taken from the Fig.3",Four-probe method,23.0,t = 1 and 2mm,,
14368-9-1-1,P010001,polyethene,Homopolymer,Polyolefins,CH2,14.03,,"linear,Thermoplastic,Semiconductive",Composite,carbon black (EC);vol%;ca.7 (ca.10wt%),"Compressed under increasing pressure (2MPa/5min, 10MPa/3min and 30MPa/2min)",Film,t = 1 and 2mm," Applied Physics , 29 , 5 , 1360-1366 (1996)",,"PE; Produced by Blachownia, Kedzierzyn-Kozle, carbon black (EC);Printex XE 2 extra-conductive black obtained from Degssa AG",Mixed in two-roller lab. mill for 25min at 423K,,,,,,,,,,,,,,,,,,,,,,,,,,,,,,,,,,,,,,,,,,,,,,,,,,,,,,,,,,,,,,0.02,-1.6989700043360187,"23 [C] , 10V/cm","RT, taken from the Fig.3",Four-probe method,23.0,t = 1 and 2mm,,
14368-10-1-1,P010001,polyethene,Homopolymer,Polyolefins,CH2,14.03,,"linear,Thermoplastic,Semiconductive",Composite,carbon black (EC);vol%;ca.9 (ca.13wt%),"Compressed under increasing pressure (2MPa/5min, 10MPa/3min and 30MPa/2min)",Film,t = 1 and 2mm," Applied Physics , 29 , 5 , 1360-1366 (1996)",,"PE; Produced by Blachownia, Kedzierzyn-Kozle, carbon black (EC);Printex XE 2 extra-conductive black obtained from Degssa AG",Mixed in two-roller lab. mill for 25min at 423K,,,,,,,,,,,,,,,,,,,,,,,,,,,,,,,,,,,,,,,,,,,,,,,,,,,,,,,,,,,,,,0.1,-1.0,"23 [C] , 10V/cm","RT, taken from the Fig.3",Four-probe method,23.0,t = 1 and 2mm,,
14368-11-1-1,P010001,polyethene,Homopolymer,Polyolefins,CH2,14.03,,"linear,Thermoplastic,Semiconductive",Composite,carbon black (EC);vol%;ca.12 (ca.17wt%),"Compressed under increasing pressure (2MPa/5min, 10MPa/3min and 30MPa/2min)",Film,t = 1 and 2mm," Applied Physics , 29 , 5 , 1360-1366 (1996)",,"PE; Produced by Blachownia, Kedzierzyn-Kozle, carbon black (EC);Printex XE 2 extra-conductive black obtained from Degssa AG",Mixed in two-roller lab. mill for 25min at 423K,,,,,,,,,,,,,,,,,,,,,,,,,,,,,,,,,,,,,,,,,,,,,,,,,,,,,,,,,,,,,,0.2,-0.6989700043360187,"23 [C] , 10V/cm","RT, taken from the Fig.3",Four-probe method,23.0,t = 1 and 2mm,,
14368-12-1-1,P010001,polyethene,Homopolymer,Polyolefins,CH2,14.03,,"linear,Thermoplastic,Semiconductive",Composite,carbon black (EC);vol%;ca.14 (ca.20wt%),"Compressed under increasing pressure (2MPa/5min, 10MPa/3min and 30MPa/2min)",Film,t = 1 and 2mm," Applied Physics , 29 , 5 , 1360-1366 (1996)",,"PE; Produced by Blachownia, Kedzierzyn-Kozle, carbon black (EC);Printex XE 2 extra-conductive black obtained from Degssa AG",Mixed in two-roller lab. mill for 25min at 423K,,,,,,,,,,,,,,,,,,,,,,,,,,,,,,,,,,,,,,,,,,,,,,,,,,,,,,,,,,,,,,0.5,-0.3010299956639812,"23 [C] , 10V/cm","RT, taken from the Fig.3",Four-probe method,23.0,t = 1 and 2mm,,
14368-13-1-1,P010001,polyethene,Homopolymer,Polyolefins,CH2,14.03,,"linear,Thermoplastic,Semiconductive",Composite,carbon black (EC);vol%;ca.18 (ca.26wt%),"Compressed under increasing pressure (2MPa/5min, 10MPa/3min and 30MPa/2min)",Film,t = 1 and 2mm," Applied Physics , 29 , 5 , 1360-1366 (1996)",,"PE; Produced by Blachownia, Kedzierzyn-Kozle, carbon black (EC);Printex XE 2 extra-conductive black obtained from Degssa AG",Mixed in two-roller lab. mill for 25min at 423K,,,,,,,,,,,,,,,,,,,,,,,,,,,,,,,,,,,,,,,,,,,,,,,,,,,,,,,,,,,,,,0.9,-0.0457574905606751,"23 [C] , 10V/cm","RT, taken from the Fig.3",Four-probe method,23.0,t = 1 and 2mm,,
14744-1-1-1,P010001,polyethene,Homopolymer,Polyolefins,CH2,14.03,Petrosen 342/ / Toso Co.,"linear,Thermoplastic,Electroconductive",Composite,Carbon black;phr;5,At 120C for 1E(4) second under a pressure of 17.64MPa,Film,t=0.5mm,"Sumita, M.; Takenaka, K.; Asai, S. , Composite Interfaces , 3 , 3 , 253-262 (1995)",,"Carbon black(Seast 300, 27nm in diameter from Tokai Carbon Co.)",LDPE and Carbon black were mixed with a two roll mill for 10min at 120C,,,,Quenching into ice water,,,,,,,,,,,,,,,,,,,,,,,,,,,,,,,,,,,,,,,,,,,,,,,,,,,,,,,,,,1e-08,-8.0,"20 [C] , In dry air",Taken from the FIg.,Using a Takeda Riken TR-84M vibrating electrometer or a Toa digital multimeter DMM-126A-type apparatus,20.0,t=0.5mm,0.0005,-3.3010299956639813
14744-2-1-1,P010001,polyethene,Homopolymer,Polyolefins,CH2,14.03,Petrosen 342/ / Toso Co.,"linear,Thermoplastic,Electroconductive",Composite,Carbon black;phr;7.5,At 120C for 1E(4) second under a pressure of 17.64MPa,Film,t=0.5mm,"Sumita, M.; Takenaka, K.; Asai, S. , Composite Interfaces , 3 , 3 , 253-262 (1995)",,"Carbon black(Seast 300, 27nm in diameter from Tokai Carbon Co.)",LDPE and Carbon black were mixed with a two roll mill for 10min at 120C,,,,Quenching into ice water,,,,,,,,,,,,,,,,,,,,,,,,,,,,,,,,,,,,,,,,,,,,,,,,,,,,,,,,,,3.2e-07,-6.494850021680094,"20 [C] , In dry air",Taken from the FIg.,Using a Takeda Riken TR-84M vibrating electrometer or a Toa digital multimeter DMM-126A-type apparatus,20.0,t=0.5mm,0.0005,-3.3010299956639813
14744-3-1-1,P010001,polyethene,Homopolymer,Polyolefins,CH2,14.03,Petrosen 342/ / Toso Co.,"linear,Thermoplastic,Electroconductive",Composite,Carbon black;phr;10,At 120C for 1E(4) second under a pressure of 17.64MPa,Film,t=0.5mm,"Sumita, M.; Takenaka, K.; Asai, S. , Composite Interfaces , 3 , 3 , 253-262 (1995)",,"Carbon black(Seast 300, 27nm in diameter from Tokai Carbon Co.)",LDPE and Carbon black were mixed with a two roll mill for 10min at 120C,,,,Quenching into ice water,,,,,,,,,,,,,,,,,,,,,,,,,,,,,,,,,,,,,,,,,,,,,,,,,,,,,,,,,,6.3e-05,-4.200659450546418,"20 [C] , In dry air",Taken from the FIg.,Using a Takeda Riken TR-84M vibrating electrometer or a Toa digital multimeter DMM-126A-type apparatus,20.0,t=0.5mm,0.0005,-3.3010299956639813
14744-4-1-1,P010001,polyethene,Homopolymer,Polyolefins,CH2,14.03,Petrosen 342/ / Toso Co.,"linear,Thermoplastic,Electroconductive",Composite,Carbon black;phr;12.5,At 120C for 4.8E(2) second under a pressure of 17.64MPa,Film,t=0.5mm,"Sumita, M.; Takenaka, K.; Asai, S. , Composite Interfaces , 3 , 3 , 253-262 (1995)",,"Carbon black(Seast 300, 27nm in diameter from Tokai Carbon Co.)",LDPE and Carbon black were mixed with a two roll mill for 10min at 120C,,,,Quenching into ice water,,,,,,,,,,,,,,,,,,,,,,,,,,,,,,,,,,,,,,,,,,,,,,,,,,,,,,,,,,7e-06,-5.154901959985743,"20 [C] , In dry air",Taken from the FIg.,Using a Takeda Riken TR-84M vibrating electrometer or a Toa digital multimeter DMM-126A-type apparatus,20.0,t=0.5mm,0.0005,-3.3010299956639813
14744-5-1-1,P010001,polyethene,Homopolymer,Polyolefins,CH2,14.03,Petrosen 342/ / Toso Co.,"linear,Thermoplastic,Electroconductive",Composite,Carbon black;phr;15,At 120C for 1E(4) second under a pressure of 17.64MPa,Film,t=0.5mm,"Sumita, M.; Takenaka, K.; Asai, S. , Composite Interfaces , 3 , 3 , 253-262 (1995)",,"Carbon black(Seast 300, 27nm in diameter from Tokai Carbon Co.)",LDPE and Carbon black were mixed with a two roll mill for 10min at 120C,,,,Quenching into ice water,,,,,,,,,,,,,,,,,,,,,,,,,,,,,,,,,,,,,,,,,,,,,,,,,,,,,,,,,,0.00032,-3.494850021680094,"20 [C] , In dry air",Taken from the FIg.,Using a Takeda Riken TR-84M vibrating electrometer or a Toa digital multimeter DMM-126A-type apparatus,20.0,t=0.5mm,0.0005,-3.3010299956639813
14798-2-1-1,P100004,poly(hexano-6-lactam),Homopolymer,Polyamides/thioamides,C6H11NO,113.16,,"linear,Electroconductive,Crystal",Composite,Cu particle;wt%;ca 13,"20.0MPa,220C for 20min",Disk,30(d)*3(t)mm,"Larena, Alicia; Pinto, Gabriel , Polymer Composites , 16 , 6 , 536-541 (1995)",,"Cu particle,size;200-500micron,density;8.92g/cm3,elec. resistivity;1.60E(-6)ohm*cm",Powder of nylon 6 and Cu particles mixed for 12h in internal mixer,,,,,,,,,,,,,,,,,,,,,,,,,,,,,,,,,,,,,,,,,,,,,,,,,,,,,,,,,,,,,,1.3e-12,-11.886056647693165,,Taken from the Fig.3,Two-point probe method,,30(d)*3(t)mm,,
14798-3-1-1,P100004,poly(hexano-6-lactam),Homopolymer,Polyamides/thioamides,C6H11NO,113.16,,"linear,Electroconductive,Crystal",Composite,Cu particle;wt%;ca 41,"20.0MPa,220C for 20min",Disk,30(d)*3(t)mm,"Larena, Alicia; Pinto, Gabriel , Polymer Composites , 16 , 6 , 536-541 (1995)",,"Cu particle,size;200-500micron,density;8.92g/cm3,elec. resistivity;1.60E(-6)ohm*cm",Powder of nylon 6 and Cu particles mixed for 12h in internal mixer,,,,,,,,,,,,,,,,,,,,,,,,,,,,,,,,,,,,,,,,,,,,,,,,,,,,,,,,,,,,,,3.2e-12,-11.494850021680094,,Taken from the Fig.3,Two-point probe method,,30(d)*3(t)mm,,
14798-4-1-1,P100004,poly(hexano-6-lactam),Homopolymer,Polyamides/thioamides,C6H11NO,113.16,,"linear,Electroconductive,Crystal",Composite,Cu particle;wt%;ca 60,"20.0MPa,220C for 20min",Disk,30(d)*3(t)mm,"Larena, Alicia; Pinto, Gabriel , Polymer Composites , 16 , 6 , 536-541 (1995)",,"Cu particle,size;200-500micron,density;8.92g/cm3,elec. resistivity;1.60E(-6)ohm*cm",Powder of nylon 6 and Cu particles mixed for 12h in internal mixer,,,,,,,,,,,,,,,,,,,,,,,,,,,,,,,,,,,,,,,,,,,,,,,,,,,,,,,,,,,,,,0.0,,,Taken from the Fig.3,Two-point probe method,,30(d)*3(t)mm,,
14798-5-1-1,P100004,poly(hexano-6-lactam),Homopolymer,Polyamides/thioamides,C6H11NO,113.16,,"linear,Electroconductive,Crystal",Composite,Cu particle;wt%;ca 80,"20.0MPa,220C for 20min",Disk,30(d)*3(t)mm,"Larena, Alicia; Pinto, Gabriel , Polymer Composites , 16 , 6 , 536-541 (1995)",,"Cu particle,size;200-500micron,density;8.92g/cm3,elec. resistivity;1.60E(-6)ohm*cm",Powder of nylon 6 and Cu particles mixed for 12h in internal mixer,,,,,,,,,,,,,,,,,,,,,,,,,,,,,,,,,,,,,,,,,,,,,,,,,,,,,,,,,,,,,,0.6,-0.2218487496163564,,Taken from the Fig.3,Two-point probe method,,30(d)*3(t)mm,,
14798-6-1-1,P100004,poly(hexano-6-lactam),Homopolymer,Polyamides/thioamides,C6H11NO,113.16,,"linear,Electroconductive,Crystal",Composite,Cu particle;wt%;92,"20.0MPa,220C for 20min",Disk,30(d)*3(t)mm,"Larena, Alicia; Pinto, Gabriel , Polymer Composites , 16 , 6 , 536-541 (1995)",,"Cu particle,size;200-500micron,density;8.92g/cm3,elec. resistivity;1.60E(-6)ohm*cm",Powder of nylon 6 and Cu particles mixed for 12h in internal mixer,,,,,,,,,,,,,,,,,,,,,,,,,,,,,,,,,,,,,,,,,,,,,,,,,,,,,,,,,,,,,,0.6,-0.2218487496163564,,Taken from the Fig.3,Two-point probe method,,30(d)*3(t)mm,,
14798-7-1-1,P100004,poly(hexano-6-lactam),Homopolymer,Polyamides/thioamides,C6H11NO,113.16,,"linear,Electroconductive,Crystal",Composite,Cu particle;wt%;ca 15,"20.0MPa,220C for 20min",Disk,30(d)*3(t)mm,"Larena, Alicia; Pinto, Gabriel , Polymer Composites , 16 , 6 , 536-541 (1995)",,"Cu particle,size;75-150micron,density;8.92g/cm3,elec. resistivity;1.60E(-6)ohm*cm",Powder of nylon 6 and Cu particles mixed for 12h in internal mixer,,,,,,,,,,,,,,,,,,,,,,,,,,,,,,,,,,,,,,,,,,,,,,,,,,,,,,,,,,,,,,1.2e-12,-11.920818753952377,,Taken from the Fig.3,Two-point probe method,,30(d)*3(t)mm,,
14798-8-1-1,P100004,poly(hexano-6-lactam),Homopolymer,Polyamides/thioamides,C6H11NO,113.16,,"linear,Electroconductive,Crystal",Composite,Cu particle;wt%;ca 45,"20.0MPa,220C for 20min",Disk,30(d)*3(t)mm,"Larena, Alicia; Pinto, Gabriel , Polymer Composites , 16 , 6 , 536-541 (1995)",,"Cu particle,size;75-150micron,density;8.92g/cm3,elec. resistivity;1.60E(-6)ohm*cm",Powder of nylon 6 and Cu particles mixed for 12h in internal mixer,,,,,,,,,,,,,,,,,,,,,,,,,,,,,,,,,,,,,,,,,,,,,,,,,,,,,,,,,,,,,,0.0,,,Taken from the Fig.3,Two-point probe method,,30(d)*3(t)mm,,
14798-9-1-1,P100004,poly(hexano-6-lactam),Homopolymer,Polyamides/thioamides,C6H11NO,113.16,,"linear,Electroconductive,Crystal",Composite,Cu particle;wt%;ca 82,"20.0MPa,220C for 20min",Disk,30(d)*3(t)mm,"Larena, Alicia; Pinto, Gabriel , Polymer Composites , 16 , 6 , 536-541 (1995)",,"Cu particle,size;75-150micron,density;8.92g/cm3,elec. resistivity;1.60E(-6)ohm*cm",Powder of nylon 6 and Cu particles mixed for 12h in internal mixer,,,,,,,,,,,,,,,,,,,,,,,,,,,,,,,,,,,,,,,,,,,,,,,,,,,,,,,,,,,,,,0.9,-0.0457574905606751,,Taken from the Fig.3,Two-point probe method,,30(d)*3(t)mm,,
14798-10-1-1,P100004,poly(hexano-6-lactam),Homopolymer,Polyamides/thioamides,C6H11NO,113.16,,"linear,Electroconductive,Crystal",Composite,Cu particle;wt%;92,"20.0MPa,220C for 20min",Disk,30(d)*3(t)mm,"Larena, Alicia; Pinto, Gabriel , Polymer Composites , 16 , 6 , 536-541 (1995)",,"Cu particle,size;75-150micron,density;8.92g/cm3,elec. resistivity;1.60E(-6)ohm*cm",Powder of nylon 6 and Cu particles mixed for 12h in internal mixer,,,,,,,,,,,,,,,,,,,,,,,,,,,,,,,,,,,,,,,,,,,,,,,,,,,,,,,,,,,,,,1.0,0.0,,Taken from the Fig.3,Two-point probe method,,30(d)*3(t)mm,,
14798-11-1-1,P100004,poly(hexano-6-lactam),Homopolymer,Polyamides/thioamides,C6H11NO,113.16,,"linear,Electroconductive,Crystal",Composite,Cu particle;wt%;ca 14,"20.0MPa,220C for 20min",Disk,30(d)*3(t)mm,"Larena, Alicia; Pinto, Gabriel , Polymer Composites , 16 , 6 , 536-541 (1995)",,"Cu particle,size;25-50micron,density;8.92g/cm3,elec. resistivity;1.60E(-6)ohm*cm",Powder of nylon 6 and Cu particles mixed for 12h in internal mixer,,,,,,,,,,,,,,,,,,,,,,,,,,,,,,,,,,,,,,,,,,,,,,,,,,,,,,,,,,,,,,1.2e-12,-11.920818753952377,,Taken from the Fig.3,Two-point probe method,,30(d)*3(t)mm,,
14798-12-1-1,P100004,poly(hexano-6-lactam),Homopolymer,Polyamides/thioamides,C6H11NO,113.16,,"linear,Electroconductive,Crystal",Composite,Cu particle;wt%;ca 39,"20.0MPa,220C for 20min",Disk,30(d)*3(t)mm,"Larena, Alicia; Pinto, Gabriel , Polymer Composites , 16 , 6 , 536-541 (1995)",,"Cu particle,size;25-50micron,density;8.92g/cm3,elec. resistivity;1.60E(-6)ohm*cm",Powder of nylon 6 and Cu particles mixed for 12h in internal mixer,,,,,,,,,,,,,,,,,,,,,,,,,,,,,,,,,,,,,,,,,,,,,,,,,,,,,,,,,,,,,,0.0,,,Taken from the Fig.3,Two-point probe method,,30(d)*3(t)mm,,
14798-13-1-1,P100004,poly(hexano-6-lactam),Homopolymer,Polyamides/thioamides,C6H11NO,113.16,,"linear,Electroconductive,Crystal",Composite,Cu particle;wt%;ca 66,"20.0MPa,220C for 20min",Disk,30(d)*3(t)mm,"Larena, Alicia; Pinto, Gabriel , Polymer Composites , 16 , 6 , 536-541 (1995)",,"Cu particle,size;25-50micron,density;8.92g/cm3,elec. resistivity;1.60E(-6)ohm*cm",Powder of nylon 6 and Cu particles mixed for 12h in internal mixer,,,,,,,,,,,,,,,,,,,,,,,,,,,,,,,,,,,,,,,,,,,,,,,,,,,,,,,,,,,,,,0.4,-0.3979400086720376,,Taken from the Fig.3,Two-point probe method,,30(d)*3(t)mm,,
