Repository: shimakawa-hvg/expt-group-partitioning

# expt-group-partitioning
"Prevention of Leakage in Machine Learning Prediction for Polymer Composite Properties" 

Hajime Shimakawa, Akiko Kumada, and Masahiro Sato

Department of Electrical Engineering & Information Systems, School of Engineering, 
The University of Tokyo, 7-3-1 Hongo, Bunkyo-ku, 113-8656, Tokyo, Japan

## Content
- ```data_EC.csv```: csv file for data used in EC prediction.
- ```data_TC.csv```: csv file for data used in TC prediction.
- ```make_expt_id.ipynb```: jupyternotebook for making expt-id from reference information.
- ```sample_detail_EC.csv```: csv file for sample details used to make expt-id.

File: sample_detail_TC.csv (part 1 of 11)
Sample ID,PID,Name,Polymer type,Polymer class,CU formula,Formula weight(FW),Characteristics of material,Material type,Additives,Reference,Trade name/ Grade/ Manufacturer,Remarks,[proc] Compression,[proc] Shape of Test Piece,Molecular weight,[proc] Extrusion,[proc] Stretching,[proc] Remarks,State after processing,Morphology,Melt flow rate,Mixing / Blending method,[proc] Quenching,Stereoregularity,[proc]  Melt casting,[proc] Annealing,[poly] Reactant,[poly] Type,[poly] Polymn. remarks,Degree of polymerization,[proc] Foaming,[proc] Injection,[proc] As received,[proc] Aging,[proc] Aging and thermal shock testing,[proc] batch foaming,[poly] Mechanism,[poly] Style,[poly] Solvent,[poly] Initiator,[poly] Reference,[poly] Polymer reaction condition,[poly] Prepolymer name,Crosslink density,[poly] Additives,[poly] Condition,[proc] as processed,[proc] Extrusion&Compression,[proc] Electrospinning,[proc] Solvent casting,[proc] Electrospinning&Compression,[poly] Catalyst,[poly] Terminator,[poly] Post-treatment,Type of crystal,Other 1st structure info,Crystallinity,log10(thermal_con),thermal_con,[thermal_con] method,[thermal_con] condition,[thermal_con] temp,[thermal_con] remarks,thickness_raw,thickness,log10(thickness)
10017-2-1-1,P010001,polyethene,Homopolymer,Polyolefins,CH2,14.03,linear,Composite,TiO2;%;10,"Kraybill, Richard R. , Polymer Engineering and Science , 21 , 3 , 124-128 (1981)",,,,,,,,,,,,,,,,,,,,,,,,,,,,,,,,,,,,,,,,,,,,,,,,-0.413412695328245,0.386,Colora Thermoconductometer,48 [C],48.0,Solid,,,
10243-7-1-1,P050002,poly(vinyl chloride),Homopolymer,"Polyvinyls, Polyhalo-olefins",C2H3Cl,62.5,"linear,Thermoplastic",Composite,white pigment,"Underwood, W. M.; Taylor, J. R. , Polymer Engineering and Science , 18 , 7 , 556-563 (1978)",Vyram/ 2745-white/ Monsanto Co.,"riexpt, nonplasticized",Shape of Test Piece,Disk,,,,,,,,,,,,,,,,,,,,,,,,,,,,,,,,,,,,,,,,,,,,-0.7619538968712046,0.173,line-source method,24 [C],24.0,Converted from 1.730mW/cm2(C/cm),,,
10987-2-1-2,P090027,poly(ethylene terephthalate),Homopolymer,Polyesters/thioesters,C10H8O4,192.17,"linear,Thermoplastic",Composite,Filler,"Bailey, R. T.; Cruickshank, F. R.; McLeod, A.; Pugh, D.; Faraday, A. G. , Polymer Communications , 26 , 1 , 23-25 (1985)",MELINEX/ XRB/ ICI,,,Film,"Mv=17000...19000(Viscosity, intrinsic viscosity, ortho-chlorophenol)",Stretching,"Uniaxially drawn x2.00, 90C",t = 0.40mm,"Crystal6[%](Density,Obtained using 1.335g/cm3 for completely amorphous and 1.477g/cm3 for totally crystalline)",,,,,,,,,,,,,,,,,,,,,,,,,,,,,,,,,,,,,,,0.1479853206838051,1.406,Thermal lens technique,23 [C],23.0,Parallel to draw,t = 0.40mm,0.0004,-3.3979400086720375
11668-2-1-1,P010002,poly(prop-1-ene),Homopolymer,Polyolefins,C3H6,42.08,linear,Composite,Glass-fiber(GF);wt%;10,"Chiu, Wen Yen; Hsiung, Chang Meng , J. Chin. Inst. Chem. Eng. , 17 , 6 , 399-404 (1986)",,Com. PP;PC366(3),Quenching,,,,,Specimen no. TGFPP 10,,Most GF orientated and perpendicular to the heat flow direction under test,"3(g/10min,)","PP and GF(6mm chopped strand)mixed and blended through screw extruder,cut to graines",Water quenched,,,,,,,,,,,,,,,,,,,,,,,,,,,,,,,,,,,-0.6020599913279624,0.25,Hot wire transient method,100 [C],100.0,Taken from the Fig.,Specimen no. TGFPP 10,,
11668-3-1-1,P010002,poly(prop-1-ene),Homopolymer,Polyolefins,C3H6,42.08,linear,Composite,Glass-fiber(GF);wt%;10,"Chiu, Wen Yen; Hsiung, Chang Meng , J. Chin. Inst. Chem. Eng. , 17 , 6 , 399-404 (1986)",,Com. PP;PC366(3),Quenching,,,,,Specimen no. NGFPP 10,,Most GF orientated and parallel to the heat flow direction under test,"3(g/10min,)","PP and GF(6mm chopped strand)mixed and blended through screw extruder,cut to graines",Water quenched,,,,,,,,,,,,,,,,,,,,,,,,,,,,,,,,,,,-0.5686362358410126,0.27,Hot wire transient method,100 [C],100.0,Taken from the Fig.,Specimen no. NGFPP 10,,
11668-4-1-1,P010002,poly(prop-1-ene),Homopolymer,Polyolefins,C3H6,42.08,linear,Composite,Glass-fiber(GF);wt%;20,"Chiu, Wen Yen; Hsiung, Chang Meng , J. Chin. Inst. Chem. Eng. , 17 , 6 , 399-404 (1986)",,Com. PP;PC366(3),Quenching,,,,,Specimen no. TGFPP 20,,Most GF orientated and perpendicular to the heat flow direction under test,"3(g/10min,)","PP and GF(6mm chopped strand)mixed and blended through screw extruder,cut to graines",Water quenched,,,,,,,,,,,,,,,,,,,,,,,,,,,,,,,,,,,-0.5528419686577808,0.28,Hot wire transient method,100 [C],100.0,Taken from the Fig.,Specimen no. TGFPP 20,,
11668-5-1-1,P010002,poly(prop-1-ene),Homopolymer,Polyolefins,C3H6,42.08,linear,Composite,Glass-fiber(GF);wt%;20,"Chiu, Wen Yen; Hsiung, Chang Meng , J. Chin. Inst. Chem. Eng. , 17 , 6 , 399-404 (1986)",,Com. PP;PC366(3),Quenching,,,,,Specimen no. NGFPP 20,,Most GF orientated and parallel to the heat flow direction under test,"3(g/10min,)","PP and GF(6mm chopped strand)mixed and blended through screw extruder,cut to graines",Water quenched,,,,,,,,,,,,,,,,,,,,,,,,,,,,,,,,,,,-0.5228787452803376,0.3,Hot wire transient method,100 [C],100.0,Taken from the Fig.,Specimen no. NGFPP 20,,
11668-6-1-1,P010002,poly(prop-1-ene),Homopolymer,Polyolefins,C3H6,42.08,linear,Composite,Glass-fiber(GF);wt%;30,"Chiu, Wen Yen; Hsiung, Chang Meng , J. Chin. Inst. Chem. Eng. , 17 , 6 , 399-404 (1986)",,Com. PP;PC366(3),Quenching,,,,,Specimen no. TGFPP 30,,Most GF orientated and perpendicular to the heat flow direction under test,"3(g/10min,)","PP and GF(6mm chopped strand)mixed and blended through screw extruder,cut to graines",Water quenched,,,,,,,,,,,,,,,,,,,,,,,,,,,,,,,,,,,-0.5228787452803376,0.3,Hot wire transient method,100 [C],100.0,Taken from the Fig.,Specimen no. TGFPP 30,,
11668-7-1-1,P010002,poly(prop-1-ene),Homopolymer,Polyolefins,C3H6,42.08,linear,Composite,Glass-fiber(GF);wt%;30,"Chiu, Wen Yen; Hsiung, Chang Meng , J. Chin. Inst. Chem. Eng. , 17 , 6 , 399-404 (1986)",,Com. PP;PC366(3),Quenching,,,,,Specimen no. NGFPP 30,,Most GF orientated and parallel to the heat flow direction under test,"3(g/10min,)","PP and GF(6mm chopped strand)mixed and blended through screw extruder,cut to graines",Water quenched,,,,,,,,,,,,,,,,,,,,,,,,,,,,,,,,,,,-0.494850021680094,0.32,Hot wire transient method,100 [C],100.0,Taken from the Fig.,Specimen no. NGFPP 30,,
12073-2-1-1,P010002,poly(prop-1-ene),Homopolymer,Polyolefins,C3H6,42.08,"linear,Thermoplastic",Composite,glass fiber;wt%;10.88,"Yen, C. L.; Tseng, H. C.; Wang, Y. Z.; Hsieh, K. H. , Journal of Applied Polymer Science , 42 , 5 , 1179-1184 (1991)",,Glass fiber reinforced PP,,Pellet,,"PP(Youngsox;;Yung Chia Chem. Ind. Co., Mw=108000, Mw/Mn=3.9) compounded with glass fiber (l=6mm, d=18-20micron) through twin screw extruder",,,,,,,,,,,,,,,,,,,,,,,,,,,,,,,,,,,,,,,,,,-0.8153085691824012,0.153,Compensating hot wire method,"ca 189 [C] , 1kg/cm2",189.0,Taken from the Fig.,,,
12073-3-1-1,P010002,poly(prop-1-ene),Homopolymer,Polyolefins,C3H6,42.08,"linear,Thermoplastic",Composite,glass fiber;wt%;18.93,"Yen, C. L.; Tseng, H. C.; Wang, Y. Z.; Hsieh, K. H. , Journal of Applied Polymer Science , 42 , 5 , 1179-1184 (1991)",,Glass fiber reinforced PP,,Pellet,,"PP(Youngsox;;Yung Chia Chem. Ind. Co., Mw=108000, Mw/Mn=3.9) compounded with glass fiber (l=6mm, d=18-20micron) through twin screw extruder",,,,,,,,,,,,,,,,,,,,,,,,,,,,,,,,,,,,,,,,,,-0.7772835288524167,0.167,Compensating hot wire method,"ca 189 [C] , 1kg/cm2",189.0,Taken from the Fig.,,,
12639-2-1-1,P010001,polyethene,Homopolymer,Polyolefins,CH2,14.03,"linear,Thermoplastic",Composite,carbon black (CB-V);wt%;29,"Suzuki, Takanori; Fujikura, Yoshiaki; Ikeda, Susumu; Ogita, Tetsuya; Ozaki, Fumihiko , Sen'i Gakkaishi , 47 , 5 , 217-226 (1991)",,"(Base polymer;LDPE) Sholex;M251;Showa Denko, (CB-V) Shest V (GPF), particle size 62nm, DBP absorption 87ml/100g","140C, 100kg/cm2",Sheet,,,,"t = ca.1.2mm, d = 60mm (thermal cond.)",,,"55(g/10min,)",(Mechanical mixing) LDPE/CB mixed at 140C for 10min on mixing roller,0C under compression,,,,,,,,,,,,,,,,,,,,,,,,,,,,,,,,,,,-0.3665315444204134,0.43,Schroder method,,,"Converted from ca.0.370kcal/(m*h*C), taken from the Fig.","t = ca.1.2mm, d = 60mm (thermal cond.)",0.0012,-2.9208187539523753
12639-3-1-1,P010001,polyethene,Homopolymer,Polyolefins,CH2,14.03,"linear,Thermoplastic",Composite,carbon black (CB-V);wt%;44.4,"Suzuki, Takanori; Fujikura, Yoshiaki; Ikeda, Susumu; Ogita, Tetsuya; Ozaki, Fumihiko , Sen'i Gakkaishi , 47 , 5 , 217-226 (1991)",,"(Base polymer;LDPE) Sholex;M251;Showa Denko, (CB-V) Shest V (GPF), particle size 62nm, DBP absorption 87ml/100g","140C, 100kg/cm2",Sheet,,,,"t = ca.1.2mm, d = 60mm (thermal cond.)",,,"55(g/10min,)",(Mechanical mixing) LDPE/CB mixed at 140C for 10min on mixing roller,0C under compression,,,,,,,,,,,,,,,,,,,,,,,,,,,,,,,,,,,-0.2533658010624212,0.558,Schroder method,,,"Converted from ca.0.480kcal/(m*h*C), taken from the Fig.","t = ca.1.2mm, d = 60mm (thermal cond.)",0.0012,-2.9208187539523753
12639-4-1-1,P010001,polyethene,Homopolymer,Polyolefins,CH2,14.03,"linear,Thermoplastic",Composite,carbon black (CB-V);wt%;60,"Suzuki, Takanori; Fujikura, Yoshiaki; Ikeda, Susumu; Ogita, Tetsuya; Ozaki, Fumihiko , Sen'i Gakkaishi , 47 , 5 , 217-226 (1991)",,"(Base polymer;LDPE) Sholex;M251;Showa Denko, (CB-V) Shest V (GPF), particle size 62nm, DBP absorption 87ml/100g","140C, 100kg/cm2",Sheet,,,,"t = ca.1.2mm, d = 60mm (thermal cond.)",,,"55(g/10min,)",(Mechanical mixing) LDPE/CB mixed at 140C for 10min on mixing roller,0C under compression,,,,,,,,,,,,,,,,,,,,,,,,,,,,,,,,,,,-0.1817741063860445,0.658,Schroder method,,,Converted from 0.566kcal/(m*h*C),"t = ca.1.2mm, d = 60mm (thermal cond.)",0.0012,-2.9208187539523753
12639-5-1-1,P010001,polyethene,Homopolymer,Polyolefins,CH2,14.03,"linear,Thermoplastic",Composite,carbon black (CB-8500);wt%;44.4,"Suzuki, Takanori; Fujikura, Yoshiaki; Ikeda, Susumu; Ogita, Tetsuya; Ozaki, Fumihiko , Sen'i Gakkaishi , 47 , 5 , 217-226 (1991)",,"(Base polymer;LDPE) Sholex;M251;Showa Denko, (CB-8500) Touka black 8500 (MCF), particle size 12.5nm, DBP absorption 104ml/100g","140C, 100kg/cm2",Sheet,,,,"t = ca.1.2mm, d = 60mm (thermal cond.)",,,"55(g/10min,)",(Mechanical mixing) LDPE/CB mixed at 140C for 10min on mixing roller,0C under compression,,,,,,,,,,,,,,,,,,,,,,,,,,,,,,,,,,,-0.3665315444204134,0.43,Schroder method,,,"Converted from ca.0.370kcal/(m*h*C), taken from the Fig.","t = ca.1.2mm, d = 60mm (thermal cond.)",0.0012,-2.9208187539523753
12639-6-1-1,P010001,polyethene,Homopolymer,Polyolefins,CH2,14.03,"linear,Thermoplastic",Composite,carbon black (CB-300);wt%;44.4,"Suzuki, Takanori; Fujikura, Yoshiaki; Ikeda, Susumu; Ogita, Tetsuya; Ozaki, Fumihiko , Sen'i Gakkaishi , 47 , 5 , 217-226 (1991)",,"(Base polymer;LDPE) Sholex;M251;Showa Denko, (CB-300) Shest 300 (HAF-LS), particle size 28nm, DBP absorption 75ml/100g","140C, 100kg/cm2",Sheet,,,,"t = ca.1.2mm, d = 60mm (thermal cond.)",,,"55(g/10min,)",(Mechanical mixing) LDPE/CB mixed at 140C for 10min on mixing roller,0C under compression,,,,,,,,,,,,,,,,,,,,,,,,,,,,,,,,,,,-0.2716462179787715,0.535,Schroder method,,,"Converted from ca.0.460kcal/(m*h*C), taken from the Fig.","t = ca.1.2mm, d = 60mm (thermal cond.)",0.0012,-2.9208187539523753
12639-7-1-1,P010001,polyethene,Homopolymer,Polyolefins,CH2,14.03,"linear,Thermoplastic",Composite,carbon black (CB-SO);wt%;44.4,"Suzuki, Takanori; Fujikura, Yoshiaki; Ikeda, Susumu; Ogita, Tetsuya; Ozaki, Fumihiko , Sen'i Gakkaishi , 47 , 5 , 217-226 (1991)",,"(Base polymer;LDPE) Sholex;M251;Showa Denko, (CB-SO) Shest SO (FEF), particle size 43nm, DBP absorption 115ml/100g","140C, 100kg/cm2",Sheet,,,,"t = ca.1.2mm, d = 60mm (thermal cond.)",,,"55(g/10min,)",(Mechanical mixing) LDPE/CB mixed at 140C for 10min on mixing roller,0C under compression,,,,,,,,,,,,,,,,,,,,,,,,,,,,,,,,,,,-0.2441251443275086,0.57,Schroder method,,,"Converted from ca.0.490kcal/(m*h*C), taken from the Fig.","t = ca.1.2mm, d = 60mm (thermal cond.)",0.0012,-2.9208187539523753
12639-9-1-1,P010001,polyethene,Homopolymer,Polyolefins,CH2,14.03,"linear,Thermoplastic",Composite,carbon black (CB-V);wt%;29,"Suzuki, Takanori; Fujikura, Yoshiaki; Ikeda, Susumu; Ogita, Tetsuya; Ozaki, Fumihiko , Sen'i Gakkaishi , 47 , 5 , 217-226 (1991)",,"(Base polymer;LDPE) Sholex;M221;Showa Denko, (CB-V) Shest V (GPF), particle size 62nm, DBP absorption 87ml/100g","140C, 100kg/cm2",Sheet,,,,"t = ca.1.2mm, d = 60mm (thermal cond.)",,,"20(g/10min,)",(Mechanical mixing) LDPE/CB mixed at 140C for 10min on mixing roller,0C under compression,,,,,,,,,,,,,,,,,,,,,,,,,,,,,,,,,,,-0.3605135107314139,0.436,Schroder method,,,"Converted from ca.0.375kcal/(m*h*C), taken from the Fig.","t = ca.1.2mm, d = 60mm (thermal cond.)",0.0012,-2.9208187539523753
12639-10-1-1,P010001,polyethene,Homopolymer,Polyolefins,CH2,14.03,"linear,Thermoplastic",Composite,carbon black (CB-V);wt%;44.4,"Suzuki, Takanori; Fujikura, Yoshiaki; Ikeda, Susumu; Ogita, Tetsuya; Ozaki, Fumihiko , Sen'i Gakkaishi , 47 , 5 , 217-226 (1991)",,"(Base polymer;LDPE) Sholex;M221;Showa Denko, (CB-V) Shest V (GPF), particle size 62nm, DBP absorption 87ml/100g","140C, 100kg/cm2",Sheet,,,,"t = ca.1.2mm, d = 60mm (thermal cond.)",,,"20(g/10min,)",(Mechanical mixing) LDPE/CB mixed at 140C for 10min on mixing roller,0C under compression,,,,,,,,,,,,,,,,,,,,,,,,,,,,,,,,,,,-0.3142582613977364,0.485,Schroder method,,,"Converted from 0.412-0.422kcal/(m*h*C), taken from the Fig.","t = ca.1.2mm, d = 60mm (thermal cond.)",0.0012,-2.9208187539523753
13266-2-1-1,P010002,poly(prop-1-ene),Homopolymer,Polyolefins,C3H6,42.08,linear,Composite,nickel powder; vol.%; 1.0,"Maiti, S. N.; Mahapatro, P. K. , Polymer Composites , 11 , 4 , 223-228 (1990)",,isotactic polypropylene(Koylene; M0030; Indian Petrochemicals Corporation Limited) used for the composite,"473K, 1.04E(7)Pa",Disk,,,,"Diam. = 5cm, t = 3mm",,,,,,it,,,,,,,,,,,,,,,,,,,,,,,,,,,,,,,,,,-0.8927900303521317,0.128,Lees and Charlton disc method,,,Taken from the Fig.,"Diam. = 5cm, t = 3mm",0.003,-2.5228787452803374
13266-3-1-1,P010002,poly(prop-1-ene),Homopolymer,Polyolefins,C3H6,42.08,linear,Composite,nickel powder; vol.%; 3.4,"Maiti, S. N.; Mahapatro, P. K. , Polymer Composites , 11 , 4 , 223-228 (1990)",,isotactic polypropylene(Koylene; M0030; Indian Petrochemicals Corporation Limited) used for the composite,"473K, 1.04E(7)Pa",Disk,,,,"Diam. = 5cm, t = 3mm",,,,,,it,,,,,,,,,,,,,,,,,,,,,,,,,,,,,,,,,,-0.8297382846050426,0.148,Lees and Charlton disc method,,,Taken from the Fig.,"Diam. = 5cm, t = 3mm",0.003,-2.5228787452803374
13440-2-1-1,P010001,polyethene,Homopolymer,Polyolefins,CH2,14.03,"linear,Crystal",Composite,carbon black;wt. fraction;0.167,"Suzuki, Takanori; Fujikura, Yoshiaki; Ozaki, Fumihiko; Ikeda, Susumu , Sen'i Gakkaishi , 49 , 1 , 1-5 (1993)",Sholex/ M251/ Showa Denko Co.,carbon black;Toukablack Sheast V,170C 4.9MPa,Disk,,,,"t=1.2-2.5mm,diam.=60mm",,,,Kneaded at 150C 10min by mixing roller(3x6in.),Quenched at 0C,,,,,,,,,,,,,,,,,,,,,,,,,,,,,,,,,,,-0.3819519032879073,0.415,Schroeder method,333 [K],60.0,Taken from the Fig.,"t=1.2-2.5mm,diam.=60mm",0.00185,-2.7328282715969863
13440-3-1-1,P010001,polyethene,Homopolymer,Polyolefins,CH2,14.03,"linear,Crystal",Composite,carbon black;wt. fraction;0.286,"Suzuki, Takanori; Fujikura, Yoshiaki; Ozaki, Fumihiko; Ikeda, Susumu , Sen'i Gakkaishi , 49 , 1 , 1-5 (1993)",Sholex/ M251/ Showa Denko Co.,carbon black;Toukablack Sheast V,170C 4.9MPa,Disk,,,,"t=1.2-2.5mm,diam.=60mm",,,,Kneaded at 150C 10min by mixing roller(3x6in.),Quenched at 0C,,,,,,,,,,,,,,,,,,,,,,,,,,,,,,,,,,,-0.2823294969977378,0.522,Schroeder method,333 [K],60.0,Taken from the Fig.,"t=1.2-2.5mm,diam.=60mm",0.00185,-2.7328282715969863
13440-4-1-1,P010001,polyethene,Homopolymer,Polyolefins,CH2,14.03,"linear,Crystal",Composite,carbon black;wt. fraction;0.375,"Suzuki, Takanori; Fujikura, Yoshiaki; Ozaki, Fumihiko; Ikeda, Susumu , Sen'i Gakkaishi , 49 , 1 , 1-5 (1993)",Sholex/ M251/ Showa Denko Co.,carbon black;Toukablack Sheast V,170C 4.9MPa,Disk,,,,"t=1.2-2.5mm,diam.=60mm",,,,Kneaded at 150C 10min by mixing roller(3x6in.),Quenched at 0C,,,,,,,,,,,,,,,,,,,,,,,,,,,,,,,,,,,-0.2328441339178195,0.585,Schroeder method,333 [K],60.0,Taken from the Fig.,"t=1.2-2.5mm,diam.=60mm",0.00185,-2.7328282715969863
13440-5-1-1,P010001,polyethene,Homopolymer,Polyolefins,CH2,14.03,"linear,Crystal",Composite,carbon black;wt. fraction;0.5,"Suzuki, Takanori; Fujikura, Yoshiaki; Ozaki, Fumihiko; Ikeda, Susumu , Sen'i Gakkaishi , 49 , 1 , 1-5 (1993)",Sholex/ M251/ Showa Denko Co.,carbon black;Toukablack Sheast V,170C 4.9MPa,Disk,,,,"t=1.2-2.5mm,diam.=60mm",,,,Kneaded at 150C 10min by mixing roller(3x6in.),Quenched at 0C,,,,,,,,,,,,,,,,,,,,,,,,,,,,,,,,,,,-0.166215625343521,0.682,Schroeder method,333 [K],60.0,Taken from the Fig.,"t=1.2-2.5mm,diam.=60mm",0.00185,-2.7328282715969863
13440-6-1-1,P010001,polyethene,Homopolymer,Polyolefins,CH2,14.03,"linear,Crystal",Composite,carbon black;wt. fraction;0.545,"Suzuki, Takanori; Fujikura, Yoshiaki; Ozaki, Fumihiko; Ikeda, Susumu , Sen'i Gakkaishi , 49 , 1 , 1-5 (1993)",Sholex/ M251/ Showa Denko Co.,carbon black;Toukablack Sheast V,170C 4.9MPa,Disk,,,,"t=1.2-2.5mm,diam.=60mm",,,,Kneaded at 150C 10min by mixing roller(3x6in.),Quenched at 0C,,,,,,,,,,,,,,,,,,,,,,,,,,,,,,,,,,,-0.1337126609158051,0.735,Schroeder method,333 [K],60.0,Taken from the Fig.,"t=1.2-2.5mm,diam.=60mm",0.00185,-2.7328282715969863
13440-7-1-1,P010001,polyethene,Homopolymer,Polyolefins,CH2,14.03,"linear,Crystal",Composite,carbon black;wt. fraction;0.6,"Suzuki, Takanori; Fujikura, Yoshiaki; Ozaki, Fumihiko; Ikeda, Susumu , Sen'i Gakkaishi , 49 , 1 , 1-5 (1993)",Sholex/ M251/ Showa Denko Co.,carbon black;Toukablack Sheast V,170C 4.9MPa,Disk,,,,"t=1.2-2.5mm,diam.=60mm",,,,Kneaded at 150C 10min by mixing roller(3x6in.),Quenched at 0C,,,,,,,,,,,,,,,,,,,,,,,,,,,,,,,,,,,-0.1012748184105064,0.792,Schroeder method,333 [K],60.0,Taken from the Fig.,"t=1.2-2.5mm,diam.=60mm",0.00185,-2.7328282715969863
13440-9-1-1,P010001,polyethene,Homopolymer,Polyolefins,CH2,14.03,"linear,Crystal",Composite,carbon black;wt. fraction;0.167,"Suzuki, Takanori; Fujikura, Yoshiaki; Ozaki, Fumihiko; Ikeda, Susumu , Sen'i Gakkaishi , 49 , 1 , 1-5 (1993)",Sholex/ 890E/ Showa Denko Co.,carbon black;Toukablack Sheast V,170C 4.9MPa,Disk,,,,"t=1.2-2.5mm,diam.=60mm",,,,Kneaded at 150C 10min by mixing roller(3x6in.),Quenched at 0C,,,,,,,,,,,,,,,,,,,,,,,,,,,,,,,,,,,-0.3448615651886179,0.452,Schroeder method,333 [K],60.0,Taken from the Fig.,"t=1.2-2.5mm,diam.=60mm",0.00185,-2.7328282715969863
13440-10-1-1,P010001,polyethene,Homopolymer,Polyolefins,CH2,14.03,"linear,Crystal",Composite,carbon black;wt. fraction;0.286,"Suzuki, Takanori; Fujikura, Yoshiaki; Ozaki, Fumihiko; Ikeda, Susumu , Sen'i Gakkaishi , 49 , 1 , 1-5 (1993)",Sholex/ 890E/ Showa Denko Co.,carbon black;Toukablack Sheast V,170C 4.9MPa,Disk,,,,"t=1.2-2.5mm,diam.=60mm",,,,Kneaded at 150C 10min by mixing roller(3x6in.),Quenched at 0C,,,,,,,,,,,,,,,,,,,,,,,,,,,,,,,,,,,-0.2612194415156308,0.548,Schroeder method,333 [K],60.0,Taken from the Fig.,"t=1.2-2.5mm,diam.=60mm",0.00185,-2.7328282715969863
13440-11-1-1,P010001,polyethene,Homopolymer,Polyolefins,CH2,14.03,"linear,Crystal",Composite,carbon black;wt. fraction;0.375,"Suzuki, Takanori; Fujikura, Yoshiaki; Ozaki, Fumihiko; Ikeda, Susumu , Sen'i Gakkaishi , 49 , 1 , 1-5 (1993)",Sholex/ 890E/ Showa Denko Co.,carbon black;Toukablack Sheast V,170C 4.9MPa,Disk,,,,"t=1.2-2.5mm,diam.=60mm",,,,Kneaded at 150C 10min by mixing roller(3x6in.),Quenched at 0C,,,,,,,,,,,,,,,,,,,,,,,,,,,,,,,,,,,-0.2062096153091813,0.622,Schroeder method,333 [K],60.0,Taken from the Fig.,"t=1.2-2.5mm,diam.=60mm",0.00185,-2.7328282715969863
13440-12-1-1,P010001,polyethene,Homopolymer,Polyolefins,CH2,14.03,"linear,Crystal",Composite,carbon black;wt. fraction;0.444,"Suzuki, Takanori; Fujikura, Yoshiaki; Ozaki, Fumihiko; Ikeda, Susumu , Sen'i Gakkaishi , 49 , 1 , 1-5 (1993)",Sholex/ 890E/ Showa Denko Co.,carbon black;Toukablack Sheast V,170C 4.9MPa,Disk,,,,"t=1.2-2.5mm,diam.=60mm",,,,Kneaded at 150C 10min by mixing roller(3x6in.),Quenched at 0C,,,,,,,,,,,,,,,,,,,,,,,,,,,,,,,,,,,-0.166215625343521,0.682,Schroeder method,333 [K],60.0,Taken from the Fig.,"t=1.2-2.5mm,diam.=60mm",0.00185,-2.7328282715969863
13440-13-1-1,P010001,polyethene,Homopolymer,Polyolefins,CH2,14.03,"linear,Crystal",Composite,carbon black;wt. fraction;0.5,"Suzuki, Takanori; Fujikura, Yoshiaki; Ozaki, Fumihiko; Ikeda, Susumu , Sen'i Gakkaishi , 49 , 1 , 1-5 (1993)",Sholex/ 890E/ Showa Denko Co.,carbon black;Toukablack Sheast V,170C 4.9MPa,Disk,,,,"t=1.2-2.5mm,diam.=60mm",,,,Kneaded at 150C 10min by mixing roller(3x6in.),Quenched at 0C,,,,,,,,,,,,,,,,,,,,,,,,,,,,,,,,,,,-0.1278437272517071,0.745,Schroeder method,333 [K],60.0,Taken from the Fig.,"t=1.2-2.5mm,diam.=60mm",0.00185,-2.7328282715969863
13440-14-1-1,P010001,polyethene,Homopolymer,Polyolefins,CH2,14.03,"linear,Crystal",Composite,carbon black;wt. fraction;0.545,"Suzuki, Takanori; Fujikura, Yoshiaki; Ozaki, Fumihiko; Ikeda, Susumu , Sen'i Gakkaishi , 49 , 1 , 1-5 (1993)",Sholex/ 890E/ Showa Denko Co.,carbon black;Toukablack Sheast V,170C 4.9MPa,Disk,,,,"t=1.2-2.5mm,diam.=60mm",,,,Kneaded at 150C 10min by mixing roller(3x6in.),Quenched at 0C,,,,,,,,,,,,,,,,,,,,,,,,,,,,,,,,,,,-0.112945621949043,0.771,Schroeder method,333 [K],60.0,Taken from the Fig.,"t=1.2-2.5mm,diam.=60mm",0.00185,-2.7328282715969863
13440-15-1-1,P010001,polyethene,Homopolymer,Polyolefins,CH2,14.03,"linear,Crystal",Composite,carbon black;wt. fraction;0.6,"Suzuki, Takanori; Fujikura, Yoshiaki; Ozaki, Fumihiko; Ikeda, Susumu , Sen'i Gakkaishi , 49 , 1 , 1-5 (1993)",Sholex/ 890E/ Showa Denko Co.,carbon black;Toukablack Sheast V,170C 4.9MPa,Disk,,,,"t=1.2-2.5mm,diam.=60mm",,,,Kneaded at 150C 10min by mixing roller(3x6in.),Quenched at 0C,,,,,,,,,,,,,,,,,,,,,,,,,,,,,,,,,,,-0.0958256317158364,0.802,Schroeder method,333 [K],60.0,Taken from the Fig.,"t=1.2-2.5mm,diam.=60mm",0.00185,-2.7328282715969863
13440-17-1-1,P010001,polyethene,Homopolymer,Polyolefins,CH2,14.03,"linear,Crystal",Composite,carbon black;wt. fraction;0.167,"Suzuki, Takanori; Fujikura, Yoshiaki; Ozaki, Fumihiko; Ikeda, Susumu , Sen'i Gakkaishi , 49 , 1 , 1-5 (1993)",Sholex/ 4515F/ Showa Denko Co.,carbon black;Toukablack Sheast V,170C 4.9MPa,Disk,,,,"t=1.2-2.5mm,diam.=60mm",,,,Kneaded at 180C 10min by mixing roller(3x6in.),Quenched at 0C,,,,,,,,,,,,,,,,,,,,,,,,,,,,,,,,,,,-0.2992962828549806,0.502,Schroeder method,333 [K],60.0,Taken from the Fig.,"t=1.2-2.5mm,diam.=60mm",0.00185,-2.7328282715969863
13440-18-1-1,P010001,polyethene,Homopolymer,Polyolefins,CH2,14.03,"linear,Crystal",Composite,carbon black;wt. fraction;0.286,"Suzuki, Takanori; Fujikura, Yoshiaki; Ozaki, Fumihiko; Ikeda, Susumu , Sen'i Gakkaishi , 49 , 1 , 1-5 (1993)",Sholex/ 4515F/ Showa Denko Co.,carbon black;Toukablack Sheast V,170C 4.9MPa,Disk,,,,"t=1.2-2.5mm,diam.=60mm",,,,Kneaded at 180C 10min by mixing roller(3x6in.),Quenched at 0C,,,,,,,,,,,,,,,,,,,,,,,,,,,,,,,,,,,-0.2254830342714504,0.595,Schroeder method,333 [K],60.0,Taken from the Fig.,"t=1.2-2.5mm,diam.=60mm",0.00185,-2.7328282715969863
13440-19-1-1,P010001,polyethene,Homopolymer,Polyolefins,CH2,14.03,"linear,Crystal",Composite,carbon black;wt. fraction;0.375,"Suzuki, Takanori; Fujikura, Yoshiaki; Ozaki, Fumihiko; Ikeda, Susumu , Sen'i Gakkaishi , 49 , 1 , 1-5 (1993)",Sholex/ 4515F/ Showa Denko Co.,carbon black;Toukablack Sheast V,170C 4.9MPa,Disk,,,,"t=1.2-2.5mm,diam.=60mm",,,,Kneaded at 180C 10min by mixing roller(3x6in.),Quenched at 0C,,,,,,,,,,,,,,,,,,,,,,,,,,,,,,,,,,,-0.1752235375244543,0.668,Schroeder method,333 [K],60.0,Taken from the Fig.,"t=1.2-2.5mm,diam.=60mm",0.00185,-2.7328282715969863
13440-20-1-1,P010001,polyethene,Homopolymer,Polyolefins,CH2,14.03,"linear,Crystal",Composite,carbon black;wt. fraction;0.444,"Suzuki, Takanori; Fujikura, Yoshiaki; Ozaki, Fumihiko; Ikeda, Susumu , Sen'i Gakkaishi , 49 , 1 , 1-5 (1993)",Sholex/ 4515F/ Showa Denko Co.,carbon black;Toukablack Sheast V,170C 4.9MPa,Disk,,,,"t=1.2-2.5mm,diam.=60mm",,,,Kneaded at 180C 10min by mixing roller(3x6in.),Quenched at 0C,,,,,,,,,,,,,,,,,,,,,,,,,,,,,,,,,,,-0.1390633792999063,0.726,Schroeder method,333 [K],60.0,Taken from the Fig.,"t=1.2-2.5mm,diam.=60mm",0.00185,-2.7328282715969863
13440-21-1-1,P010001,polyethene,Homopolymer,Polyolefins,CH2,14.03,"linear,Crystal",Composite,carbon black;wt. fraction;0.5,"Suzuki, Takanori; Fujikura, Yoshiaki; Ozaki, Fumihiko; Ikeda, Susumu , Sen'i Gakkaishi , 49 , 1 , 1-5 (1993)",Sholex/ 4515F/ Showa Denko Co.,carbon black;Toukablack Sheast V,170C 4.9MPa,Disk,,,,"t=1.2-2.5mm,diam.=60mm",,,,Kneaded at 180C 10min by mixing roller(3x6in.),Quenched at 0C,,,,,,,,,,,,,,,,,,,,,,,,,,,,,,,,,,,-0.1067932469401519,0.782,Schroeder method,333 [K],60.0,Taken from the Fig.,"t=1.2-2.5mm,diam.=60mm",0.00185,-2.7328282715969863
13440-22-1-1,P010001,polyethene,Homopolymer,Polyolefins,CH2,14.03,"linear,Crystal",Composite,carbon black;wt. fraction;0.545,"Suzuki, Takanori; Fujikura, Yoshiaki; Ozaki, Fumihiko; Ikeda, Susumu , Sen'i Gakkaishi , 49 , 1 , 1-5 (1993)",Sholex/ 4515F/ Showa Denko Co.,carbon black;Toukablack Sheast V,170C 4.9MPa,Disk,,,,"t=1.2-2.5mm,diam.=60mm",,,,Kneaded at 180C 10min by mixing roller(3x6in.),Quenched at 0C,,,,,,,,,,,,,,,,,,,,,,,,,,,,,,,,,,,-0.0947439512515487,0.804,Schroeder method,333 [K],60.0,Taken from the Fig.,"t=1.2-2.5mm,diam.=60mm",0.00185,-2.7328282715969863
13440-23-1-1,P010001,polyethene,Homopolymer,Polyolefins,CH2,14.03,"linear,Crystal",Composite,carbon black;wt. fraction;0.6,"Suzuki, Takanori; Fujikura, Yoshiaki; Ozaki, Fumihiko; Ikeda, Susumu , Sen'i Gakkaishi , 49 , 1 , 1-5 (1993)",Sholex/ 4515F/ Showa Denko Co.,carbon black;Toukablack Sheast V,170C 4.9MPa,Disk,,,,"t=1.2-2.5mm,diam.=60mm",,,,Kneaded at 180C 10min by mixing roller(3x6in.),Quenched at 0C,,,,,,,,,,,,,,,,,,,,,,,,,,,,,,,,,,,-0.080398976215889,0.831,Schroeder method,333 [K],60.0,Taken from the Fig.,"t=1.2-2.5mm,diam.=60mm",0.00185,-2.7328282715969863
13440-25-1-1,P010001,polyethene,Homopolymer,Polyolefins,CH2,14.03,"linear,Crystal",Composite,carbon black;wt. fraction;0.167,"Suzuki, Takanori; Fujikura, Yoshiaki; Ozaki, Fumihiko; Ikeda, Susumu , Sen'i Gakkaishi , 49 , 1 , 1-5 (1993)",Sholex/ 5220F/ Showa Denko Co.,carbon black;Toukablack Sheast V,170C 4.9MPa,Disk,,,,"t=1.2-2.5mm,diam.=60mm",,,,Kneaded at 180C 10min by mixing roller(3x6in.),Quenched at 0C,,,,,,,,,,,,,,,,,,,,,,,,,,,,,,,,,,,-0.2856702402547669,0.518,Schroeder method,333 [K],60.0,Taken from the Fig.,"t=1.2-2.5mm,diam.=60mm",0.00185,-2.7328282715969863
13440-26-1-1,P010001,polyethene,Homopolymer,Polyolefins,CH2,14.03,"linear,Crystal",Composite,carbon black;wt. fraction;0.286,"Suzuki, Takanori; Fujikura, Yoshiaki; Ozaki, Fumihiko; Ikeda, Susumu , Sen'i Gakkaishi , 49 , 1 , 1-5 (1993)",Sholex/ 5220F/ Showa Denko Co.,carbon black;Toukablack Sheast V,170C 4.9MPa,Disk,,,,"t=1.2-2.5mm,diam.=60mm",,,,Kneaded at 180C 10min by mixing roller(3x6in.),Quenched at 0C,,,,,,,,,,,,,,,,,,,,,,,,,,,,,,,,,,,-0.2298847052128984,0.589,Schroeder method,333 [K],60.0,Taken from the Fig.,"t=1.2-2.5mm,diam.=60mm",0.00185,-2.7328282715969863
13440-27-1-1,P010001,polyethene,Homopolymer,Polyolefins,CH2,14.03,"linear,Crystal",Composite,carbon black;wt. fraction;0.375,"Suzuki, Takanori; Fujikura, Yoshiaki; Ozaki, Fumihiko; Ikeda, Susumu , Sen'i Gakkaishi , 49 , 1 , 1-5 (1993)",Sholex/ 5220F/ Showa Denko Co.,carbon black;Toukablack Sheast V,170C 4.9MPa,Disk,,,,"t=1.2-2.5mm,diam.=60mm",,,,Kneaded at 180C 10min by mixing roller(3x6in.),Quenched at 0C,,,,,,,,,,,,,,,,,,,,,,,,,,,,,,,,,,,-0.1643094285075744,0.685,Schroeder method,333 [K],60.0,Taken from the Fig.,"t=1.2-2.5mm,diam.=60mm",0.00185,-2.7328282715969863
13440-28-1-1,P010001,polyethene,Homopolymer,Polyolefins,CH2,14.03,"linear,Crystal",Composite,carbon black;wt. fraction;0.5,"Suzuki, Takanori; Fujikura, Yoshiaki; Ozaki, Fumihiko; Ikeda, Susumu , Sen'i Gakkaishi , 49 , 1 , 1-5 (1993)",Sholex/ 5220F/ Showa Denko Co.,carbon black;Toukablack Sheast V,170C 4.9MPa,Disk,,,,"t=1.2-2.5mm,diam.=60mm",,,,Kneaded at 180C 10min by mixing roller(3x6in.),Quenched at 0C,,,,,,,,,,,,,,,,,,,,,,,,,,,,,,,,,,,-0.0883098412461388,0.816,Schroeder method,333 [K],60.0,Taken from the Fig.,"t=1.2-2.5mm,diam.=60mm",0.00185,-2.7328282715969863
13440-29-1-1,P010001,polyethene,Homopolymer,Polyolefins,CH2,14.03,"linear,Crystal",Composite,carbon black;wt. fraction;0.545,"Suzuki, Takanori; Fujikura, Yoshiaki; Ozaki, Fumihiko; Ikeda, Susumu , Sen'i Gakkaishi , 49 , 1 , 1-5 (1993)",Sholex/ 5220F/ Showa Denko Co.,carbon black;Toukablack Sheast V,170C 4.9MPa,Disk,,,,"t=1.2-2.5mm,diam.=60mm",,,,Kneaded at 180C 10min by mixing roller(3x6in.),Quenched at 0C,,,,,,,,,,,,,,,,,,,,,,,,,,,,,,,,,,,-0.0736575533743449,0.844,Schroeder method,333 [K],60.0,Taken from the Fig.,"t=1.2-2.5mm,diam.=60mm",0.00185,-2.7328282715969863
13440-30-1-1,P010001,polyethene,Homopolymer,Polyolefins,CH2,14.03,"linear,Crystal",Composite,carbon black;wt. fraction;0.6,"Suzuki, Takanori; Fujikura, Yoshiaki; Ozaki, Fumihiko; Ikeda, Susumu , Sen'i Gakkaishi , 49 , 1 , 1-5 (1993)",Sholex/ 5220F/ Showa Denko Co.,carbon black;Toukablack Sheast V,170C 4.9MPa,Disk,,,,"t=1.2-2.5mm,diam.=60mm",,,,Kneaded at 180C 10min by mixing roller(3x6in.),Quenched at 0C,,,,,,,,,,,,,,,,,,,,,,,,,,,,,,,,,,,-0.0614802748235081,0.868,Schroeder method,333 [K],60.0,Taken from the Fig.,"t=1.2-2.5mm,diam.=60mm",0.00185,-2.7328282715969863
13440-32-1-1,P010001,polyethene,Homopolymer,Polyolefins,CH2,14.03,"linear,Crystal",Composite,carbon black;wt. fraction;0.167,"Suzuki, Takanori; Fujikura, Yoshiaki; Ozaki, Fumihiko; Ikeda, Susumu , Sen'i Gakkaishi , 49 , 1 , 1-5 (1993)",Sholex/ 7200F/ Showa Denko Co.,carbon black;Toukablack Sheast V,170C 4.9MPa,Disk,,,,"t=1.2-2.5mm,diam.=60mm",,,,Kneaded at 180C 10min by mixing roller(3x6in.),Quenched at 0C,,,,,,,,,,,,,,,,,,,,,,,,,,,,,,,,,,,-0.2749054789185309,0.531,Schroeder method,333 [K],60.0,Taken from the Fig.,"t=1.2-2.5mm,diam.=60mm",0.00185,-2.7328282715969863
13440-33-1-1,P010001,polyethene,Homopolymer,Polyolefins,CH2,14.03,"linear,Crystal",Composite,carbon black;wt. fraction;0.286,"Suzuki, Takanori; Fujikura, Yoshiaki; Ozaki, Fumihiko; Ikeda, Susumu , Sen'i Gakkaishi , 49 , 1 , 1-5 (1993)",Sholex/ 7200F/ Showa Denko Co.,carbon black;Toukablack Sheast V,170C 4.9MPa,Disk,,,,"t=1.2-2.5mm,diam.=60mm",,,,Kneaded at 180C 10min by mixing roller(3x6in.),Quenched at 0C,,,,,,,,,,,,,,,,,,,,,,,,,,,,,,,,,,,-0.2034256667895703,0.626,Schroeder method,333 [K],60.0,Taken from the Fig.,"t=1.2-2.5mm,diam.=60mm",0.00185,-2.7328282715969863
13440-34-1-1,P010001,polyethene,Homopolymer,Polyolefins,CH2,14.03,"linear,Crystal",Composite,carbon black;wt. fraction;0.375,"Suzuki, Takanori; Fujikura, Yoshiaki; Ozaki, Fumihiko; Ikeda, Susumu , Sen'i Gakkaishi , 49 , 1 , 1-5 (1993)",Sholex/ 7200F/ Showa Denko Co.,carbon black;Toukablack Sheast V,170C 4.9MPa,Disk,,,,"t=1.2-2.5mm,diam.=60mm",,,,Kneaded at 180C 10min by mixing roller(3x6in.),Quenched at 0C,,,,,,,,,,,,,,,,,,,,,,,,,,,,,,,,,,,-0.1518108830086013,0.705,Schroeder method,333 [K],60.0,Taken from the Fig.,"t=1.2-2.5mm,diam.=60mm",0.00185,-2.7328282715969863
13440-35-1-1,P010001,polyethene,Homopolymer,Polyolefins,CH2,14.03,"linear,Crystal",Composite,carbon black;wt. fraction;0.444,"Suzuki, Takanori; Fujikura, Yoshiaki; Ozaki, Fumihiko; Ikeda, Susumu , Sen'i Gakkaishi , 49 , 1 , 1-5 (1993)",Sholex/ 7200F/ Showa Denko Co.,carbon black;Toukablack Sheast V,170C 4.9MPa,Disk,,,,"t=1.2-2.5mm,diam.=60mm",,,,Kneaded at 180C 10min by mixing roller(3x6in.),Quenched at 0C,,,,,,,,,,,,,,,,,,,,,,,,,,,,,,,,,,,-0.1101382787418115,0.776,Schroeder method,333 [K],60.0,Taken from the Fig.,"t=1.2-2.5mm,diam.=60mm",0.00185,-2.7328282715969863
13440-36-1-1,P010001,polyethene,Homopolymer,Polyolefins,CH2,14.03,"linear,Crystal",Composite,carbon black;wt. fraction;0.545,"Suzuki, Takanori; Fujikura, Yoshiaki; Ozaki, Fumihiko; Ikeda, Susumu , Sen'i Gakkaishi , 49 , 1 , 1-5 (1993)",Sholex/ 7200F/ Showa Denko Co.,carbon black;Toukablack Sheast V,170C 4.9MPa,Disk,,,,"t=1.2-2.5mm,diam.=60mm",,,,Kneaded at 180C 10min by mixing roller(3x6in.),Quenched at 0C,,,,,,,,,,,,,,,,,,,,,,,,,,,,,,,,,,,-0.080398976215889,0.831,Schroeder method,333 [K],60.0,Taken from the Fig.,"t=1.2-2.5mm,diam.=60mm",0.00185,-2.7328282715969863
13440-37-1-1,P010001,polyethene,Homopolymer,Polyolefins,CH2,14.03,"linear,Crystal",Composite,carbon black;wt. fraction;0.6,"Suzuki, Takanori; Fujikura, Yoshiaki; Ozaki, Fumihiko; Ikeda, Susumu , Sen'i Gakkaishi , 49 , 1 , 1-5 (1993)",Sholex/ 7200F/ Showa Denko Co.,carbon black;Toukablack Sheast V,170C 4.9MPa,Disk,,,,"t=1.2-2.5mm,diam.=60mm",,,,Kneaded at 180C 10min by mixing roller(3x6in.),Quenched at 0C,,,,,,,,,,,,,,,,,,,,,,,,,,,,,,,,,,,-0.0690509688324769,0.853,Schroeder method,333 [K],60.0,Taken from the Fig.,"t=1.2-2.5mm,diam.=60mm",0.00185,-2.7328282715969863
13440-39-1-1,P010001,polyethene,Homopolymer,Polyolefins,CH2,14.03,"linear,Crystal",Composite,carbon black;wt. fraction;0.286,"Suzuki, Takanori; Fujikura, Yoshiaki; Ozaki, Fumihiko; Ikeda, Susumu , Sen'i Gakkaishi , 49 , 1 , 1-5 (1993)",Hizex/ 1300J/ Mitsui Petroleum Chem. Ind.,carbon black;Toukablack Sheast V,170C 4.9MPa,Disk,,,,"t=1.2-2.5mm,diam.=60mm",,,,Kneaded at 180C 10min by mixing roller(3x6in.),Quenched at 0C,,,,,,,,,,,,,,,,,,,,,,,,,,,,,,,,,,,-0.1643094285075744,0.685,Schroeder method,333 [K],60.0,Taken from the Fig.,"t=1.2-2.5mm,diam.=60mm",0.00185,-2.7328282715969863
13440-40-1-1,P010001,polyethene,Homopolymer,Polyolefins,CH2,14.03,"linear,Crystal",Composite,carbon black;wt. fraction;0.375,"Suzuki, Takanori; Fujikura, Yoshiaki; Ozaki, Fumihiko; Ikeda, Susumu , Sen'i Gakkaishi , 49 , 1 , 1-5 (1993)",Hizex/ 1300J/ Mitsui Petroleum Chem. Ind.,carbon black;Toukablack Sheast V,170C 4.9MPa,Disk,,,,"t=1.2-2.5mm,diam.=60mm",,,,Kneaded at 180C 10min by mixing roller(3x6in.),Quenched at 0C,,,,,,,,,,,,,,,,,,,,,,,,,,,,,,,,,,,-0.1084625423274355,0.779,Schroeder method,333 [K],60.0,Taken from the Fig.,"t=1.2-2.5mm,diam.=60mm",0.00185,-2.7328282715969863
13440-41-1-1,P010001,polyethene,Homopolymer,Polyolefins,CH2,14.03,"linear,Crystal",Composite,carbon black;wt. fraction;0.444,"Suzuki, Takanori; Fujikura, Yoshiaki; Ozaki, Fumihiko; Ikeda, Susumu , Sen'i Gakkaishi , 49 , 1 , 1-5 (1993)",Hizex/ 1300J/ Mitsui Petroleum Chem. Ind.,carbon black;Toukablack Sheast V,170C 4.9MPa,Disk,,,,"t=1.2-2.5mm,diam.=60mm",,,,Kneaded at 180C 10min by mixing roller(3x6in.),Quenched at 0C,,,,,,,,,,,,,,,,,,,,,,,,,,,,,,,,,,,-0.080398976215889,0.831,Schroeder method,333 [K],60.0,Taken from the Fig.,"t=1.2-2.5mm,diam.=60mm",0.00185,-2.7328282715969863
13440-42-1-1,P010001,polyethene,Homopolymer,Polyolefins,CH2,14.03,"linear,Crystal",Composite,carbon black;wt. fraction;0.5,"Suzuki, Takanori; Fujikura, Yoshiaki; Ozaki, Fumihiko; Ikeda, Susumu , Sen'i Gakkaishi , 49 , 1 , 1-5 (1993)",Hizex/ 1300J/ Mitsui Petroleum Chem. Ind.,carbon black;Toukablack Sheast V,170C 4.9MPa,Disk,,,,"t=1.2-2.5mm,diam.=60mm",,,,Kneaded at 180C 10min by mixing roller(3x6in.),Quenched at 0C,,,,,,,,,,,,,,,,,,,,,,,,,,,,,,,,,,,-0.0649968485463452,0.861,Schroeder method,333 [K],60.0,Taken from the Fig.,"t=1.2-2.5mm,diam.=60mm",0.00185,-2.7328282715969863
13440-43-1-1,P010001,polyethene,Homopolymer,Polyolefins,CH2,14.03,"linear,Crystal",Composite,carbon black;wt. fraction;0.545,"Suzuki, Takanori; Fujikura, Yoshiaki; Ozaki, Fumihiko; Ikeda, Susumu , Sen'i Gakkaishi , 49 , 1 , 1-5 (1993)",Hizex/ 1300J/ Mitsui Petroleum Chem. Ind.,carbon black;Toukablack Sheast V,170C 4.9MPa,Disk,,,,"t=1.2-2.5mm,diam.=60mm",,,,Kneaded at 180C 10min by mixing roller(3x6in.),Quenched at 0C,,,,,,,,,,,,,,,,,,,,,,,,,,,,,,,,,,,-0.0614802748235081,0.868,Schroeder method,333 [K],60.0,Taken from the Fig.,"t=1.2-2.5mm,diam.=60mm",0.00185,-2.7328282715969863
13440-44-1-1,P010001,polyethene,Homopolymer,Polyolefins,CH2,14.03,"linear,Crystal",Composite,carbon black;wt. fraction;0.60,"Suzuki, Takanori; Fujikura, Yoshiaki; Ozaki, Fumihiko; Ikeda, Susumu , Sen'i Gakkaishi , 49 , 1 , 1-5 (1993)",Hizex/ 1300J/ Mitsui Petroleum Chem. Ind.,carbon black;Toukablack Sheast V,170C 4.9MPa,Disk,,,,"t=1.2-2.5mm,diam.=60mm",,,,Kneaded at 180C 10min by mixing roller(3x6in.),Quenched at 0C,,,,,,,,,,,,,,,,,,,,,,,,,,,,,,,,,,,-0.048176964684088,0.895,Schroeder method,333 [K],60.0,Taken from the Fig.,"t=1.2-2.5mm,diam.=60mm",0.00185,-2.7328282715969863
13497-2-1-1,P150011,poly(bisphenol A carbonate),Homopolymer,Polycarbonates/thiocarbonates,C16H14O3,254.28,linear,Composite,pitch based carbon fiber; volume fraction %; 3,"Demain, A.; Issi, J. P. , Journal of Composite Materials , 27 , 7 , 668-683 (1993)",,"polycarbonate, Lexan; 145; General Electric, fiber 500 micro meter long in the composite","270C, 60MPa",Sheet,,,,"l = 35mm, w = 5mm, t = 3mm",,,,"PC diluted in dioxane, fiber incorporated in the soln., then homogenized for 15min using magnetic stirrer",,,,,,,,,,,,,,,,,,,,,,,,,,,,,,,,,,,,-0.6073030467403343,0.247,Four probe method,"23 [C] ,  Measured in a direction perpendicular to largest faces of plates, called transverse",23.0,Taken from the Fig.,"l = 35mm, w = 5mm, t = 3mm",0.003,-2.5228787452803374
13497-2-1-2,P150011,poly(bisphenol A carbonate),Homopolymer,Polycarbonates/thiocarbonates,C16H14O3,254.28,linear,Composite,pitch based carbon fiber; volume fraction %; 3,"Demain, A.; Issi, J. P. , Journal of Composite Materials , 27 , 7 , 668-683 (1993)",,"polycarbonate, Lexan; 145; General Electric, fiber 500 micro meter long in the composite","270C, 60MPa",Disk,,,,"Diam. = 32mm, t = 3mm",,,,"PC diluted in dioxane, fiber incorporated in the soln., then homogenized for 15min using magnetic stirrer",,,,,,,,,,,,,,,,,,,,,,,,,,,,,,,,,,,,0.0043213737826425,1.01,Modified version of guarded hot plate method,"23 [C] ,  Measured in a direction parallel to largest faces of plates, called longitudinal",23.0,Taken from the Fig.,"Diam. = 32mm, t = 3mm",0.003,-2.5228787452803374
13497-3-1-1,P150011,poly(bisphenol A carbonate),Homopolymer,Polycarbonates/thiocarbonates,C16H14O3,254.28,linear,Composite,pitch based carbon fiber; volume fraction %; 10,"Demain, A.; Issi, J. P. , Journal of Composite Materials , 27 , 7 , 668-683 (1993)",,"polycarbonate, Lexan; 145; General Electric, fiber 500 micro meter long in the composite","270C, 60MPa",Sheet,,,,"l = 35mm, w = 5mm, t = 3mm",,,,"PC diluted in dioxane, fiber incorporated in the soln., then homogenized for 15min using magnetic stirrer",,,,,,,,,,,,,,,,,,,,,,,,,,,,,,,,,,,,-0.4934949675951279,0.321,Four probe method,"23 [C] ,  Measured in a direction perpendicular to largest faces of plates, called transverse",23.0,Taken from the Fig.,"l = 35mm, w = 5mm, t = 3mm",0.003,-2.5228787452803374
13497-3-1-2,P150011,poly(bisphenol A carbonate),Homopolymer,Polycarbonates/thiocarbonates,C16H14O3,254.28,linear,Composite,pitch based carbon fiber; volume fraction %; 10,"Demain, A.; Issi, J. P. , Journal of Composite Materials , 27 , 7 , 668-683 (1993)",,"polycarbonate, Lexan; 145; General Electric, fiber 500 micro meter long in the composite","270C, 60MPa",Disk,,,,"Diam. = 32mm, t = 3mm",,,,"PC diluted in dioxane, fiber incorporated in the soln., then homogenized for 15min using magnetic stirrer",,,,,,,,,,,,,,,,,,,,,,,,,,,,,,,,,,,,0.6111920608684343,4.085,Modified version of guarded hot plate method,"23 [C] ,  Measured in a direction parallel to largest faces of plates, called longitudinal",23.0,Taken from the Fig.,"Diam. = 32mm, t = 3mm",0.003,-2.5228787452803374
