Repository: shimakawa-hvg/expt-group-partitioning

# expt-group-partitioning
"Prevention of Leakage in Machine Learning Prediction for Polymer Composite Properties" 

Hajime Shimakawa, Akiko Kumada, and Masahiro Sato

Department of Electrical Engineering & Information Systems, School of Engineering, 
The University of Tokyo, 7-3-1 Hongo, Bunkyo-ku, 113-8656, Tokyo, Japan

## Content
- ```data_EC.csv```: csv file for data used in EC prediction.
- ```data_TC.csv```: csv file for data used in TC prediction.
- ```make_expt_id.ipynb```: jupyternotebook for making expt-id from reference information.
- ```sample_detail_EC.csv```: csv file for sample details used to make expt-id.

File: sample_detail_EC.csv (part 2 of 37)
14798-14-1-1,P100004,poly(hexano-6-lactam),Homopolymer,Polyamides/thioamides,C6H11NO,113.16,,"linear,Electroconductive,Crystal",Composite,Cu particle;wt%;ca 80,"20.0MPa,220C for 20min",Disk,30(d)*3(t)mm,"Larena, Alicia; Pinto, Gabriel , Polymer Composites , 16 , 6 , 536-541 (1995)",,"Cu particle,size;25-50micron,density;8.92g/cm3,elec. resistivity;1.60E(-6)ohm*cm",Powder of nylon 6 and Cu particles mixed for 12h in internal mixer,,,,,,,,,,,,,,,,,,,,,,,,,,,,,,,,,,,,,,,,,,,,,,,,,,,,,,,,,,,,,,0.4,-0.3979400086720376,,Taken from the Fig.3,Two-point probe method,,30(d)*3(t)mm,,
14828-2-1-2,P010001,polyethene,Homopolymer,Polyolefins,CH2,14.03,,"linear,Thermoplastic",Composite,carbon black (CB);wt%;5,,Disk,"d = 100mm, t = 2mm","Ou, Yu-Chun; Zhu, Jin; Feng, Yu-Peng , Journal of Applied Polymer Science , 59 , 2 , 287-294 (1996)",,,"[Mechanical mixing] Melt mixed in Brabender twin-screw extruder at 210-220C, 30rpm",,,,,"4.8([Not Reported],[Not Reported],,)","210-220C, 30rpm",,,,,,,,,,,,,,,,,,,,,,,,,,,,,,,,,,,,,,,,,,,,,,,,,,,,,,,,5e-14,-13.30102999566398,,Taken from the Fig.2,High resistance tester,,"d = 100mm, t = 2mm",0.002,-2.6989700043360187
14828-3-1-2,P010001,polyethene,Homopolymer,Polyolefins,CH2,14.03,,"linear & crosslinked,Thermoplastic",Composite,carbon black (CB);wt%;10,,Disk,"d = 100mm, t = 2mm","Ou, Yu-Chun; Zhu, Jin; Feng, Yu-Peng , Journal of Applied Polymer Science , 59 , 2 , 287-294 (1996)",,,"[Mechanical mixing] Melt mixed in Brabender twin-screw extruder at 210-220C, 30rpm",,,,,"4.8([Not Reported],[Not Reported],,)","210-220C, 30rpm",,,,,,,,,,,,,,,,,,,,,,,,,,,,,,,,,,,,,,,,,,,,,,,,,,,,,,,,1e-13,-13.0,,Taken from the Fig.2,High resistance tester,,"d = 100mm, t = 2mm",0.002,-2.6989700043360187
14828-4-1-2,P010001,polyethene,Homopolymer,Polyolefins,CH2,14.03,,"linear & crosslinked,Thermoplastic",Composite,carbon black (CB);wt%;15,,Disk,"d = 100mm, t = 2mm","Ou, Yu-Chun; Zhu, Jin; Feng, Yu-Peng , Journal of Applied Polymer Science , 59 , 2 , 287-294 (1996)",,,"[Mechanical mixing] Melt mixed in Brabender twin-screw extruder at 210-220C, 30rpm",,,,,"4.8([Not Reported],[Not Reported],,)","210-220C, 30rpm",,,,,,,,,,,,,,,,,,,,,,,,,,,,,,,,,,,,,,,,,,,,,,,,,,,,,,,,5e-13,-12.30102999566398,,Taken from the Fig.2,High resistance tester,,"d = 100mm, t = 2mm",0.002,-2.6989700043360187
14828-5-1-2,P010001,polyethene,Homopolymer,Polyolefins,CH2,14.03,,"linear & crosslinked,Thermoplastic",Composite,carbon black (CB);wt%;20,,Disk,"d = 100mm, t = 2mm","Ou, Yu-Chun; Zhu, Jin; Feng, Yu-Peng , Journal of Applied Polymer Science , 59 , 2 , 287-294 (1996)",,,"[Mechanical mixing] Melt mixed in Brabender twin-screw extruder at 210-220C, 30rpm",,,,,"4.8([Not Reported],[Not Reported],,)","210-220C, 30rpm",,,,,,,,,,,,,,,,,,,,,,,,,,,,,,,,,,,,,,,,,,,,,,,,,,,,,,,,3e-12,-11.522878745280336,,Taken from the Fig.2,High resistance tester,,"d = 100mm, t = 2mm",0.002,-2.6989700043360187
14828-6-1-2,P010001,polyethene,Homopolymer,Polyolefins,CH2,14.03,,"linear & crosslinked,Thermoplastic",Composite,carbon black (CB);wt%;30,,Disk,"d = 100mm, t = 2mm","Ou, Yu-Chun; Zhu, Jin; Feng, Yu-Peng , Journal of Applied Polymer Science , 59 , 2 , 287-294 (1996)",,,"[Mechanical mixing] Melt mixed in Brabender twin-screw extruder at 210-220C, 30rpm",,,,,"4.8([Not Reported],[Not Reported],,)","210-220C, 30rpm",,,,,,,,,,,,,,,,,,,,,,,,,,,,,,,,,,,,,,,,,,,,,,,,,,,,,,,,0.0001,-4.0,,Taken from the Fig.2,Bridge tester,,"d = 100mm, t = 2mm",0.002,-2.6989700043360187
15201-2-1-1,P010001,polyethene,Homopolymer,Polyolefins,CH2,14.03,,linear,Composite,copper particles; vol%; 5,,,,"Agari, Yasuyuki; Shimada, Masayuki; Ueda, Akira , Netsu Bussei , 9 , 1 , 17-23 (1995)",,copper particle size = 23 micro meter,polyethylene melt-mixed with copper particles at 453K for 10min,,Unknown=5000,,,,,,,,,,,,,,,,,,,,,,,,,,,,,,,,,,,,,,,,,,,,,,,,,,,,,,,,,,,,7.9e-14,-13.102372908709558,"296 [K] ,  Sample thickness 0.4mm",Taken from the Fig.,,23.0,,,
15201-4-1-1,P010001,polyethene,Homopolymer,Polyolefins,CH2,14.03,,linear,Composite,copper particles; vol%; 30,,,,"Agari, Yasuyuki; Shimada, Masayuki; Ueda, Akira , Netsu Bussei , 9 , 1 , 17-23 (1995)",,copper particle size = 23 micro meter,polyethylene melt-mixed with copper particles at 453K for 10min,,Unknown=5000,,,,,,,,,,,,,,,,,,,,,,,,,,,,,,,,,,,,,,,,,,,,,,,,,,,,,,,,,,,,1.74e-07,-6.7594507517174005,"296 [K] ,  Sample thickness 0.4mm",Taken from the Fig.,,23.0,,,
15201-5-1-1,P010001,polyethene,Homopolymer,Polyolefins,CH2,14.03,,linear,Composite,copper particles; vol%; 5,,,,"Agari, Yasuyuki; Shimada, Masayuki; Ueda, Akira , Netsu Bussei , 9 , 1 , 17-23 (1995)",,copper particle size = 120 micro meter,polyethylene melt-mixed with copper particles at 453K for 10min,,Unknown=5000,,,,,,,,,,,,,,,,,,,,,,,,,,,,,,,,,,,,,,,,,,,,,,,,,,,,,,,,,,,,5.2e-12,-11.2839966563652,"296 [K] ,  Sample thickness 0.2mm",Taken from the Fig.,,23.0,,,
15201-6-1-1,P010001,polyethene,Homopolymer,Polyolefins,CH2,14.03,,linear,Composite,copper particles; vol%; 15,,,,"Agari, Yasuyuki; Shimada, Masayuki; Ueda, Akira , Netsu Bussei , 9 , 1 , 17-23 (1995)",,copper particle size = 120 micro meter,polyethylene melt-mixed with copper particles at 453K for 10min,,Unknown=5000,,,,,,,,,,,,,,,,,,,,,,,,,,,,,,,,,,,,,,,,,,,,,,,,,,,,,,,,,,,,0.0001,-4.0,"296 [K] ,  Sample thickness 0.2mm",Taken from the Fig.,,23.0,,,
15201-7-1-1,P010001,polyethene,Homopolymer,Polyolefins,CH2,14.03,,linear,Composite,copper particles; vol%; 30,,,,"Agari, Yasuyuki; Shimada, Masayuki; Ueda, Akira , Netsu Bussei , 9 , 1 , 17-23 (1995)",,copper particle size = 120 micro meter,polyethylene melt-mixed with copper particles at 453K for 10min,,Unknown=5000,,,,,,,,,,,,,,,,,,,,,,,,,,,,,,,,,,,,,,,,,,,,,,,,,,,,,,,,,,,,0.0001,-4.0,"296 [K] ,  Sample thickness 0.2mm",Taken from the Fig.,,23.0,,,
15256-2-1-1,P040048,poly(methyl methacrylate),Homopolymer,"Polyacrylics, Polyvinyls",C5H8O2,100.12,,"linear,Thermoplastic,Electroconductive",Composite,carbon black (CB);vol%;3.2,"200C, 150-200kg/cm2",Film,t = ca.0.02cm,"Kihara, Yasuharu; Ihara, Tatsuhiko; Kiboku, Mitsuo , Zairyo , 43 , 490 , 895-901 (1994)",,"(PMMA) Scientific Polymer Products, Inc., (CB) Mitsubishi Kasei, d.=1.870g/cm3 (25C)",[Mechanical mixing] Polymer/CB mixed for 20min with vibrating ball-mill,,,at,,,,,,,,,,,,,,,,,,,,,,,,,,,,,,,,,,,,,,,,,,,,,,,,,,,,,,,,,,,3e-11,-10.522878745280336,,Taken from the Fig.1,Micro electrometer or digital ohm meter,,t = ca.0.02cm,0.0002,-3.6989700043360187
15256-3-1-1,P040048,poly(methyl methacrylate),Homopolymer,"Polyacrylics, Polyvinyls",C5H8O2,100.12,,"linear,Thermoplastic,Electroconductive",Composite,carbon black (CB);vol%;6.6,"200C, 150-200kg/cm2",Film,t = ca.0.02cm,"Kihara, Yasuharu; Ihara, Tatsuhiko; Kiboku, Mitsuo , Zairyo , 43 , 490 , 895-901 (1994)",,"(PMMA) Scientific Polymer Products, Inc., (CB) Mitsubishi Kasei, d.=1.870g/cm3 (25C)",[Mechanical mixing] Polymer/CB mixed for 20min with vibrating ball-mill,,,at,,,,,,,,,,,,,,,,,,,,,,,,,,,,,,,,,,,,,,,,,,,,,,,,,,,,,,,,,,,1e-08,-8.0,,Taken from the Fig.1,Micro electrometer or digital ohm meter,,t = ca.0.02cm,0.0002,-3.6989700043360187
15256-4-1-1,P040048,poly(methyl methacrylate),Homopolymer,"Polyacrylics, Polyvinyls",C5H8O2,100.12,,"linear,Thermoplastic,Electroconductive",Composite,carbon black (CB);vol%;10.0,"200C, 150-200kg/cm2",Film,t = ca.0.02cm,"Kihara, Yasuharu; Ihara, Tatsuhiko; Kiboku, Mitsuo , Zairyo , 43 , 490 , 895-901 (1994)",,"(PMMA) Scientific Polymer Products, Inc., (CB) Mitsubishi Kasei, d.=1.870g/cm3 (25C)",[Mechanical mixing] Polymer/CB mixed for 20min with vibrating ball-mill,,,at,,,,,,,,,,,,,,,,,,,,,,,,,,,,,,,,,,,,,,,,,,,,,,,,,,,,,,,,,,,2e-08,-7.698970004336019,,Taken from the Fig.1,Micro electrometer or digital ohm meter,,t = ca.0.02cm,0.0002,-3.6989700043360187
15281-2-1-1,P030001,poly(vinyl alcohol),Homopolymer,Polyvinyls,C2H4O,44.05,P030001//Cu powder,"linear,Electroconductive",Composite,Cu powder; wt.%; 2.5,,Film,t=ca.350micrometer,"Mosaad, M.M.; Hemada, O.M.; Hemada, D.M.; Assem, E.E. , Pakistan Journal of Scientific and Industrial Research , 36 , 11 , 447-450 (1993)",,"PVA obtained from Osaka Hayashi Chem. Ind., Ltd. (Japan),  DPn 1700",Powder metal mixed with aq. PVA soln.,,,,,,,Mixed soln. cast into glass dish and dried in dry atmosphere for 2weeks,,,,,,,,,,,,,,,,,,,,,,,,,,,,,,,,,,,,,,,,,,,,,,,,,,,,,,,8.3e-09,-8.080921907623926,"ca 30 [C] , 1V, 1kHz","Min. resistivity obsd. at ca.211 (Tg ca.220C), taken from the Fig.2","A.C. resistivity, bridge type Tesla",30.0,t=ca.350micrometer,0.00035,-3.4559319556497243
15329-2-1-1,P010001,polyethene,Homopolymer,Polyolefins,CH2,14.03,,"linear,Semiconductive",Composite,carbon black;wt%;5,Powder mixt. pressed at 50C under 10MPa,Cylinder,,"Zaikin, A. Y.; Nigmatullin, V. A. , KGK, Kautschuk Gummi Kunststoffe , 47 , 10 , 709-714 (1994)",,"Base PE(Mn=1E(5),MFI=0.4g/10min(190C/5kg),density=0.96g/cm3),Furnace carbon black;N254(sp. adsorption surface area=250m2/g and av. particle size=25nm)",PE and carbon black mixed in molten state at 160C for 20min using micromill and ground at liq. N2 temp. using cod mill,,,,,,,,ethylene,addition,gas-phase polymn.,,,,,,,,,,,,,,,,,,,,,,,,,,,,,,,,,,,,,,,,,,,,,,,,,,,,1e-13,-13.0,"80 [C] , Heating rate=1C/min",Taken from the Fig.2,Potentiometer(cell between two piston-like electrode),80.0,,,
15329-3-1-1,P010001,polyethene,Homopolymer,Polyolefins,CH2,14.03,,"linear,Semiconductive",Composite,carbon black;wt%;10,Powder mixt. pressed at 50C under 10MPa,Cylinder,,"Zaikin, A. Y.; Nigmatullin, V. A. , KGK, Kautschuk Gummi Kunststoffe , 47 , 10 , 709-714 (1994)",,"Base PE(Mn=1E(5),MFI=0.4g/10min(190C/5kg),density=0.96g/cm3),Furnace carbon black;N254(sp. adsorption surface area=250m2/g and av. particle size=25nm)",PE and carbon black mixed in molten state at 160C for 20min using micromill and ground at liq. N2 temp. using cod mill,,,,,,,,,,,,,,,,,,,,,,,,,,,,,,,,,,,,,,,,,,,,,,,,,,,,,,,,,,,,,,1e-13,-13.0,"80 [C] , Heating rate=1C/min",Taken from the Fig.2,Potentiometer(cell between two piston-like electrode),80.0,,,
21479-1-1-1,P040048,poly(methyl methacrylate),Homopolymer,"Polyacrylics, Polyvinyls",C5H8O2,100.12,,linear,Composite,carbon fiber; vol%; 18,,Film,t = 0.1mm,"Alexander, M. Grayson , Materials Research Bulletin , 34 , 4 , 603-611 (1999)",,"Composite formed as follows, PMMA dissolved in acetonitrile then carbon fiber added to the solution( low-temp. slurry method )",,,Unknown=120000,,,,,acetonitrile,,,,,,,,,,,,,,,,,,,,,,,,,,,,,,,,,,,,,,,,,,,,,,,,,,,,,,,0.03,-1.5228787452803376,230 [K],Taken from the Fig.,Four-probe method,-43.0,t = 0.1mm,0.0001,-4.0
21483-2-1-1,P030001,poly(vinyl alcohol),Homopolymer,Polyvinyls,C2H4O,44.05,,"linear,Thermoplastic",Composite,Carbon nanotube; wt%; 10,,Film,t = 44-53 micro meter,"Shaffer, Milo S. P.; Windle, Alan H. , Advanced Materials , 11 , 11 , 937-941 (1999)",,"PVOH supplied by Aldrich, carbon nanotube supplied by Hyperion Catalysis International, the composite prepared, nanotube dispersion added to PVOH solution",,,Unknown=85000...146000,,,,,Aqueous solution,,,,,,,,,,,,,,,,,,,,,,,,,,,,,,,,,,,,,,,,,,,,,,,,,,,,,,,4e-07,-6.3979400086720375,,Taken from the Fig.,Four-contact method,,t = 44-53 micro meter,4.85e-05,-4.314258261397736
21483-3-1-1,P030001,poly(vinyl alcohol),Homopolymer,Polyvinyls,C2H4O,44.05,,"linear,Thermoplastic",Composite,Carbon nanotube; wt%; 50,,Film,t = 44-53 micro meter,"Shaffer, Milo S. P.; Windle, Alan H. , Advanced Materials , 11 , 11 , 937-941 (1999)",,"PVOH supplied by Aldrich, carbon nanotube supplied by Hyperion Catalysis International, the composite prepared, nanotube dispersion added to PVOH solution",,,Unknown=85000...146000,,,,,Aqueous solution,,,,,,,,,,,,,,,,,,,,,,,,,,,,,,,,,,,,,,,,,,,,,,,,,,,,,,,0.16,-0.7958800173440752,,Taken from the Fig.,Four-contact method,,t = 44-53 micro meter,4.85e-05,-4.314258261397736
21769-6-1-1,P100004,poly(hexano-6-lactam),Homopolymer,Polyamides/thioamides,C6H11NO,113.16,Capron/ 8202/ Allied Signal,"linear,Thermoplastic,Crystal",Composite,Clay 15A; wt.%; 5,,Melt,,"McBrearty, Michael , Proceedings of the Annual ISA Analysis Division Symposium , 33 , 169-181 (2000)",,(Clay 15A) Cloisite 15A supplied by Southern Clay Products (nanoparticles of alkyl-quaternary ammonium montmorillonite),Blending in extruder,,,,,,,,,,,,,,,,,,,,,,,,,,,,,,,,,,,,,,,,,,,,,,,,,,,,,,,,,,,,,,1.3e-06,-5.886056647693163,"228 [C] , 200Hz",Taken from the Fig.8,In-line dielectric analyzer (AC cond.),228.0,,,
21769-7-1-1,P100004,poly(hexano-6-lactam),Homopolymer,Polyamides/thioamides,C6H11NO,113.16,Capron/ 8202/ Allied Signal,"linear,Thermoplastic,Crystal",Composite,Clay 30A; wt.%; 5,,Melt,,"McBrearty, Michael , Proceedings of the Annual ISA Analysis Division Symposium , 33 , 169-181 (2000)",,(Clay 30A) Cloisite 30A supplied by Southern Clay Products (nanoparticles of alkyl-quaternary ammonium montmorillonite),Blending in extruder,,,,,,,,,,,,,,,,,,,,,,,,,,,,,,,,,,,,,,,,,,,,,,,,,,,,,,,,,,,,,,1.5e-06,-5.823908740944319,"228 [C] , 200Hz",Taken from the Fig.8,In-line dielectric analyzer (AC cond.),228.0,,,
21772-1-1-1,P010002,poly(prop-1-ene),Homopolymer,Polyolefins,C3H6,42.08,,"linear,Thermoplastic,Electroconductive,Crystal",Composite,CB; wt.%; 2,"22.5kN/cm2, 200C, 2min",Sheet,t=ca.0.3mm,"Zois, H.; Apekis, L.; Omastova, M. , Proceedings - International Symposium on Electrets , 10th , 529-532 (1999)",,"(PP) Tarten TF-411 supplied by Slovnaft, MFI 10g/10min, Mw 2.13E(5), Mn 2.51E(4),  (CB) Vulcan XC-72R supplied by Cabot Corp.","Melt blending using Plasti-Corder kneading machine (200C, 10min, 75rpm)",,,,,,,,,,,,,,,,,,,,,,,,,,,,,,,,,,,,,,,,,,,,,,,,,,,,,,,,,,,,,,4e-14,-13.397940008672036,100Hz,Taken from the Fig.2,AC cond.,,t=ca.0.3mm,0.0003,-3.5228787452803374
21772-2-1-1,P010002,poly(prop-1-ene),Homopolymer,Polyolefins,C3H6,42.08,,"linear,Thermoplastic,Electroconductive,Crystal",Composite,CB; wt.%; 6,"22.5kN/cm2, 200C, 2min",Sheet,t=ca.0.3mm,"Zois, H.; Apekis, L.; Omastova, M. , Proceedings - International Symposium on Electrets , 10th , 529-532 (1999)",,"(PP) Tarten TF-411 supplied by Slovnaft, MFI 10g/10min, Mw 2.13E(5), Mn 2.51E(4),  (CB) Vulcan XC-72R supplied by Cabot Corp.","Melt blending using Plasti-Corder kneading machine (200C, 10min, 75rpm)",,,,,,,,,,,,,,,,,,,,,,,,,,,,,,,,,,,,,,,,,,,,,,,,,,,,,,,,,,,,,,2.8e-10,-9.55284196865778,100Hz,Taken from the Fig.2,AC cond.,,t=ca.0.3mm,0.0003,-3.5228787452803374
21772-3-1-1,P010002,poly(prop-1-ene),Homopolymer,Polyolefins,C3H6,42.08,,"linear,Thermoplastic,Electroconductive,Crystal",Composite,CB; wt.%; 10.4,"22.5kN/cm2, 200C, 2min",Sheet,t=ca.0.3mm,"Zois, H.; Apekis, L.; Omastova, M. , Proceedings - International Symposium on Electrets , 10th , 529-532 (1999)",,"(PP) Tarten TF-411 supplied by Slovnaft, MFI 10g/10min, Mw 2.13E(5), Mn 2.51E(4),  (CB) Vulcan XC-72R supplied by Cabot Corp.","Melt blending using Plasti-Corder kneading machine (200C, 10min, 75rpm)",,,,,,,,,,,,,,,,,,,,,,,,,,,,,,,,,,,,,,,,,,,,,,,,,,,,,,,,,,,,,,1.7e-05,-4.769551078621726,100Hz,Taken from the Fig.2,AC cond.,,t=ca.0.3mm,0.0003,-3.5228787452803374
21772-4-1-1,P010002,poly(prop-1-ene),Homopolymer,Polyolefins,C3H6,42.08,,"linear,Thermoplastic,Electroconductive,Crystal",Composite,CB; wt.%; 19.8,"22.5kN/cm2, 200C, 2min",Sheet,t=ca.0.3mm,"Zois, H.; Apekis, L.; Omastova, M. , Proceedings - International Symposium on Electrets , 10th , 529-532 (1999)",,"(PP) Tarten TF-411 supplied by Slovnaft, MFI 10g/10min, Mw 2.13E(5), Mn 2.51E(4),  (CB) Vulcan XC-72R supplied by Cabot Corp.","Melt blending using Plasti-Corder kneading machine (200C, 10min, 75rpm)",,,,,,,,,,,,,,,,,,,,,,,,,,,,,,,,,,,,,,,,,,,,,,,,,,,,,,,,,,,,,,4.5e-05,-4.346787486224656,100Hz,Taken from the Fig.2,AC cond.,,t=ca.0.3mm,0.0003,-3.5228787452803374
21784-1-1-1,P010001,polyethene,Homopolymer,Polyolefins,CH2,14.03,,"linear,Thermoplastic,Electroconductive",Composite,carbon black (CB);wt%;30,"15ton, 150C",Disk,t = 60micron,"Ramos, R. J.; Bianchi, R. F.; Faria, R. M. , Proceedings - International Symposium on Electrets , 10th , 525-528 (1999)",,Com. pellets (LDPE/CB) provided by Union Carbide of Brazil,,,,,,,,,,,,Exposed to UV radiation for 200h,,,,,,,,,,,,,,,,,,,,,,,,,,,,,,,,,,,,,,,,,,,,,,,,,,,8.5e-06,-5.070581074285707,25 [C],DC cond.,AC electric cond. measurement (Gain/Phase Analyzer),25.0,t = 60micron,6e-05,-4.221848749616356
22061-2-1-1,P150011,poly(bisphenol A carbonate),Homopolymer,Polycarbonates/thiocarbonates,C16H14O3,254.28,,"linear,Thermoplastic,Electromagnetic interference shielding and Radio frequency interference shielding",Composite,nickel-coated carbon fiber;wt%;5,,Sheet,"t=0.125in.,Mold shrinkage=0.28%","Rupprecht, Larry , Plast. Portable Wireless Electron., Annu. Conf. , 4th , 121-128 (1999)",,,PC and nickel-coated carbon fiber physically blended(Cube blend),,,,,,,,,,,,Shape of Test Piece,,,,,,,,,,,,,,,,,,,,,,,,,,,,,,,,,,,,,,,,,,,,,,,,,,0.0,,,,[Not Reported],,"t=0.125in.,Mold shrinkage=0.28%",,
22061-3-1-1,P150011,poly(bisphenol A carbonate),Homopolymer,Polycarbonates/thiocarbonates,C16H14O3,254.28,,"linear,Thermoplastic,Electromagnetic interference shielding and Radio frequency interference shielding",Composite,nickel-coated carbon fiber;wt%;10,,Sheet,"t=0.125in.,Mold shrinkage=0.25%","Rupprecht, Larry , Plast. Portable Wireless Electron., Annu. Conf. , 4th , 121-128 (1999)",,,PC and nickel-coated carbon fiber physically blended(Cube blend),,,,,,,,,,,,Shape of Test Piece,,,,,,,,,,,,,,,,,,,,,,,,,,,,,,,,,,,,,,,,,,,,,,,,,,2.0,0.3010299956639812,,,[Not Reported],,"t=0.125in.,Mold shrinkage=0.25%",,
22061-4-1-1,P150011,poly(bisphenol A carbonate),Homopolymer,Polycarbonates/thiocarbonates,C16H14O3,254.28,,"linear,Thermoplastic,Electromagnetic interference shielding and Radio frequency interference shielding",Composite,nickel-coated carbon fiber;wt%;15,,Sheet,"t=0.125in.,Mold shrinkage=0.22%","Rupprecht, Larry , Plast. Portable Wireless Electron., Annu. Conf. , 4th , 121-128 (1999)",,,PC and nickel-coated carbon fiber physically blended(Cube blend),,,,,,,,,,,,Shape of Test Piece,,,,,,,,,,,,,,,,,,,,,,,,,,,,,,,,,,,,,,,,,,,,,,,,,,6.7,0.8260748027008264,,,[Not Reported],,"t=0.125in.,Mold shrinkage=0.22%",,
22061-5-1-1,P150011,poly(bisphenol A carbonate),Homopolymer,Polycarbonates/thiocarbonates,C16H14O3,254.28,,"linear,Thermoplastic,Electromagnetic interference shielding and Radio frequency interference shielding",Composite,nickel-coated carbon fiber;wt%;20,,Sheet,"t=0.125in.,Mold shrinkage=0.19%","Rupprecht, Larry , Plast. Portable Wireless Electron., Annu. Conf. , 4th , 121-128 (1999)",,,PC and nickel-coated carbon fiber physically blended(Cube blend),,,,,,,,,,,,Shape of Test Piece,,,,,,,,,,,,,,,,,,,,,,,,,,,,,,,,,,,,,,,,,,,,,,,,,,10.0,1.0,,,[Not Reported],,"t=0.125in.,Mold shrinkage=0.19%",,
22061-6-1-1,P150011,poly(bisphenol A carbonate),Homopolymer,Polycarbonates/thiocarbonates,C16H14O3,254.28,,"linear,Thermoplastic,Electromagnetic interference shielding and Radio frequency interference shielding",Composite,nickel-coated carbon fiber;wt%;5,,Sheet,"t=0.125in.,Mold shrinkage=0.35%","Rupprecht, Larry , Plast. Portable Wireless Electron., Annu. Conf. , 4th , 121-128 (1999)",,,PC and nickel-coated carbon fiber blended by extrusion compounding(Compounded blend),,,,,,,,,,,,Shape of Test Piece,,,,,,,,,,,,,,,,,,,,,,,,,,,,,,,,,,,,,,,,,,,,,,,,,,1e-05,-5.0,,,[Not Reported],,"t=0.125in.,Mold shrinkage=0.35%",,
22061-7-1-1,P150011,poly(bisphenol A carbonate),Homopolymer,Polycarbonates/thiocarbonates,C16H14O3,254.28,,"linear,Thermoplastic,Electromagnetic interference shielding and Radio frequency interference shielding",Composite,nickel-coated carbon fiber;wt%;10,,Sheet,"t=0.125in.,Mold shrinkage=0.33%","Rupprecht, Larry , Plast. Portable Wireless Electron., Annu. Conf. , 4th , 121-128 (1999)",,,PC and nickel-coated carbon fiber blended by extrusion compounding(Compounded blend),,,,,,,,,,,,Shape of Test Piece,,,,,,,,,,,,,,,,,,,,,,,,,,,,,,,,,,,,,,,,,,,,,,,,,,0.0,,,,[Not Reported],,"t=0.125in.,Mold shrinkage=0.33%",,
22061-8-1-1,P150011,poly(bisphenol A carbonate),Homopolymer,Polycarbonates/thiocarbonates,C16H14O3,254.28,,"linear,Thermoplastic,Electromagnetic interference shielding and Radio frequency interference shielding",Composite,nickel-coated carbon fiber;wt%;15,,Sheet,"t=0.125in.,Mold shrinkage=0.28%","Rupprecht, Larry , Plast. Portable Wireless Electron., Annu. Conf. , 4th , 121-128 (1999)",,,PC and nickel-coated carbon fiber blended by extrusion compounding(Compounded blend),,,,,,,,,,,,Shape of Test Piece,,,,,,,,,,,,,,,,,,,,,,,,,,,,,,,,,,,,,,,,,,,,,,,,,,0.33,-0.4814860601221125,,,[Not Reported],,"t=0.125in.,Mold shrinkage=0.28%",,
22061-9-1-1,P150011,poly(bisphenol A carbonate),Homopolymer,Polycarbonates/thiocarbonates,C16H14O3,254.28,,"linear,Thermoplastic,Electromagnetic interference shielding and Radio frequency interference shielding",Composite,nickel-coated carbon fiber;wt%;20,,Sheet,"t=0.125in.,Mold shrinkage=0.25%","Rupprecht, Larry , Plast. Portable Wireless Electron., Annu. Conf. , 4th , 121-128 (1999)",,,PC and nickel-coated carbon fiber blended by extrusion compounding(Compounded blend),,,,,,,,,,,,Shape of Test Piece,,,,,,,,,,,,,,,,,,,,,,,,,,,,,,,,,,,,,,,,,,,,,,,,,,1.1,0.041392685158225,,,[Not Reported],,"t=0.125in.,Mold shrinkage=0.25%",,
22061-10-1-1,P150011,poly(bisphenol A carbonate),Homopolymer,Polycarbonates/thiocarbonates,C16H14O3,254.28,,"linear,Thermoplastic,Electromagnetic interference shielding and Radio frequency interference shielding",Composite,stainless steel fiber;wt%;5,,Sheet,"t=0.125in.,Mold shrinkage=0.70%","Rupprecht, Larry , Plast. Portable Wireless Electron., Annu. Conf. , 4th , 121-128 (1999)",,,PC and stainless steel fiber physically blended(Cube blend),,,,,,,,,,,,Shape of Test Piece,,,,,,,,,,,,,,,,,,,,,,,,,,,,,,,,,,,,,,,,,,,,,,,,,,0.6,-0.2218487496163564,,,[Not Reported],,"t=0.125in.,Mold shrinkage=0.70%",,
22061-11-1-1,P150011,poly(bisphenol A carbonate),Homopolymer,Polycarbonates/thiocarbonates,C16H14O3,254.28,,"linear,Thermoplastic,Electromagnetic interference shielding and Radio frequency interference shielding",Composite,stainless steel fiber;wt%;10,,Sheet,"t=0.125in.,Mold shrinkage=0.65%","Rupprecht, Larry , Plast. Portable Wireless Electron., Annu. Conf. , 4th , 121-128 (1999)",,,PC and stainless steel fiber physically blended(Cube blend),,,,,,,,,,,,Shape of Test Piece,,,,,,,,,,,,,,,,,,,,,,,,,,,,,,,,,,,,,,,,,,,,,,,,,,1.5,0.1760912590556812,,,[Not Reported],,"t=0.125in.,Mold shrinkage=0.65%",,
22061-12-1-1,P150011,poly(bisphenol A carbonate),Homopolymer,Polycarbonates/thiocarbonates,C16H14O3,254.28,,"linear,Thermoplastic,Electromagnetic interference shielding and Radio frequency interference shielding",Composite,stainless steel fiber;wt%;15,,Sheet,"t=0.125in.,Mold shrinkage=0.60%","Rupprecht, Larry , Plast. Portable Wireless Electron., Annu. Conf. , 4th , 121-128 (1999)",,,PC and stainless steel fiber physically blended(Cube blend),,,,,,,,,,,,Shape of Test Piece,,,,,,,,,,,,,,,,,,,,,,,,,,,,,,,,,,,,,,,,,,,,,,,,,,4.8,0.6812412373755872,,,[Not Reported],,"t=0.125in.,Mold shrinkage=0.60%",,
22061-13-1-1,P150011,poly(bisphenol A carbonate),Homopolymer,Polycarbonates/thiocarbonates,C16H14O3,254.28,,"linear,Thermoplastic,Electromagnetic interference shielding and Radio frequency interference shielding",Composite,stainless steel fiber;wt%;20,,Sheet,"t=0.125in.,Mold shrinkage=0.55%","Rupprecht, Larry , Plast. Portable Wireless Electron., Annu. Conf. , 4th , 121-128 (1999)",,,PC and stainless steel fiber physically blended(Cube blend),,,,,,,,,,,,Shape of Test Piece,,,,,,,,,,,,,,,,,,,,,,,,,,,,,,,,,,,,,,,,,,,,,,,,,,10.0,1.0,,,[Not Reported],,"t=0.125in.,Mold shrinkage=0.55%",,
22061-16-1-1,P150011,poly(bisphenol A carbonate),Homopolymer,Polycarbonates/thiocarbonates,C16H14O3,254.28,,"linear,Thermoplastic,Electromagnetic interference shielding and Radio frequency interference shielding",Composite,stainless steel fiber;wt%;15,,Sheet,"t=0.125in.,Mold shrinkage=0.62%","Rupprecht, Larry , Plast. Portable Wireless Electron., Annu. Conf. , 4th , 121-128 (1999)",,,PC and stainless steel fiber blended by extrusion compounding(Compounded blend),,,,,,,,,,,,Shape of Test Piece,,,,,,,,,,,,,,,,,,,,,,,,,,,,,,,,,,,,,,,,,,,,,,,,,,1e-05,-5.0,,,[Not Reported],,"t=0.125in.,Mold shrinkage=0.62%",,
22061-17-1-1,P150011,poly(bisphenol A carbonate),Homopolymer,Polycarbonates/thiocarbonates,C16H14O3,254.28,,"linear,Thermoplastic,Electromagnetic interference shielding and Radio frequency interference shielding",Composite,stainless steel fiber;wt%;20,,Sheet,"t=0.125in.,Mold shrinkage=0.59%","Rupprecht, Larry , Plast. Portable Wireless Electron., Annu. Conf. , 4th , 121-128 (1999)",,,PC and stainless steel fiber blended by extrusion compounding(Compounded blend),,,,,,,,,,,,Shape of Test Piece,,,,,,,,,,,,,,,,,,,,,,,,,,,,,,,,,,,,,,,,,,,,,,,,,,0.001,-3.0,,,[Not Reported],,"t=0.125in.,Mold shrinkage=0.59%",,
22450-1-1-1,P010001,polyethene,Homopolymer,Polyolefins,CH2,14.03,,linear,Composite,carbon black; wt%; 26,Shape of Test Piece,Disk,"Diam. = 33mm, t = 0.8mm","Appello, M. , Plastics, Rubber and Composites , 29 , 5 , 207-211 (2000)",,Compounded with low shear mixing level,,,,,,,,,,,,,,,,,,,,,,,,,,,,,,,,,,,,,,,,,,,,,,,,,,,,,,,,,,,,,,,4.5e-09,-8.346787486224656,"ca 140 [C] ,  Frequency 1kHz, heating rate 2K/min","AC volume resistivity, taken from the Fig.",Dielectric measurement,140.0,"Diam. = 33mm, t = 0.8mm",0.0008,-3.0969100130080562
22450-2-1-1,P010001,polyethene,Homopolymer,Polyolefins,CH2,14.03,,linear,Composite,carbon black; wt%; 26,Shape of Test Piece,Disk,"Diam. = 33mm, t = 0.8mm","Appello, M. , Plastics, Rubber and Composites , 29 , 5 , 207-211 (2000)",,Compounded with medium shear mixing level,,,,,,,,,,,,,,,,,,,,,,,,,,,,,,,,,,,,,,,,,,,,,,,,,,,,,,,,,,,,,,,2e-10,-9.69897000433602,"ca 140 [C] ,  Frequency 1kHz, heating rate 2K/min","AC volume resistivity, taken from the Fig.",Dielectric measurement,140.0,"Diam. = 33mm, t = 0.8mm",0.0008,-3.0969100130080562
22450-3-1-1,P010001,polyethene,Homopolymer,Polyolefins,CH2,14.03,,linear,Composite,carbon black; wt%; 26,Shape of Test Piece,Disk,"Diam. = 33mm, t = 0.8mm","Appello, M. , Plastics, Rubber and Composites , 29 , 5 , 207-211 (2000)",,Compounded with high shear mixing level,,,,,,,,,,,,,,,,,,,,,,,,,,,,,,,,,,,,,,,,,,,,,,,,,,,,,,,,,,,,,,,5.9e-11,-10.229147988357855,"ca 140 [C] ,  Frequency 1kHz, heating rate 2K/min","AC volume resistivity, taken from the Fig.",Dielectric measurement,140.0,"Diam. = 33mm, t = 0.8mm",0.0008,-3.0969100130080562
22450-4-1-1,P010001,polyethene,Homopolymer,Polyolefins,CH2,14.03,,linear,Composite,carbon black; wt%; 31,Shape of Test Piece,Disk,"Diam. = 33mm, t = 0.8mm","Appello, M. , Plastics, Rubber and Composites , 29 , 5 , 207-211 (2000)",,Compounded with low shear mixing level,,,,,,,,,,,,,,,,,,,,,,,,,,,,,,,,,,,,,,,,,,,,,,,,,,,,,,,,,,,,,,,5e-07,-6.301029995663981,"ca 140 [C] ,  Frequency 1kHz, heating rate 2K/min","AC volume resistivity, taken from the Fig.",Dielectric measurement,140.0,"Diam. = 33mm, t = 0.8mm",0.0008,-3.0969100130080562
22450-5-1-1,P010001,polyethene,Homopolymer,Polyolefins,CH2,14.03,,linear,Composite,carbon black; wt%; 31,Shape of Test Piece,Disk,"Diam. = 33mm, t = 0.8mm","Appello, M. , Plastics, Rubber and Composites , 29 , 5 , 207-211 (2000)",,Compounded with medium shear mixing level,,,,,,,,,,,,,,,,,,,,,,,,,,,,,,,,,,,,,,,,,,,,,,,,,,,,,,,,,,,,,,,6.7e-08,-7.173925197299173,"ca 140 [C] ,  Frequency 1kHz, heating rate 2K/min","AC volume resistivity, taken from the Fig.",Dielectric measurement,140.0,"Diam. = 33mm, t = 0.8mm",0.0008,-3.0969100130080562
22450-6-1-1,P010001,polyethene,Homopolymer,Polyolefins,CH2,14.03,,linear,Composite,carbon black; wt%; 31,Shape of Test Piece,Disk,"Diam. = 33mm, t = 0.8mm","Appello, M. , Plastics, Rubber and Composites , 29 , 5 , 207-211 (2000)",,Compounded with high shear mixing level,,,,,,,,,,,,,,,,,,,,,,,,,,,,,,,,,,,,,,,,,,,,,,,,,,,,,,,,,,,,,,,7.7e-09,-8.113509274827518,"ca 140 [C] ,  Frequency 1kHz, heating rate 2K/min","AC volume resistivity, taken from the Fig.",Dielectric measurement,140.0,"Diam. = 33mm, t = 0.8mm",0.0008,-3.0969100130080562
22846-2-1-1,P020001,polystyrene,Homopolymer,"Polystyrenes, Polyvinyls",C8H8,104.15,,linear,Composite,Exfoliated graphite;wt%;2.78,,,,"Xiao, Peng; Sun, Luyi; Xiao, Min; Gong, Kecheng , Materials Research Society Symposium Proceedings , 661 ,  KK5.3/1 (2001)",,Exfoliated graphite prepared from expandable graphite(supplied by Bao Ding Lianxin Carbide Ltd.)by heat treatment at 800C for 30sec in air,,,"Mn=53092(GPC(SEC),THF), Mw=123441(GPC(SEC),THF), Mw/Mn=2.33(GPC(SEC),THF)",,,,,,styrene,addition,bulk polymn.,,,radical,BPO,Exfoliated graphite,"styrene and graphite stirred at RT for 10min and 85C for 4h,then 150C for 2h under N2",Centrifuged and dried at 60C in vacuum for 24h,polymn.-filling technique,,,,,,,,,,,,,,,,,,,,,,,,,,,,,,,,,,,,,,,,,,,,0.0,,,Taken from the Fig.3,High resistivity meter,,,,
22846-3-1-1,P020001,polystyrene,Homopolymer,"Polystyrenes, Polyvinyls",C8H8,104.15,,linear,Composite,Exfoliated graphite;wt%;5.56,,,,"Xiao, Peng; Sun, Luyi; Xiao, Min; Gong, Kecheng , Materials Research Society Symposium Proceedings , 661 ,  KK5.3/1 (2001)",,Exfoliated graphite prepared from expandable graphite(supplied by Bao Ding Lianxin Carbide Ltd.)by heat treatment at 800C for 30sec in air,,,"Mn=57346(GPC(SEC),THF), Mw=184617(GPC(SEC),THF), Mw/Mn=3.23(GPC(SEC),THF)",,,,,,styrene,addition,bulk polymn.,,,radical,BPO,Exfoliated graphite,"styrene and graphite stirred at RT for 10min and 85C for 4h,then 150C for 2h under N2",Centrifuged and dried at 60C in vacuum for 24h,polymn.-filling technique,,,,,,,,,,,,,,,,,,,,,,,,,,,,,,,,,,,,,,,,,,,,0.0,,,Taken from the Fig.3,Four-probe method,,,,
22846-4-1-1,P020001,polystyrene,Homopolymer,"Polystyrenes, Polyvinyls",C8H8,104.15,,linear,Composite,Exfoliated graphite;wt%;11.11,,,,"Xiao, Peng; Sun, Luyi; Xiao, Min; Gong, Kecheng , Materials Research Society Symposium Proceedings , 661 ,  KK5.3/1 (2001)",,Exfoliated graphite prepared from expandable graphite(supplied by Bao Ding Lianxin Carbide Ltd.)by heat treatment at 800C for 30sec in air,,,"Mn=56621(GPC(SEC),THF), Mw=260446(GPC(SEC),THF), Mw/Mn=4.6(GPC(SEC),THF)",,,,,,styrene,addition,bulk polymn.,,,radical,BPO,Exfoliated graphite,"styrene and graphite stirred at RT for 10min and 85C for 4h,then 150C for 2h under N2",Centrifuged and dried at 60C in vacuum for 24h,polymn.-filling technique,,,,,,,,,,,,,,,,,,,,,,,,,,,,,,,,,,,,,,,,,,,,10.0,1.0,,Taken from the Fig.3,Four-probe method,,,,
22846-5-1-1,P020001,polystyrene,Homopolymer,"Polystyrenes, Polyvinyls",C8H8,104.15,,linear,Composite,Exfoliated graphite;wt%;25,,,,"Xiao, Peng; Sun, Luyi; Xiao, Min; Gong, Kecheng , Materials Research Society Symposium Proceedings , 661 ,  KK5.3/1 (2001)",,Exfoliated graphite prepared from expandable graphite(supplied by Bao Ding Lianxin Carbide Ltd.)by heat treatment at 800C for 30sec in air,,,,,,,,,styrene,addition,bulk polymn.,,,radical,BPO,Exfoliated graphite,"styrene and graphite stirred at RT for 10min and 85C for 4h,then 150C for 2h under N2",Centrifuged and dried at 60C in vacuum for 24h,polymn.-filling technique,,,,,,,,,,,,,,,,,,,,,,,,,,,,,,,,,,,,,,,,,,,,100.0,2.0,,Taken from the Fig.3,Four-probe method,,,,
22846-6-1-1,P020001,polystyrene,Homopolymer,"Polystyrenes, Polyvinyls",C8H8,104.15,,linear,Composite,Exfoliated graphite;wt%;62,,,,"Xiao, Peng; Sun, Luyi; Xiao, Min; Gong, Kecheng , Materials Research Society Symposium Proceedings , 661 ,  KK5.3/1 (2001)",,Exfoliated graphite prepared from expandable graphite(supplied by Bao Ding Lianxin Carbide Ltd.)by heat treatment at 800C for 30sec in air,,,,,,,,,styrene,addition,bulk polymn.,,,radical,BPO,Exfoliated graphite,"styrene and graphite stirred at RT for 10min and 85C for 4h,then 150C for 2h under N2",Centrifuged and dried at 60C in vacuum for 24h,polymn.-filling technique,,,,,,,,,,,,,,,,,,,,,,,,,,,,,,,,,,,,,,,,,,,,310.0,2.4913616938342726,,Taken from the Fig.3,Four-probe method,,,,
22846-7-1-1,P020001,polystyrene,Homopolymer,"Polystyrenes, Polyvinyls",C8H8,104.15,POLYREX(General polystyrene)/ / Nanhai Polymer Co.,linear,Composite,Exfoliated graphite;wt%;2,,,,"Xiao, Peng; Sun, Luyi; Xiao, Min; Gong, Kecheng , Materials Research Society Symposium Proceedings , 661 ,  KK5.3/1 (2001)",,Exfoliated graphite prepared from expandable graphite(supplied by Bao Ding Lianxin Carbide Ltd.)by heat treatment at 800C for 30sec in air,Exfoliated graphite and PS melt-blended at 170C on two-roll mill,,,,,,,,,,,,,,,,,,,,,,,,,,,,,,,,,,,,,,,,,,,,,,,,,,,,,,,,,,,,,,1.3e-15,-14.886056647693165,,Taken from the Fig.4,High resistivity meter,,,,
22846-8-1-1,P020001,polystyrene,Homopolymer,"Polystyrenes, Polyvinyls",C8H8,104.15,POLYREX(General polystyrene)/ / Nanhai Polymer Co.,linear,Composite,Exfoliated graphite;wt%;5,,,,"Xiao, Peng; Sun, Luyi; Xiao, Min; Gong, Kecheng , Materials Research Society Symposium Proceedings , 661 ,  KK5.3/1 (2001)",,Exfoliated graphite prepared from expandable graphite(supplied by Bao Ding Lianxin Carbide Ltd.)by heat treatment at 800C for 30sec in air,Exfoliated graphite and PS melt-blended at 170C on two-roll mill,,,,,,,,,,,,,,,,,,,,,,,,,,,,,,,,,,,,,,,,,,,,,,,,,,,,,,,,,,,,,,3.1e-15,-14.508638306165729,,Taken from the Fig.4,High resistivity meter,,,,
22846-9-1-1,P020001,polystyrene,Homopolymer,"Polystyrenes, Polyvinyls",C8H8,104.15,POLYREX(General polystyrene)/ / Nanhai Polymer Co.,linear,Composite,Exfoliated graphite;wt%;12,,,,"Xiao, Peng; Sun, Luyi; Xiao, Min; Gong, Kecheng , Materials Research Society Symposium Proceedings , 661 ,  KK5.3/1 (2001)",,Exfoliated graphite prepared from expandable graphite(supplied by Bao Ding Lianxin Carbide Ltd.)by heat treatment at 800C for 30sec in air,Exfoliated graphite and PS melt-blended at 170C on two-roll mill,,,,,,,,,,,,,,,,,,,,,,,,,,,,,,,,,,,,,,,,,,,,,,,,,,,,,,,,,,,,,,1.3e-13,-12.886056647693165,,Taken from the Fig.4,High resistivity meter,,,,
22846-10-1-1,P020001,polystyrene,Homopolymer,"Polystyrenes, Polyvinyls",C8H8,104.15,POLYREX(General polystyrene)/ / Nanhai Polymer Co.,linear,Composite,Exfoliated graphite;wt%;20,,,,"Xiao, Peng; Sun, Luyi; Xiao, Min; Gong, Kecheng , Materials Research Society Symposium Proceedings , 661 ,  KK5.3/1 (2001)",,Exfoliated graphite prepared from expandable graphite(supplied by Bao Ding Lianxin Carbide Ltd.)by heat treatment at 800C for 30sec in air,Exfoliated graphite and PS melt-blended at 170C on two-roll mill,,,,,,,,,,,,,,,,,,,,,,,,,,,,,,,,,,,,,,,,,,,,,,,,,,,,,,,,,,,,,,2e-10,-9.69897000433602,,Taken from the Fig.4,High resistivity meter,,,,
22920-2-1-1,P010002,poly(prop-1-ene),Homopolymer,Polyolefins,C3H6,42.08,Tatren/ TF-411/ Slovnaft(Slovak Republic),"linear,Electroconductive",Composite,carbon black;wt%;4,"22.5kN/cm2,200C,2min",Disk,"d=30mm,t=0.3mm","Zois, Haralampos; Apekis, Lazaros; Omastova, Maria , Macromolecular Symposia , 170 , Property Tailoring of Thermoplastics-Based Blends and Composites , 249-256 (2001)",,"carbon black(VULCAN XC-72R,Cabot Corp.,USA)",PP and CB mixed at 75rpm for 10min at 200C in kneading machine,,,,,"10(g/10min,Melt indexer,,)",,,,,,,,,,,,,,,,,,,,,,,,,,,,,,,,,,,,,,,,,,,,,,,,,,,,,,,,,3e-16,-15.522878745280336,"23 [C] , AC 0.1Hz(DC cond.)",Taken from the Fig.2,Frequency response analyzer,23.0,"d=30mm,t=0.3mm",0.0003,-3.5228787452803374
22920-3-1-1,P010002,poly(prop-1-ene),Homopolymer,Polyolefins,C3H6,42.08,Tatren/ TF-411/ Slovnaft(Slovak Republic),"linear,Electroconductive",Composite,carbon black;wt%;5,"22.5kN/cm2,200C,2min",Disk,"d=30mm,t=0.3mm","Zois, Haralampos; Apekis, Lazaros; Omastova, Maria , Macromolecular Symposia , 170 , Property Tailoring of Thermoplastics-Based Blends and Composites , 249-256 (2001)",,"carbon black(VULCAN XC-72R,Cabot Corp.,USA)",PP and CB mixed at 75rpm for 10min at 200C in kneading machine,,,,,"10(g/10min,Melt indexer,,)",,,,,,,,,,,,,,,,,,,,,,,,,,,,,,,,,,,,,,,,,,,,,,,,,,,,,,,,,1e-14,-14.0,"23 [C] , AC 0.1Hz(DC cond.)",Taken from the Fig.2,Frequency response analyzer,23.0,"d=30mm,t=0.3mm",0.0003,-3.5228787452803374
22920-4-1-1,P010002,poly(prop-1-ene),Homopolymer,Polyolefins,C3H6,42.08,Tatren/ TF-411/ Slovnaft(Slovak Republic),"linear,Electroconductive",Composite,carbon black;wt%;6,"22.5kN/cm2,200C,2min",Disk,"d=30mm,t=0.3mm","Zois, Haralampos; Apekis, Lazaros; Omastova, Maria , Macromolecular Symposia , 170 , Property Tailoring of Thermoplastics-Based Blends and Composites , 249-256 (2001)",,"carbon black(VULCAN XC-72R,Cabot Corp.,USA)",PP and CB mixed at 75rpm for 10min at 200C in kneading machine,,,,,"10(g/10min,Melt indexer,,)",,,,,,,,,,,,,,,,,,,,,,,,,,,,,,,,,,,,,,,,,,,,,,,,,,,,,,,,,1e-13,-13.0,"23 [C] , AC 0.1Hz(DC cond.)",Taken from the Fig.2,Frequency response analyzer,23.0,"d=30mm,t=0.3mm",0.0003,-3.5228787452803374
22920-5-1-1,P010002,poly(prop-1-ene),Homopolymer,Polyolefins,C3H6,42.08,Tatren/ TF-411/ Slovnaft(Slovak Republic),"linear,Electroconductive",Composite,carbon black;wt%;6.5,"22.5kN/cm2,200C,2min",Disk,"d=30mm,t=0.3mm","Zois, Haralampos; Apekis, Lazaros; Omastova, Maria , Macromolecular Symposia , 170 , Property Tailoring of Thermoplastics-Based Blends and Composites , 249-256 (2001)",,"carbon black(VULCAN XC-72R,Cabot Corp.,USA)",PP and CB mixed at 75rpm for 10min at 200C in kneading machine,,,,,"10(g/10min,Melt indexer,,)",,,,,,,,,,,,,,,,,,,,,,,,,,,,,,,,,,,,,,,,,,,,,,,,,,,,,,,,,5e-07,-6.301029995663981,"23 [C] , AC 0.1Hz(DC cond.)",Taken from the Fig.2,Frequency response analyzer,23.0,"d=30mm,t=0.3mm",0.0003,-3.5228787452803374
22920-6-1-1,P010002,poly(prop-1-ene),Homopolymer,Polyolefins,C3H6,42.08,Tatren/ TF-411/ Slovnaft(Slovak Republic),"linear,Electroconductive",Composite,carbon black;wt%;7,"22.5kN/cm2,200C,2min",Disk,"d=30mm,t=0.3mm","Zois, Haralampos; Apekis, Lazaros; Omastova, Maria , Macromolecular Symposia , 170 , Property Tailoring of Thermoplastics-Based Blends and Composites , 249-256 (2001)",,"carbon black(VULCAN XC-72R,Cabot Corp.,USA)",PP and CB mixed at 75rpm for 10min at 200C in kneading machine,,,,,"10(g/10min,Melt indexer,,)",,,,,,,,,,,,,,,,,,,,,,,,,,,,,,,,,,,,,,,,,,,,,,,,,,,,,,,,,3e-06,-5.522878745280337,"23 [C] , AC 0.1Hz(DC cond.)",Taken from the Fig.2,Frequency response analyzer,23.0,"d=30mm,t=0.3mm",0.0003,-3.5228787452803374
22920-7-1-1,P010002,poly(prop-1-ene),Homopolymer,Polyolefins,C3H6,42.08,Tatren/ TF-411/ Slovnaft(Slovak Republic),"linear,Electroconductive",Composite,carbon black;wt%;8,"22.5kN/cm2,200C,2min",Disk,"d=30mm,t=0.3mm","Zois, Haralampos; Apekis, Lazaros; Omastova, Maria , Macromolecular Symposia , 170 , Property Tailoring of Thermoplastics-Based Blends and Composites , 249-256 (2001)",,"carbon black(VULCAN XC-72R,Cabot Corp.,USA)",PP and CB mixed at 75rpm for 10min at 200C in kneading machine,,,,,"10(g/10min,Melt indexer,,)",,,,,,,,,,,,,,,,,,,,,,,,,,,,,,,,,,,,,,,,,,,,,,,,,,,,,,,,,3e-05,-4.522878745280337,"23 [C] , AC 0.1Hz(DC cond.)",Taken from the Fig.2,Frequency response analyzer,23.0,"d=30mm,t=0.3mm",0.0003,-3.5228787452803374
22920-8-1-1,P010002,poly(prop-1-ene),Homopolymer,Polyolefins,C3H6,42.08,Tatren/ TF-411/ Slovnaft(Slovak Republic),"linear,Electroconductive",Composite,carbon black;wt%;10,"22.5kN/cm2,200C,2min",Disk,"d=30mm,t=0.3mm","Zois, Haralampos; Apekis, Lazaros; Omastova, Maria , Macromolecular Symposia , 170 , Property Tailoring of Thermoplastics-Based Blends and Composites , 249-256 (2001)",,"carbon black(VULCAN XC-72R,Cabot Corp.,USA)",PP and CB mixed at 75rpm for 10min at 200C in kneading machine,,,,,"10(g/10min,Melt indexer,,)",,,,,,,,,,,,,,,,,,,,,,,,,,,,,,,,,,,,,,,,,,,,,,,,,,,,,,,,,5e-05,-4.301029995663981,"23 [C] , AC 0.1Hz(DC cond.)",Taken from the Fig.2,Frequency response analyzer,23.0,"d=30mm,t=0.3mm",0.0003,-3.5228787452803374
