Repository: shimakawa-hvg/expt-group-partitioning

# expt-group-partitioning
"Prevention of Leakage in Machine Learning Prediction for Polymer Composite Properties" 

Hajime Shimakawa, Akiko Kumada, and Masahiro Sato

Department of Electrical Engineering & Information Systems, School of Engineering, 
The University of Tokyo, 7-3-1 Hongo, Bunkyo-ku, 113-8656, Tokyo, Japan

## Content
- ```data_EC.csv```: csv file for data used in EC prediction.
- ```data_TC.csv```: csv file for data used in TC prediction.
- ```make_expt_id.ipynb```: jupyternotebook for making expt-id from reference information.
- ```sample_detail_EC.csv```: csv file for sample details used to make expt-id.

File: sample_detail_TC.csv (part 2 of 11)
Sample ID,PID,Name,Polymer type,Polymer class,CU formula,Formula weight(FW),Characteristics of material,Material type,Additives,Reference,Trade name/ Grade/ Manufacturer,Remarks,[proc] Compression,[proc] Shape of Test Piece,Molecular weight,[proc] Extrusion,[proc] Stretching,[proc] Remarks,State after processing,Morphology,Melt flow rate,Mixing / Blending method,[proc] Quenching,Stereoregularity,[proc]  Melt casting,[proc] Annealing,[poly] Reactant,[poly] Type,[poly] Polymn. remarks,Degree of polymerization,[proc] Foaming,[proc] Injection,[proc] As received,[proc] Aging,[proc] Aging and thermal shock testing,[proc] batch foaming,[poly] Mechanism,[poly] Style,[poly] Solvent,[poly] Initiator,[poly] Reference,[poly] Polymer reaction condition,[poly] Prepolymer name,Crosslink density,[poly] Additives,[poly] Condition,[proc] as processed,[proc] Extrusion&Compression,[proc] Electrospinning,[proc] Solvent casting,[proc] Electrospinning&Compression,[poly] Catalyst,[poly] Terminator,[poly] Post-treatment,Type of crystal,Other 1st structure info,Crystallinity,log10(thermal_con),thermal_con,[thermal_con] method,[thermal_con] condition,[thermal_con] temp,[thermal_con] remarks,thickness_raw,thickness,log10(thickness)
13497-4-1-1,P150011,poly(bisphenol A carbonate),Homopolymer,Polycarbonates/thiocarbonates,C16H14O3,254.28,linear,Composite,pitch based carbon fiber; volume fraction %; 20,"Demain, A.; Issi, J. P. , Journal of Composite Materials , 27 , 7 , 668-683 (1993)",,"polycarbonate, Lexan; 145; General Electric, fiber 500 micro meter long in the composite","270C, 60MPa",Sheet,,,,"l = 35mm, w = 5mm, t = 3mm",,,,"PC diluted in dioxane, fiber incorporated in the soln., then homogenized for 15min using magnetic stirrer",,,,,,,,,,,,,,,,,,,,,,,,,,,,,,,,,,,,-0.3010299956639812,0.5,Four probe method,"23 [C] ,  Measured in a direction perpendicular to largest faces of plates, called transverse",23.0,Taken from the Fig.,"l = 35mm, w = 5mm, t = 3mm",0.003,-2.5228787452803374
13497-4-1-2,P150011,poly(bisphenol A carbonate),Homopolymer,Polycarbonates/thiocarbonates,C16H14O3,254.28,linear,Composite,pitch based carbon fiber; volume fraction %; 20,"Demain, A.; Issi, J. P. , Journal of Composite Materials , 27 , 7 , 668-683 (1993)",,"polycarbonate, Lexan; 145; General Electric, fiber 500 micro meter long in the composite","270C, 60MPa",Disk,,,,"Diam. = 32mm, t = 3mm",,,,"PC diluted in dioxane, fiber incorporated in the soln., then homogenized for 15min using magnetic stirrer",,,,,,,,,,,,,,,,,,,,,,,,,,,,,,,,,,,,1.0036759025487842,10.085,Modified version of guarded hot plate method,"23 [C] ,  Measured in a direction parallel to largest faces of plates, called longitudinal",23.0,Taken from the Fig.,"Diam. = 32mm, t = 3mm",0.003,-2.5228787452803374
13497-5-1-1,P150011,poly(bisphenol A carbonate),Homopolymer,Polycarbonates/thiocarbonates,C16H14O3,254.28,linear,Composite,pitch based carbon fiber; volume fraction %; 30,"Demain, A.; Issi, J. P. , Journal of Composite Materials , 27 , 7 , 668-683 (1993)",,"polycarbonate, Lexan; 145; General Electric, fiber 500 micro meter long in the composite","270C, 60MPa",Sheet,,,,"l = 35mm, w = 5mm, t = 3mm",,,,"PC diluted in dioxane, fiber incorporated in the soln., then homogenized for 15min using magnetic stirrer",,,,,,,,,,,,,,,,,,,,,,,,,,,,,,,,,,,,-0.2020403562628038,0.628,Four probe method,"23 [C] ,  Measured in a direction perpendicular to largest faces of plates, called transverse",23.0,Taken from the Fig.,"l = 35mm, w = 5mm, t = 3mm",0.003,-2.5228787452803374
13497-5-1-2,P150011,poly(bisphenol A carbonate),Homopolymer,Polycarbonates/thiocarbonates,C16H14O3,254.28,linear,Composite,pitch based carbon fiber; volume fraction %; 30,"Demain, A.; Issi, J. P. , Journal of Composite Materials , 27 , 7 , 668-683 (1993)",,"polycarbonate, Lexan; 145; General Electric, fiber 500 micro meter long in the composite","270C, 60MPa",Disk,,,,"Diam. = 32mm, t = 3mm",,,,"PC diluted in dioxane, fiber incorporated in the soln., then homogenized for 15min using magnetic stirrer",,,,,,,,,,,,,,,,,,,,,,,,,,,,,,,,,,,,0.9854264740830015,9.67,Modified version of guarded hot plate method,"23 [C] ,  Measured in a direction parallel to largest faces of plates, called longitudinal",23.0,Taken from the Fig.,"Diam. = 32mm, t = 3mm",0.003,-2.5228787452803374
13553-2-1-1,P050002,poly(vinyl chloride),Homopolymer,"Polyvinyls, Polyhalo-olefins",C2H3Cl,62.5,linear,Composite,CaCO3; %; 34,"El-Sharkawy, Abdelwahab A.; Hilal, Amina S.; Abousehly, Abdelsalam M.; Abd El-Hakim, Abo A. , High Temperatures - High Pressures , 24 , 3 , 323-328 (1992)",,"PVC of K value 65 used as matrix, PVC supplied by Egyptian Petrochemicals Company",,,,,,,,,,"calcium carbonate treated with stearic acid, PVC powder blended with the treated CaCO3 in Erweke rotatable homogeniser",,,,,,,,,,,,,,,,,,,,,,,,,,,,,,,,,,,,-0.744727494896694,0.18,Laser flash,323 [K],50.0,Taken from the Fig.,,,
13553-3-1-1,P050002,poly(vinyl chloride),Homopolymer,"Polyvinyls, Polyhalo-olefins",C2H3Cl,62.5,linear,Composite,CaCO3; %; 50,"El-Sharkawy, Abdelwahab A.; Hilal, Amina S.; Abousehly, Abdelsalam M.; Abd El-Hakim, Abo A. , High Temperatures - High Pressures , 24 , 3 , 323-328 (1992)",,"PVC of K value 65 used as matrix, PVC supplied by Egyptian Petrochemicals Company",,,,,,,,,,"calcium carbonate treated with stearic acid, PVC powder blended with the treated CaCO3 in Erweke rotatable homogeniser",,,,,,,,,,,,,,,,,,,,,,,,,,,,,,,,,,,,-0.6989700043360187,0.2,Laser flash,323 [K],50.0,Taken from the Fig.,,,
13553-4-1-1,P050002,poly(vinyl chloride),Homopolymer,"Polyvinyls, Polyhalo-olefins",C2H3Cl,62.5,linear,Composite,CaCO3; %; 75,"El-Sharkawy, Abdelwahab A.; Hilal, Amina S.; Abousehly, Abdelsalam M.; Abd El-Hakim, Abo A. , High Temperatures - High Pressures , 24 , 3 , 323-328 (1992)",,"PVC of K value 65 used as matrix, PVC supplied by Egyptian Petrochemicals Company",,,,,,,,,,"calcium carbonate treated with stearic acid, PVC powder blended with the treated CaCO3 in Erweke rotatable homogeniser",,,,,,,,,,,,,,,,,,,,,,,,,,,,,,,,,,,,-0.585026652029182,0.26,Laser flash,323 [K],50.0,Taken from the Fig.,,,
13705-2-1-1,P010002,poly(prop-1-ene),Homopolymer,Polyolefins,C3H6,42.08,"linear,Crystal",Composite,glass fiber;%;20,"Lobo, H.; Cohen, C. , Annual Technical Conference - Society of Plastics Engineers , 46th , 609-611 (1988)",,Com. Sample,,,,,,,,,,,,,,,,,,,,,,,,,,,,,,,,,,,,,,,,,,,,,,-0.790484985457369,0.162,Line-source method(based on transient method),200 [C],200.0,,,,
13705-3-1-1,P010002,poly(prop-1-ene),Homopolymer,Polyolefins,C3H6,42.08,"linear,Crystal",Composite,glass fiber;%;40,"Lobo, H.; Cohen, C. , Annual Technical Conference - Society of Plastics Engineers , 46th , 609-611 (1988)",,Com. Sample,,,,,,,,,,,,,,,,,,,,,,,,,,,,,,,,,,,,,,,,,,,,,,-0.7471469690201068,0.179,Line-source method(based on transient method),200 [C],200.0,,,,
13705-5-1-1,P020001,polystyrene,Homopolymer,"Polystyrenes, Polyvinyls",C8H8,104.15,linear,Composite,glass fiber;%;20,"Lobo, H.; Cohen, C. , Annual Technical Conference - Society of Plastics Engineers , 46th , 609-611 (1988)",,Com. Sample,,,,,,,,,,,,,,,,,,,,,,,,,,,,,,,,,,,,,,,,,,,,,,-0.7144426909922262,0.193,Line-source method(based on transient method),210 [C],210.0,,,,
13705-6-1-1,P020001,polystyrene,Homopolymer,"Polystyrenes, Polyvinyls",C8H8,104.15,linear,Composite,glass fiber;%;30,"Lobo, H.; Cohen, C. , Annual Technical Conference - Society of Plastics Engineers , 46th , 609-611 (1988)",,Com. Sample,,,,,,,,,,,,,,,,,,,,,,,,,,,,,,,,,,,,,,,,,,,,,,-0.7099653886374819,0.195,Line-source method(based on transient method),210 [C],210.0,,,,
14099-2-1-2,P010001,polyethene,Homopolymer,Polyolefins,CH2,14.03,linear,Composite,carbon fiber(powdery CF); volume %; 10,"Agari, Y.; Ueda, A.; Nagai, S. , Journal of Applied Polymer Science , 52 , 9 , 1223-1231 (1994)",,"carbon fiber(powdery CF) supplied by Toray Co., Diam. = 1.0 micro meter",,Disk,Unknown=5000,,,"Diam. = 50mm, t = 5mm",,,,,,,,,,,,,,,,,,,,,,,,,,,,,,,,,,,,,,,,-0.4807812328503407,0.330536,Comparison method,50 [C],50.0,,"Diam. = 50mm, t = 5mm",0.005,-2.3010299956639813
14099-3-1-2,P010001,polyethene,Homopolymer,Polyolefins,CH2,14.03,linear,Composite,carbon fiber(powdery CF); volume %; 30,"Agari, Y.; Ueda, A.; Nagai, S. , Journal of Applied Polymer Science , 52 , 9 , 1223-1231 (1994)",,"carbon fiber(powdery CF) supplied by Toray Co., Diam. = 1.0 micro meter",,Disk,Unknown=5000,,,"Diam. = 50mm, t = 5mm",,,,,,,,,,,,,,,,,,,,,,,,,,,,,,,,,,,,,,,,-0.2814983111327257,0.523,Comparison method,50 [C],50.0,,"Diam. = 50mm, t = 5mm",0.005,-2.3010299956639813
14099-4-1-2,P010001,polyethene,Homopolymer,Polyolefins,CH2,14.03,linear,Composite,carbon fiber(Type A); volume %; 10,"Agari, Y.; Ueda, A.; Nagai, S. , Journal of Applied Polymer Science , 52 , 9 , 1223-1231 (1994)",,"carbon fiber(Type A) supplied by Toray Co., Diam. = 7.5 micro meter, number-average length = 36.5 micro meter, weight-average length = 44.9 micro meter",,Disk,Unknown=5000,,,"Diam. = 50mm, t = 5mm",,,,,,,,,,,,,,,,,,,,,,,,,,,,,,,,,,,,,,,,-0.4593302317647083,0.3472719999999999,Comparison method,50 [C],50.0,,"Diam. = 50mm, t = 5mm",0.005,-2.3010299956639813
14099-6-1-2,P010001,polyethene,Homopolymer,Polyolefins,CH2,14.03,linear,Composite,carbon fiber(Type B); volume %; 10,"Agari, Y.; Ueda, A.; Nagai, S. , Journal of Applied Polymer Science , 52 , 9 , 1223-1231 (1994)",,"carbon fiber(Type B) supplied by Toray Co., Diam. = 7.5 micro meter, number-average length = 100.7 micro meter, weight-average length = 162.2 micro meter",,Disk,Unknown=5000,,,"Diam. = 50mm, t = 5mm",,,,,,,,,,,,,,,,,,,,,,,,,,,,,,,,,,,,,,,,-0.4975947318599908,0.317984,Comparison method,50 [C],50.0,,"Diam. = 50mm, t = 5mm",0.005,-2.3010299956639813
14099-7-1-2,P010001,polyethene,Homopolymer,Polyolefins,CH2,14.03,linear,Composite,carbon fiber(Type B); volume %; 30,"Agari, Y.; Ueda, A.; Nagai, S. , Journal of Applied Polymer Science , 52 , 9 , 1223-1231 (1994)",,"carbon fiber(Type B) supplied by Toray Co., Diam. = 7.5 micro meter, number-average length = 100.7 micro meter, weight-average length = 162.2 micro meter",,Disk,Unknown=5000,,,"Diam. = 50mm, t = 5mm",,,,,,,,,,,,,,,,,,,,,,,,,,,,,,,,,,,,,,,,-0.2678186138415333,0.5397359999999999,Comparison method,50 [C],50.0,,"Diam. = 50mm, t = 5mm",0.005,-2.3010299956639813
14099-8-1-2,P010001,polyethene,Homopolymer,Polyolefins,CH2,14.03,linear,Composite,carbon fiber(Type C); volume %; 10,"Agari, Y.; Ueda, A.; Nagai, S. , Journal of Applied Polymer Science , 52 , 9 , 1223-1231 (1994)",,"carbon fiber(Type C) supplied by Toray Co., Diam. = 7.5 micro meter, number-average length = 163.3 micro meter, weight-average length = 340.0 micro meter",,Disk,Unknown=5000,,,"Diam. = 50mm, t = 5mm",,,,,,,,,,,,,,,,,,,,,,,,,,,,,,,,,,,,,,,,-0.4699233052621324,0.338904,Comparison method,50 [C],50.0,,"Diam. = 50mm, t = 5mm",0.005,-2.3010299956639813
14099-9-1-2,P010001,polyethene,Homopolymer,Polyolefins,CH2,14.03,linear,Composite,carbon fiber(Type C); volume %; 30,"Agari, Y.; Ueda, A.; Nagai, S. , Journal of Applied Polymer Science , 52 , 9 , 1223-1231 (1994)",,"carbon fiber(Type C) supplied by Toray Co., Diam. = 7.5 micro meter, number-average length = 163.3 micro meter, weight-average length = 340.0 micro meter",,Disk,Unknown=5000,,,"Diam. = 50mm, t = 5mm",,,,,,,,,,,,,,,,,,,,,,,,,,,,,,,,,,,,,,,,-0.2416877569843754,0.5732079999999999,Comparison method,50 [C],50.0,,"Diam. = 50mm, t = 5mm",0.005,-2.3010299956639813
14100-2-1-3,P010002,poly(prop-1-ene),Homopolymer,Polyolefins,C3H6,42.08,linear,Composite,Untreated Ag; vol%; 0.43,"Maiti, S. N.; Ghosh, K. , Journal of Applied Polymer Science , 52 , 8 , 1091-1103 (1994)",,"i-PP; Koylene; M0030; Indian Petrochemicals Corp., Ag; silver metal powder(diam. = 6.3 micro meter)","453K, 34.4MPa, 5min",Sheet,,,,"l = 2.5cm, w = 2.5cm, t = 3mm",,,"10(g/10min,)",i-PP and Ag powder compounded at 433K on two-roll mill for 15min,,it,,,,,,,,,,,,,,,,,,,,,,,,,,,,,,,,,,-0.9208187539523752,0.12,Simple probe method,313 [K],40.0,"40K above ambient temp., taken from the Fig.","l = 2.5cm, w = 2.5cm, t = 3mm",0.003,-2.5228787452803374
14100-3-1-3,P010002,poly(prop-1-ene),Homopolymer,Polyolefins,C3H6,42.08,linear,Composite,Treated Ag; vol%; 0.43,"Maiti, S. N.; Ghosh, K. , Journal of Applied Polymer Science , 52 , 8 , 1091-1103 (1994)",,"i-PP; Koylene; M0030; Indian Petrochemicals Corp., Ag; silver metal powder(diam. = 6.3 micro meter)","453K, 34.4MPa, 5min",Sheet,,,,"l = 2.5cm, w = 2.5cm, t = 3mm",,,"10(g/10min,)","Ag powder surface-modified with neopentyl(diallyl)oxy, tri(dioctyl pyrophosphato)titanate, i-PP and the treated Ag powder compounded at 433K on two-roll mill for 15min",,it,,,,,,,,,,,,,,,,,,,,,,,,,,,,,,,,,,-0.8860566476931632,0.13,Simple probe method,313 [K],40.0,"40K above ambient temp., taken from the Fig.","l = 2.5cm, w = 2.5cm, t = 3mm",0.003,-2.5228787452803374
14100-4-1-3,P010002,poly(prop-1-ene),Homopolymer,Polyolefins,C3H6,42.08,linear,Composite,Untreated Ag; vol%; 2.4,"Maiti, S. N.; Ghosh, K. , Journal of Applied Polymer Science , 52 , 8 , 1091-1103 (1994)",,"i-PP; Koylene; M0030; Indian Petrochemicals Corp., Ag; silver metal powder(diam. = 6.3 micro meter)","453K, 34.4MPa, 5min",Sheet,,,,"l = 2.5cm, w = 2.5cm, t = 3mm",,,"10(g/10min,)",i-PP and Ag powder compounded at 433K on two-roll mill for 15min,,it,,,,,,,,,,,,,,,,,,,,,,,,,,,,,,,,,,-0.6989700043360187,0.2,Simple probe method,313 [K],40.0,"40K above ambient temp., taken from the Fig.","l = 2.5cm, w = 2.5cm, t = 3mm",0.003,-2.5228787452803374
14100-5-1-3,P010002,poly(prop-1-ene),Homopolymer,Polyolefins,C3H6,42.08,linear,Composite,Treated Ag; vol%; 2.4,"Maiti, S. N.; Ghosh, K. , Journal of Applied Polymer Science , 52 , 8 , 1091-1103 (1994)",,"i-PP; Koylene; M0030; Indian Petrochemicals Corp., Ag; silver metal powder(diam. = 6.3 micro meter)","453K, 34.4MPa, 5min",Sheet,,,,"l = 2.5cm, w = 2.5cm, t = 3mm",,,"10(g/10min,)","Ag powder surface-modified with neopentyl(diallyl)oxy, tri(dioctyl pyrophosphato)titanate, i-PP and the treated Ag powder compounded at 433K on two-roll mill for 15min",,it,,,,,,,,,,,,,,,,,,,,,,,,,,,,,,,,,,-0.638272163982407,0.23,Simple probe method,313 [K],40.0,"40K above ambient temp., taken from the Fig.","l = 2.5cm, w = 2.5cm, t = 3mm",0.003,-2.5228787452803374
14100-6-1-3,P010002,poly(prop-1-ene),Homopolymer,Polyolefins,C3H6,42.08,linear,Composite,Untreated Ag; vol%; 5.6,"Maiti, S. N.; Ghosh, K. , Journal of Applied Polymer Science , 52 , 8 , 1091-1103 (1994)",,"i-PP; Koylene; M0030; Indian Petrochemicals Corp., Ag; silver metal powder(diam. = 6.3 micro meter)","453K, 34.4MPa, 5min",Sheet,,,,"l = 2.5cm, w = 2.5cm, t = 3mm",,,"10(g/10min,)",i-PP and Ag powder compounded at 433K on two-roll mill for 15min,,it,,,,,,,,,,,,,,,,,,,,,,,,,,,,,,,,,,-0.494850021680094,0.32,Simple probe method,313 [K],40.0,"40K above ambient temp., taken from the Fig.","l = 2.5cm, w = 2.5cm, t = 3mm",0.003,-2.5228787452803374
14100-7-1-3,P010002,poly(prop-1-ene),Homopolymer,Polyolefins,C3H6,42.08,linear,Composite,Treated Ag; vol%; 5.6,"Maiti, S. N.; Ghosh, K. , Journal of Applied Polymer Science , 52 , 8 , 1091-1103 (1994)",,"i-PP; Koylene; M0030; Indian Petrochemicals Corp., Ag; silver metal powder(diam. = 6.3 micro meter)","453K, 34.4MPa, 5min",Sheet,,,,"l = 2.5cm, w = 2.5cm, t = 3mm",,,"10(g/10min,)","Ag powder surface-modified with neopentyl(diallyl)oxy, tri(dioctyl pyrophosphato)titanate, i-PP and the treated Ag powder compounded at 433K on two-roll mill for 15min",,it,,,,,,,,,,,,,,,,,,,,,,,,,,,,,,,,,,-0.431798275933005,0.37,Simple probe method,313 [K],40.0,"40K above ambient temp., taken from the Fig.","l = 2.5cm, w = 2.5cm, t = 3mm",0.003,-2.5228787452803374
14370-2-1-1,P010001,polyethene,Homopolymer,Polyolefins,CH2,14.03,"linear,Thermoplastic",Composite,SiO2(7nm);vol%;10,"Nakamura, H.; Matsuura, M.; Kawasaki, K.; Hiki, Y.; Kogure, Y. , Journal of Applied Physics , 79 , 8 , 3994-4001 (1996)",,"(Pure HDPE) 440M;Idemitsu Petrochemical Co., Ltd., D.;0.954g/cm3, Tm;131C, purity; ca.99.9% (Manufacturer's data) crystallinity;76%;DSC, (SiO2) fused quartz (a-SiO2);Aerosil Japan Co., Ltd., av. d=7nm",Molded in cylindrical ingot at 190C under 10kg/cm2,Disk,,,,"d = 10mm, t = 1 (for thermal diffusivity measurement) and 0.1mm (for sp. heat measurement)",,Nearly uniform distribution of particles in composite,,Mixed by mixing roll at 150C,,,,,,,,,,,,,,,,,,,,,,,,,,,,,,,,,,,,-0.5228787452803376,0.3,Laser flash,ca 100 [K],-173.0,"(Thermal cond.) taken from the Fig.2(a), (thermal diffusivity) taken from the Fig.1(a)","d = 10mm, t = 1 (for thermal diffusivity measurement) and 0.1mm (for sp. heat measurement)",,
14370-3-1-1,P010001,polyethene,Homopolymer,Polyolefins,CH2,14.03,"linear,Thermoplastic",Composite,SiO2(16nm);vol%;10,"Nakamura, H.; Matsuura, M.; Kawasaki, K.; Hiki, Y.; Kogure, Y. , Journal of Applied Physics , 79 , 8 , 3994-4001 (1996)",,"(Pure HDPE) 440M;Idemitsu Petrochemical Co., Ltd., D.;0.954g/cm3, Tm;131C, purity; ca.99.9% (Manufacturer's data) crystallinity;76%;DSC, (SiO2) fused quartz (a-SiO2);Aerosil Japan Co., Ltd., av. d=16nm",Molded in cylindrical ingot at 190C under 10kg/cm2,Disk,,,,"d = 10mm, t = 1 mm",,Nearly uniform distribution of particles in composite,,Mixed by mixing roll at 150C,,,,,,,,,,,,,,,,,,,,,,,,,,,,,,,,,,,,-0.3010299956639812,0.5,Laser flash,ca 100 [K],-173.0,Taken from the Fig.2(b),"d = 10mm, t = 1 mm",0.001,-3.0
14370-4-1-1,P010001,polyethene,Homopolymer,Polyolefins,CH2,14.03,"linear,Thermoplastic",Composite,SiO2(40nm);vol%;10,"Nakamura, H.; Matsuura, M.; Kawasaki, K.; Hiki, Y.; Kogure, Y. , Journal of Applied Physics , 79 , 8 , 3994-4001 (1996)",,"(Pure HDPE) 440M;Idemitsu Petrochemical Co., Ltd., D.;0.954g/cm3, Tm;131C, purity; ca.99.9% (Manufacturer's data) crystallinity;76%;DSC, (SiO2) fused quartz (a-SiO2);Aerosil Japan Co., Ltd., av. d=40nm",Molded in cylindrical ingot at 190C under 10kg/cm2,Disk,,,,"d = 10mm, t = 1 mm",,Nearly uniform distribution of particles in composite,,Mixed by mixing roll at 150C,,,,,,,,,,,,,,,,,,,,,,,,,,,,,,,,,,,,-0.3010299956639812,0.5,Laser flash,ca 100 [K],-173.0,Taken from the Fig.2(c),"d = 10mm, t = 1 mm",0.001,-3.0
14370-5-1-1,P010001,polyethene,Homopolymer,Polyolefins,CH2,14.03,"linear,Thermoplastic",Composite,SiO2(1micron);vol%;10,"Nakamura, H.; Matsuura, M.; Kawasaki, K.; Hiki, Y.; Kogure, Y. , Journal of Applied Physics , 79 , 8 , 3994-4001 (1996)",,"(Pure HDPE) 440M;Idemitsu Petrochemical Co., Ltd., D.;0.954g/cm3, Tm;131C, purity; ca.99.9% (Manufacturer's data) crystallinity;76%;DSC, (SiO2) fused quartz (a-SiO2);Catalysis Chemical Engineering Co., Ltd., av. d=1micron",Molded in cylindrical ingot at 190C under 10kg/cm2,Disk,,,,"d = 10mm, t = 1 (for thermal diffusivity measurement) and 0.1mm (for sp. heat measurement)",,Nearly uniform distribution of particles in composite,,Mixed by mixing roll at 150C,,,,,,,,,,,,,,,,,,,,,,,,,,,,,,,,,,,,-0.2218487496163564,0.6,Laser flash,ca 100 [K],-173.0,"(Thermal cond.) taken from the Fig.3(a), (thermal diffusivity) taken from the Fig.1(a)","d = 10mm, t = 1 (for thermal diffusivity measurement) and 0.1mm (for sp. heat measurement)",,
14370-6-1-1,P010001,polyethene,Homopolymer,Polyolefins,CH2,14.03,"linear,Thermoplastic",Composite,SiO2(5micron);vol%;10,"Nakamura, H.; Matsuura, M.; Kawasaki, K.; Hiki, Y.; Kogure, Y. , Journal of Applied Physics , 79 , 8 , 3994-4001 (1996)",,"(Pure HDPE) 440M;Idemitsu Petrochemical Co., Ltd., D.;0.954g/cm3, Tm;131C, purity; ca.99.9% (Manufacturer's data) crystallinity;76%;DSC, (SiO2) fused quartz (a-SiO2);Catalysis Chemical Engineering Co., Ltd., av. d=5micron",Molded in cylindrical ingot at 190C under 10kg/cm2,Disk,,,,"d = 10mm, t = 1mm",,Nearly uniform distribution of particles in composite,,Mixed by mixing roll at 150C,,,,,,,,,,,,,,,,,,,,,,,,,,,,,,,,,,,,-0.2218487496163564,0.6,Laser flash,ca 100 [K],-173.0,(Thermal cond.) taken from the Fig.3(b),"d = 10mm, t = 1mm",0.001,-3.0
14370-7-1-1,P010001,polyethene,Homopolymer,Polyolefins,CH2,14.03,"linear,Thermoplastic",Composite,SiO2(10micron);vol%;10,"Nakamura, H.; Matsuura, M.; Kawasaki, K.; Hiki, Y.; Kogure, Y. , Journal of Applied Physics , 79 , 8 , 3994-4001 (1996)",,"(Pure HDPE) 440M;Idemitsu Petrochemical Co., Ltd., D.;0.954g/cm3, Tm;131C, purity; ca.99.9% (Manufacturer's data) crystallinity;76%;DSC, (SiO2) fused quartz (a-SiO2);Catalysis Chemical Engineering Co., Ltd., av. d=10micron",Molded in cylindrical ingot at 190C under 10kg/cm2,Disk,,,,"d = 10mm, t = 1mm",,Nearly uniform distribution of particles in composite,,Mixed by mixing roll at 150C,,,,,,,,,,,,,,,,,,,,,,,,,,,,,,,,,,,,-0.2218487496163564,0.6,Laser flash,ca 100 [K],-173.0,(Thermal cond.) taken from the Fig.3(b),"d = 10mm, t = 1mm",0.001,-3.0
14370-8-1-1,P010001,polyethene,Homopolymer,Polyolefins,CH2,14.03,"linear,Thermoplastic",Composite,Cu(53nm);vol%;10,"Nakamura, H.; Matsuura, M.; Kawasaki, K.; Hiki, Y.; Kogure, Y. , Journal of Applied Physics , 79 , 8 , 3994-4001 (1996)",,"(Pure HDPE) 440M;Idemitsu Petrochemical Co., Ltd., D.;0.954g/cm3, Tm;131C, purity; ca.99.9% (Manufacturer's data) crystallinity;76%;DSC, (Cu) Vacuum Metallurgical Co., Ltd., av. d=53nm",Molded in cylindrical ingot at 190C under 10kg/cm2,Disk,,,,"d = 10mm, t = 1 (for thermal diffusivity measurement) and 0.1mm (for sp. heat measurement)",,Nearly uniform distribution of particles in composite,,Mixed by mixing roll at 150C,,,,,,,,,,,,,,,,,,,,,,,,,,,,,,,,,,,,-0.0969100130080563,0.8,Laser flash,ca 100 [K],-173.0,"(Thermal cond.) taken from the Fig.4(b), (thermal diffusivity) taken from the Fig.1(a)","d = 10mm, t = 1 (for thermal diffusivity measurement) and 0.1mm (for sp. heat measurement)",,
14370-9-1-1,P010001,polyethene,Homopolymer,Polyolefins,CH2,14.03,"linear,Thermoplastic",Composite,Fe(27nm);vol%;10,"Nakamura, H.; Matsuura, M.; Kawasaki, K.; Hiki, Y.; Kogure, Y. , Journal of Applied Physics , 79 , 8 , 3994-4001 (1996)",,"(Pure HDPE) 440M;Idemitsu Petrochemical Co., Ltd., D.;0.954g/cm3, Tm;131C, purity; ca.99.9% (Manufacturer's data) crystallinity;76%;DSC, (Fe) Vacuum Metallurgical Co., Ltd., av. d=27nm",Molded in cylindrical ingot at 190C under 10kg/cm2,Disk,,,,"d = 10mm, t = 1mm",,Nearly uniform distribution of particles in composite,,Mixed by mixing roll at 150C,,,,,,,,,,,,,,,,,,,,,,,,,,,,,,,,,,,,-0.2218487496163564,0.6,Laser flash,ca 100 [K],-173.0,(Thermal cond.) taken from the Fig.4(a),"d = 10mm, t = 1mm",0.001,-3.0
14370-10-1-1,P010001,polyethene,Homopolymer,Polyolefins,CH2,14.03,"linear,Thermoplastic",Composite,Ag(140nm);vol%;10,"Nakamura, H.; Matsuura, M.; Kawasaki, K.; Hiki, Y.; Kogure, Y. , Journal of Applied Physics , 79 , 8 , 3994-4001 (1996)",,"(Pure HDPE) 440M;Idemitsu Petrochemical Co., Ltd., D.;0.954g/cm3, Tm;131C, purity; ca.99.9% (Manufacturer's data) crystallinity;76%;DSC, (Ag) Vacuum Metallurgical Co., Ltd., av. d=140nm",Molded in cylindrical ingot at 190C under 10kg/cm2,Disk,,,,"d = 10mm, t = 1 mm",,Some amt. of particles aggregated in composite,,Mixed by mixing roll at 150C,,,,,,,,,,,,,,,,,,,,,,,,,,,,,,,,,,,,0.0,1.0,Laser flash,ca 100 [K],-173.0,(Thermal cond.) taken from the Fig.4(c),"d = 10mm, t = 1 mm",0.001,-3.0
14374-2-1-1,P100004,poly(hexano-6-lactam),Homopolymer,Polyamides/thioamides,C6H11NO,113.16,"linear,Thermoplastic",Composite,soot;vol%;2,"Koniorczyk, P. , Journal of Technical Physics , 36 , 3 , 317-332 (1995)",,,,Disk,,,,"d = 200mm, t = 30mm",,,,,,,,,,,,,,,,,,,,,,,,,,,,,,,,,,,,,,,,-0.4436974992327127,0.36,Plate app. constructed in agreement with ISO std.,,,Mean value evaluated on the basis of Fourier law,"d = 200mm, t = 30mm",0.03,-1.5228787452803376
15201-2-1-2,P010001,polyethene,Homopolymer,Polyolefins,CH2,14.03,linear,Composite,copper particles; vol%; 5,"Agari, Yasuyuki; Shimada, Masayuki; Ueda, Akira , Netsu Bussei , 9 , 1 , 17-23 (1995)",,copper particle size = 23 micro meter,,Disk,Unknown=5000,,,"Diam. = 50mm, t = 5mm",,,,polyethylene melt-mixed with copper particles at 453K for 10min,,,Shape of Test Piece,,,,,,,,,,,,,,,,,,,,,,,,,,,,,,,,,-0.3784083241407822,0.4184,Steady state comparison method,"323 [K] ,  Sample thickness 0.4-1.0mm",50.0,Taken from the Fig.,"Diam. = 50mm, t = 5mm",0.005,-2.3010299956639813
15201-3-1-2,P010001,polyethene,Homopolymer,Polyolefins,CH2,14.03,linear,Composite,copper particles; vol%; 15,"Agari, Yasuyuki; Shimada, Masayuki; Ueda, Akira , Netsu Bussei , 9 , 1 , 17-23 (1995)",,copper particle size = 23 micro meter,,Disk,Unknown=5000,,,"Diam. = 50mm, t = 5mm",,,,polyethylene melt-mixed with copper particles at 453K for 10min,,,Shape of Test Piece,,,,,,,,,,,,,,,,,,,,,,,,,,,,,,,,,-0.0166804881231893,0.96232,Steady state comparison method,"323 [K] ,  Sample thickness 0.4-1.0mm",50.0,Taken from the Fig.,"Diam. = 50mm, t = 5mm",0.005,-2.3010299956639813
15201-4-1-2,P010001,polyethene,Homopolymer,Polyolefins,CH2,14.03,linear,Composite,copper particles; vol%; 30,"Agari, Yasuyuki; Shimada, Masayuki; Ueda, Akira , Netsu Bussei , 9 , 1 , 17-23 (1995)",,copper particle size = 23 micro meter,,Disk,Unknown=5000,,,"Diam. = 50mm, t = 5mm",,,,polyethylene melt-mixed with copper particles at 453K for 10min,,,Shape of Test Piece,,,,,,,,,,,,,,,,,,,,,,,,,,,,,,,,,0.3924436875013619,2.46856,Steady state comparison method,"323 [K] ,  Sample thickness 0.4-1.0mm",50.0,Taken from the Fig.,"Diam. = 50mm, t = 5mm",0.005,-2.3010299956639813
15201-5-1-2,P010001,polyethene,Homopolymer,Polyolefins,CH2,14.03,linear,Composite,copper particles; vol%; 5,"Agari, Yasuyuki; Shimada, Masayuki; Ueda, Akira , Netsu Bussei , 9 , 1 , 17-23 (1995)",,copper particle size = 120 micro meter,,Disk,Unknown=5000,,,"Diam. = 50mm, t = 5mm",,,,polyethylene melt-mixed with copper particles at 453K for 10min,,,Shape of Test Piece,,,,,,,,,,,,,,,,,,,,,,,,,,,,,,,,,-0.3784083241407822,0.4184,Steady state comparison method,"323 [K] ,  Sample thickness 0.4-1.0mm",50.0,Taken from the Fig.,"Diam. = 50mm, t = 5mm",0.005,-2.3010299956639813
15201-6-1-2,P010001,polyethene,Homopolymer,Polyolefins,CH2,14.03,linear,Composite,copper particles; vol%; 15,"Agari, Yasuyuki; Shimada, Masayuki; Ueda, Akira , Netsu Bussei , 9 , 1 , 17-23 (1995)",,copper particle size = 120 micro meter,,Disk,Unknown=5000,,,"Diam. = 50mm, t = 5mm",,,,polyethylene melt-mixed with copper particles at 453K for 10min,,,Shape of Test Piece,,,,,,,,,,,,,,,,,,,,,,,,,,,,,,,,,-0.1231358190374761,0.7531199999999999,Steady state comparison method,"323 [K] ,  Sample thickness 0.4-1.0mm",50.0,Taken from the Fig.,"Diam. = 50mm, t = 5mm",0.005,-2.3010299956639813
15201-7-1-2,P010001,polyethene,Homopolymer,Polyolefins,CH2,14.03,linear,Composite,copper particles; vol%; 30,"Agari, Yasuyuki; Shimada, Masayuki; Ueda, Akira , Netsu Bussei , 9 , 1 , 17-23 (1995)",,copper particle size = 120 micro meter,,Disk,Unknown=5000,,,"Diam. = 50mm, t = 5mm",,,,polyethylene melt-mixed with copper particles at 453K for 10min,,,Shape of Test Piece,,,,,,,,,,,,,,,,,,,,,,,,,,,,,,,,,0.4069215108699848,2.55224,Steady state comparison method,"323 [K] ,  Sample thickness 0.4-1.0mm",50.0,Taken from the Fig.,"Diam. = 50mm, t = 5mm",0.005,-2.3010299956639813
20574-2-1-1,P010001,polyethene,Homopolymer,Polyolefins,CH2,14.03,"linear,Thermoplastic,Heat conductive,Crystal",Composite,Al powder; vol.%; 10,"Tavman, I. H. , Journal of Applied Polymer Science , 62 , 12 , 2161-2167 (1996)",,"HDPE;commercial powder product (d. 0.968g/cm3, MI 5.8g/10min),     Al powder; approximately spherical(40-80micrometer), d. 2.7g/cm3","185C,4MPa,20min",Block,,,,100x50x17mm,,,,Powder mixing in a tumble mixer (20min),,,,,,,,,,,,,,,,,,,,,,,,,,,,,,,,,,,,-0.0506099933550872,0.89,Modified hot wire method,20 [C],20.0,Taken from the Fig.,100x50x17mm,0.017,-1.7695510786217261
20574-3-1-1,P010001,polyethene,Homopolymer,Polyolefins,CH2,14.03,"linear,Thermoplastic,Heat conductive,Crystal",Composite,Al powder; vol.%; 20,"Tavman, I. H. , Journal of Applied Polymer Science , 62 , 12 , 2161-2167 (1996)",,"HDPE;commercial powder product (d. 0.968g/cm3, MI 5.8g/10min),     Al powder; approximately spherical(40-80micrometer), d. 2.7g/cm3","185C,4MPa,20min",Block,,,,100x50x17mm,,,,Powder mixing in a tumble mixer (20min),,,,,,,,,,,,,,,,,,,,,,,,,,,,,,,,,,,,0.255272505103306,1.8,Modified hot wire method,20 [C],20.0,Taken from the Fig.,100x50x17mm,0.017,-1.7695510786217261
20574-4-1-1,P010001,polyethene,Homopolymer,Polyolefins,CH2,14.03,"linear,Thermoplastic,Heat conductive,Crystal",Composite,Al powder; vol.%; 30,"Tavman, I. H. , Journal of Applied Polymer Science , 62 , 12 , 2161-2167 (1996)",,"HDPE;commercial powder product (d. 0.968g/cm3, MI 5.8g/10min),     Al powder; approximately spherical(40-80micrometer), d. 2.7g/cm3","185C,4MPa,20min",Block,,,,100x50x17mm,,,,Powder mixing in a tumble mixer (20min),,,,,,,,,,,,,,,,,,,,,,,,,,,,,,,,,,,,0.5158738437116791,3.28,Modified hot wire method,20 [C],20.0,Taken from the Fig.,100x50x17mm,0.017,-1.7695510786217261
21101-5-1-1,P010002,poly(prop-1-ene),Homopolymer,Polyolefins,C3H6,42.08,"linear,Crystal",Composite,Filler;glass fiber;wt%;20,"Lobo, Hubert; Cohen, Claude , Polymer Engineering and Science , 30 , 2 , 65-70 (1990)",PRO-FAX/ 6323/ Himont,,,,,,,,Crystal,,,,,,,,,,,,,,,,,,,,,,,,,,,,,,,,,,,,,,,-0.7958800173440752,0.16,Line-source method,200 [C],200.0,Taken from the Fig.,,,
21101-6-1-1,P010002,poly(prop-1-ene),Homopolymer,Polyolefins,C3H6,42.08,"linear,Crystal",Composite,Filler;glass fiber;wt%;40,"Lobo, Hubert; Cohen, Claude , Polymer Engineering and Science , 30 , 2 , 65-70 (1990)",PRO-FAX/ 6323/ Himont,,,,,,,,Crystal,,,,,,,,,,,,,,,,,,,,,,,,,,,,,,,,,,,,,,,-0.744727494896694,0.18,Line-source method,200 [C],200.0,Taken from the Fig.,,,
21101-7-1-1,P020001,polystyrene,Homopolymer,"Polystyrenes, Polyvinyls",C8H8,104.15,"linear,Amorphous",Composite,Filler;glass fiber;wt%;20,"Lobo, Hubert; Cohen, Claude , Polymer Engineering and Science , 30 , 2 , 65-70 (1990)",Styron/ 678D/ Dow Chem.,,,,,,,,,,,,,,,,,,,,,,,,,,,,,,,,,,,,,,,,,,,,,,,-0.7166987712964504,0.192,Line-source method,210 [C],210.0,Taken from the Fig.,,,
21101-8-1-1,P020001,polystyrene,Homopolymer,"Polystyrenes, Polyvinyls",C8H8,104.15,"linear,Amorphous",Composite,Filler;glass fiber;wt%;30,"Lobo, Hubert; Cohen, Claude , Polymer Engineering and Science , 30 , 2 , 65-70 (1990)",Styron/ 678D/ Dow Chem.,,,,,,,,,,,,,,,,,,,,,,,,,,,,,,,,,,,,,,,,,,,,,,,-0.7033348097384688,0.198,Line-source method,210 [C],210.0,Taken from the Fig.,,,
22428-2-1-1,P070013,poly(ethylene oxide),Homopolymer,Polyoxides/ethers/acetals,C2H4O,44.05,"linear,Thermoplastic",Composite,High-temp. superconductor (HTSC);vol%;10,"Dhami, A. K.; Chattopadhyay, M. K.; Dey, T. K. , Journal of Superconductivity , 13 , 3 , 417-422 (2000)",,"(HTSC) (Bi,Pb)2223;CAN superconductors, Czech. Republic",Compressed at 70C for 30min in cylindrical mold,Pellet,,,,,,Nonspherical and irregular shape of Bi-2223 grains (2-10micron) uniformly and isolatedly distributed in polymer matrix,,PEG powder/HTSC powder mechanically mixed at 70C for 30min,,,,,,,,,,,,,,,,,,,,,,,,,,,,,,,,,,,,-0.3279021420642826,0.47,Steady-state axial heat flow method,"ca 300 [K] , <1E(-6)Torr",27.0,Taken from the Fig.3,,,
22428-3-1-1,P070013,poly(ethylene oxide),Homopolymer,Polyoxides/ethers/acetals,C2H4O,44.05,"linear,Thermoplastic",Composite,High-temp. superconductor (HTSC);vol%;20,"Dhami, A. K.; Chattopadhyay, M. K.; Dey, T. K. , Journal of Superconductivity , 13 , 3 , 417-422 (2000)",,"(HTSC) (Bi,Pb)2223;CAN superconductors, Czech. Republic",Compressed at 70C for 30min in cylindrical mold,Pellet,,,,,,Nonspherical and irregular shape of Bi-2223 grains (2-10micron) uniformly and closely distributed in polymer matrix,,PEG powder/HTSC powder mechanically mixed at 70C for 30min,,,,,,,,,,,,,,,,,,,,,,,,,,,,,,,,,,,,-0.2441251443275086,0.57,Steady-state axial heat flow method,"ca 300 [K] , <1E(-6)Torr",27.0,Taken from the Fig.3,,,
22428-4-1-1,P070013,poly(ethylene oxide),Homopolymer,Polyoxides/ethers/acetals,C2H4O,44.05,"linear,Thermoplastic",Composite,High-temp. superconductor (HTSC);vol%;44,"Dhami, A. K.; Chattopadhyay, M. K.; Dey, T. K. , Journal of Superconductivity , 13 , 3 , 417-422 (2000)",,"(HTSC) (Bi,Pb)2223;CAN superconductors, Czech. Republic",Compressed at 70C for 30min in cylindrical mold,Pellet,,,,,,Nonspherical and irregular shape of Bi-2223 grains (2-10micron) agglomerated and formed intergrain contacts in polymer matrix,,PEG powder/HTSC powder mechanically mixed at 70C for 30min,,,,,,,,,,,,,,,,,,,,,,,,,,,,,,,,,,,,-0.0705810742857072,0.85,Steady-state axial heat flow method,"ca 300 [K] , <1E(-6)Torr",27.0,Taken from the Fig.3,,,
23014-2-1-1,P010002,poly(prop-1-ene),Homopolymer,Polyolefins,C3H6,42.08,"linear,Crystal",Composite,talc;wt%;10,"Jung, W. D.; Morikawa, J.; Hashimoto, T. , Journal of Thermal Analysis and Calorimetry , 64 , 2 , 509-519 (2001)",/ HY100G/ Sumitomo Chem. Co.,"talc(JR-37,density=2.7g/cm3)","180C,100kg/cm2",Film,,,,,,,,Blended in twin screw extruder,,,,Annealed at 175C for 30min,,,,,,,,,,,,,,,,,,,,,,,,,,,,,,,,-0.453457336521869,0.352,Temperature wave analysis method,40 [C],40.0,,,,
23014-3-1-1,P010002,poly(prop-1-ene),Homopolymer,Polyolefins,C3H6,42.08,"linear,Crystal",Composite,talc;wt%;20,"Jung, W. D.; Morikawa, J.; Hashimoto, T. , Journal of Thermal Analysis and Calorimetry , 64 , 2 , 509-519 (2001)",/ HY100G/ Sumitomo Chem. Co.,"talc(JR-37,density=2.7g/cm3)","180C,100kg/cm2",Film,,,,,,,,Blended in twin screw extruder,,,,Annealed at 175C for 30min,,,,,,,,,,,,,,,,,,,,,,,,,,,,,,,,-0.4400933749638875,0.363,Temperature wave analysis method,40 [C],40.0,,,,
23014-4-1-1,P010002,poly(prop-1-ene),Homopolymer,Polyolefins,C3H6,42.08,"linear,Crystal",Composite,talc;wt%;30,"Jung, W. D.; Morikawa, J.; Hashimoto, T. , Journal of Thermal Analysis and Calorimetry , 64 , 2 , 509-519 (2001)",/ HY100G/ Sumitomo Chem. Co.,"talc(JR-37,density=2.7g/cm3)","180C,100kg/cm2",Film,,,,,,,,Blended in twin screw extruder,,,,Annealed at 175C for 30min,,,,,,,,,,,,,,,,,,,,,,,,,,,,,,,,-0.4179366370882912,0.382,Temperature wave analysis method,40 [C],40.0,,,,
23402-10-1-1,P100004,poly(hexano-6-lactam),Homopolymer,Polyamides/thioamides,C6H11NO,113.16,"linear,Flame-retardant",Composite,montmorillonite aluminum silicate nano filler,"Isa, Ismat A. Abu; Jodeh, Shehdeh W. , Materials Research Innovations , 4 ,  2/3 , 135-143 (2001)",,"Nano-composite found to exhibit fire retardancy characteristics, obtained through National Institute of Standards and Technology",,,,,,,,,,,,,,,,,,,,,,,,,,,,,,,,,,,,,,,,,,,,,,-0.7958800173440752,0.16,Modulated DSC,"30 [C] ,  Measured in N2",30.0,,,,
24934-2-1-1,P010002,poly(prop-1-ene),Homopolymer,Polyolefins,C3H6,42.08,"linear,Thermoplastic",Composite,glass fiber (GF);wt%;30,"Murata, Yasuhiko; Abe, Satoshi; Yokoi, Hidetoshi , Seikei Kako , 14 , 4 , 257-264 (2002)",,"(PP) Grandpolypro;J700;Grandpolymer Co., (GF) Nihon Denki Glass Co., d=24micron",,,,,,,,,,,,,,,,,,,,,,,,,,,,,,,,,,,,,,,,,,,,,,-0.6108339156354675,0.245,Thermal cond. meter,ca 190 [C],190.0,Taken from the Fig.7,,,
24934-4-1-1,P010002,poly(prop-1-ene),Homopolymer,Polyolefins,C3H6,42.08,"linear,Thermoplastic",Composite,glass fiber (GF);wt%;30,"Murata, Yasuhiko; Abe, Satoshi; Yokoi, Hidetoshi , Seikei Kako , 14 , 4 , 257-264 (2002)",,"(PP) Hipol;J300;Mitsui Petrochem. Co., (GF) Nihon Denki Glass Co., d=24micron",,,,,,,,,,,,,,,,,,,,,,,,,,,,,,,,,,,,,,,,,,,,,,-0.6108339156354675,0.245,Thermal cond. meter,ca 190 [C],190.0,Taken from the Fig.7,,,
26287-2-1-1,P040048,poly(methyl methacrylate),Homopolymer,"Polyacrylics, Polyvinyls",C5H8O2,100.12,linear,Composite,gamma-Al2O3 nanoparticles;wt%;10,"Putnam, Shawn A.; Cahill, David G.; Ash, Benjamin J.; Schadler, Linda S. , Journal of Applied Physics , 94 , 10 , 6785-6788 (2003)",,,"Compression molded at 180C and 2.5 mton, then allowed to cool at RT under pressure for 6h",,"Mn=150000, Mw/Mn=1.5",,,,,,,,,,,,methyl methacrylate,addition,gamma-Al2O3 nanoparticles dispersed in methylmethacrylate monomer by sonication and subjected to polymerization,,,,,,,,,,,,,,,,,,,,,,,,,,,,,-0.8728952016351923,0.134,3 omega method,ca 80 [K],-193.0,Taken from the Fig.,,,
26874-2-1-1,P010001,polyethene,Homopolymer,Polyolefins,CH2,14.03,"linear,Thermoplastic",Composite,Al powder;wt%;5,"Kazeminejad, H. , Journal of Applied Polymer Science , 88 , 12 , 2823-2827 (2003)",,,Using a Collin press,Film,,,,2mm thick 14cm square,,,,PE with the addition of Al powder,,,,,,,,,,,,,,,,,,,,,,,,,,,,,,,,,,,,-0.4271283977995198,0.374,Using thin copper foil heater for measuring,5.0V 1.32A,,,2mm thick 14cm square,0.14,-0.8538719643217619
26874-3-1-1,P010001,polyethene,Homopolymer,Polyolefins,CH2,14.03,"linear,Thermoplastic",Composite,Al powder;wt%;20,"Kazeminejad, H. , Journal of Applied Polymer Science , 88 , 12 , 2823-2827 (2003)",,,Using a Collin press,Film,,,,2mm thick 14cm square,,,,PE with the addition of Al powder,,,,,,,,,,,,,,,,,,,,,,,,,,,,,,,,,,,,-0.3555614105321614,0.441,Using thin copper foil heater for measuring,5.0V 1.32A,,,2mm thick 14cm square,0.14,-0.8538719643217619
26874-4-1-1,P010001,polyethene,Homopolymer,Polyolefins,CH2,14.03,"linear,Thermoplastic",Composite,Al powder;wt%;35,"Kazeminejad, H. , Journal of Applied Polymer Science , 88 , 12 , 2823-2827 (2003)",,,Using a Collin press,Film,,,,2mm thick 14cm square,,,,PE with the addition of Al powder,,,,,,,,,,,,,,,,,,,,,,,,,,,,,,,,,,,,-0.2890368810047242,0.514,Using thin copper foil heater for measuring,5.0V 1.31A,,,2mm thick 14cm square,0.14,-0.8538719643217619
26874-5-1-1,P010001,polyethene,Homopolymer,Polyolefins,CH2,14.03,"linear,Thermoplastic",Composite,CB;wt%;35,"Kazeminejad, H. , Journal of Applied Polymer Science , 88 , 12 , 2823-2827 (2003)",,CB=carbon black,Using a Collin press,Film,,,,2mm thick 14cm square,,,,PE with the addition of CB,,,,,,,,,,,,,,,,,,,,,,,,,,,,,,,,,,,,-0.348721986001856,0.448,Using thin copper foil heater for measuring,5.0V 1.32A,,,2mm thick 14cm square,0.14,-0.8538719643217619
26874-7-1-1,P150011,poly(bisphenol A carbonate),Homopolymer,Polycarbonates/thiocarbonates,C16H14O3,254.28,"linear,Thermoplastic",Composite,CB;wt%;35,"Kazeminejad, H. , Journal of Applied Polymer Science , 88 , 12 , 2823-2827 (2003)",,CB=carbon black,Using a Collin press,Film,,,,2mm thick 14cm square,,,,PE with the addition of CB,,,,,,,,,,,,,,,,,,,,,,,,,,,,,,,,,,,,-0.5376020021010439,0.29,Using thin copper foil heater for measuring,5.0V 1.31A,,,2mm thick 14cm square,0.14,-0.8538719643217619
27161-1-1-1,P050002,poly(vinyl chloride),Homopolymer,"Polyvinyls, Polyhalo-olefins",C2H3Cl,62.5,"linear,Thermoplastic",Composite,DOP;ml/20gPVC;15 PSE-227;g/20gPVC ;0.6 azodicarbonamide;g/20gPVC;0.6,"Otsuki, Toshi; Yamashita, Masatada; Zhang, Farao; Kabeya, Hiroshi; Hirotsu, Takahiro , Transactions of the Materials Research Society of Japan , 27 , 3 , 621-624 (2002)",,"PVC powder was obtained from Wako Pure Chemical Ind., Ltd.; DOP=dioctyl phthalate; PSE-227=BA-Zn-fatty acid compound",,Foamed sheet,,,,200*200*ca.12mm,,,,"PVC, DOP, PSE-227 and azodicarbonamide were mixed",,,,,,,,"1100(Supplyer's data,)",At 200C for 15min,,,,,,,,,,,,,,,,,,,,,,,,,,,-1.055517327849831,0.088,Probe method,,,,200*200*ca.12mm,0.012,-1.9208187539523751
27161-2-1-1,P050002,poly(vinyl chloride),Homopolymer,"Polyvinyls, Polyhalo-olefins",C2H3Cl,62.5,"linear,Thermoplastic",Composite,Chlorella;g/20gPVC;10 DOP;ml/20gPVC;15 PSE-227;g/20gPVC ;0.6 azodicarbonamide;g/20gPVC;0.6,"Otsuki, Toshi; Yamashita, Masatada; Zhang, Farao; Kabeya, Hiroshi; Hirotsu, Takahiro , Transactions of the Materials Research Society of Japan , 27 , 3 , 621-624 (2002)",,"PVC powder was obtained from Wako Pure Chemical Ind., Ltd.; DOP=dioctyl phthalate; PSE-227=BA-Zn-fatty acid compound",,Foamed sheet,,,,200*200*ca.20mm,,,,"PVC, Chlorella, DOP, PSE-227 and azodicarbonamide were mixed",,,,,,,,"1100(Supplyer's data,)",At 200C for 15min,,,,,,,,,,,,,,,,,,,,,,,,,,,-1.193820026016113,0.064,Heat flow meter method,19.6 [C],19.6,,200*200*ca.20mm,0.02,-1.6989700043360187
28720-2-1-1,P010002,poly(prop-1-ene),Homopolymer,Polyolefins,C3H6,42.08,"linear,Thermoplastic,Crystal",Composite,magnetite;vol%;15," Applied Science and Manufacturing ,  35A , 4 , 423-429 (2004)",,"[PP] supplied by Minelco B.V. (The Netherlands), [magnetite] Fe3O4, mean particle diameter;9micron, shape;irregular, thermal cond.;5.10W/(m*K), d.;5.10g/cm3",,Rod,,,,"d=10mm, l=130mm",,,,Melt mixed in extruder,,,,,,,,,,"200C, 20C (mold temp.), 60MPa",,,,,,,,,,,,,,,,,,,,,,,,,,-0.1249387366082999,0.75,Transient method closely related to laser flash technique,23 [C],23.0,"RT, taken from the Fig.1","d=10mm, l=130mm",0.13,-0.8860566476931632
28720-3-1-1,P010002,poly(prop-1-ene),Homopolymer,Polyolefins,C3H6,42.08,"linear,Thermoplastic,Crystal",Composite,magnetite;vol%;30," Applied Science and Manufacturing ,  35A , 4 , 423-429 (2004)",,"[PP] supplied by Minelco B.V. (The Netherlands), [magnetite] Fe3O4, mean particle diameter;9micron, shape;irregular, thermal cond.;5.10W/(m*K), d.;5.10g/cm3",,Rod,,,,"d=10mm, l=130mm",,,,Melt mixed in extruder,,,,,,,,,,"200C, 20C (mold temp.), 60MPa",,,,,,,,,,,,,,,,,,,,,,,,,,-0.0457574905606751,0.9,Transient method closely related to laser flash technique,23 [C],23.0,"RT, taken from the Fig.1","d=10mm, l=130mm",0.13,-0.8860566476931632
