Repository: shimakawa-hvg/expt-group-partitioning

# expt-group-partitioning
"Prevention of Leakage in Machine Learning Prediction for Polymer Composite Properties" 

Hajime Shimakawa, Akiko Kumada, and Masahiro Sato

Department of Electrical Engineering & Information Systems, School of Engineering, 
The University of Tokyo, 7-3-1 Hongo, Bunkyo-ku, 113-8656, Tokyo, Japan

## Content
- ```data_EC.csv```: csv file for data used in EC prediction.
- ```data_TC.csv```: csv file for data used in TC prediction.
- ```make_expt_id.ipynb```: jupyternotebook for making expt-id from reference information.
- ```sample_detail_EC.csv```: csv file for sample details used to make expt-id.

File: sample_detail_EC.csv (part 3 of 37)
22920-9-1-1,P010002,poly(prop-1-ene),Homopolymer,Polyolefins,C3H6,42.08,Tatren/ TF-411/ Slovnaft(Slovak Republic),"linear,Electroconductive",Composite,carbon black;wt%;15,"22.5kN/cm2,200C,2min",Disk,"d=30mm,t=0.3mm","Zois, Haralampos; Apekis, Lazaros; Omastova, Maria , Macromolecular Symposia , 170 , Property Tailoring of Thermoplastics-Based Blends and Composites , 249-256 (2001)",,"carbon black(VULCAN XC-72R,Cabot Corp.,USA)",PP and CB mixed at 75rpm for 10min at 200C in kneading machine,,,,,"10(g/10min,Melt indexer,,)",,,,,,,,,,,,,,,,,,,,,,,,,,,,,,,,,,,,,,,,,,,,,,,,,,,,,,,,,0.0003,-3.5228787452803374,"23 [C] , AC 0.1Hz(DC cond.)",Taken from the Fig.2,Frequency response analyzer,23.0,"d=30mm,t=0.3mm",0.0003,-3.5228787452803374
22921-2-1-1,P010002,poly(prop-1-ene),Homopolymer,Polyolefins,C3H6,42.08,Tatren/ TF-411/ Slovnaft(Slovak Republic),"linear,Electroconductive,Crystal",Composite,carbon black;wt%;10,Shape of Test Piece,Sheet,,"Omastova, Maria; Prokes, Jan; Kosina, Stanislav; Hlavata, Drahomira , Macromolecular Symposia , 170 , Property Tailoring of Thermoplastics-Based Blends and Composites , 241-248 (2001)",,"carbon black(VULCAN XC-72R,Cabot Corp.,USA)",PP and CB mixed at 75rpm for 10min at 200C in kneading machine,"Crystal52[%](XRD(XRS),)",,,,"10(g/10min,Melt indexer,,)",,,,,,,,,,,,,,,,,,,,,,,,,,,,,,,,,,,,,,,,,,,,,,,,,,,,,,,,,0.024,-1.619788758288394,"16 [C] , 1st heating cycle(1C/200sec)",Taken from the Fig.2a,Four-point van der Pauw metod,16.0,,,
22921-2-1-2,P010002,poly(prop-1-ene),Homopolymer,Polyolefins,C3H6,42.08,Tatren/ TF-411/ Slovnaft(Slovak Republic),"linear,Electroconductive,Crystal",Composite,carbon black;wt%;10,Heating-cooling cycle,Sheet,,"Omastova, Maria; Prokes, Jan; Kosina, Stanislav; Hlavata, Drahomira , Macromolecular Symposia , 170 , Property Tailoring of Thermoplastics-Based Blends and Composites , 241-248 (2001)",,"carbon black(VULCAN XC-72R,Cabot Corp.,USA)",PP and CB mixed at 75rpm for 10min at 200C in kneading machine,"Crystal58[%](XRD(XRS),)",,,,"10(g/10min,Melt indexer,,)",,,,,,,,,,,,,,Heating-cooling cycle(1C/200sec) between 16C and 125C,,,,,,,,,,,,,,,,,,,,,,,,,,,,,,,,,,,,,,,,,,,0.027,-1.5686362358410126,"16 [C] , 4th heating cycle(1C/200sec)",Taken from the Fig.2a,Four-point van der Pauw metod,16.0,,,
22922-2-1-1,P010001,polyethene,Homopolymer,Polyolefins,CH2,14.03,Bralen/ RA2-19/ Slovnaft(Slovakia),"branched,Electroconductive,Crystal",Composite,carbon black;wt%;30,"160C,4min",Sheet,,"Omastova, Maria; Prokes, Jan; Podhradska, Silvia; Chodak, Ivan , Macromolecular Symposia , 170 , Property Tailoring of Thermoplastics-Based Blends and Composites , 231-239 (2001)",,"carbon black(VULCAN XC-72R,Cabot Corp.,USA)",PE and CB mixed at 75rpm for 10min at 170C in kneading machine,"Crystal43.7[%](DSC,)",,,,"1.704(g/10min,Melt indexer,,)",,,,,,,,,,,,,,,,,,,,,,,,,,,,,,,,,,,,,,,,,,,,,,,,,,,,,,,,,0.36,-0.4436974992327127,"16 [C] , 1st heating cycle(1C/200sec)",Taken from the Fig.1a,Four-point van der Pauw metod,16.0,,,
22922-2-1-2,P010001,polyethene,Homopolymer,Polyolefins,CH2,14.03,Bralen/ RA2-19/ Slovnaft(Slovakia),"branched,Electroconductive,Crystal",Composite,carbon black;wt%;30,"160C,4min",Sheet,,"Omastova, Maria; Prokes, Jan; Podhradska, Silvia; Chodak, Ivan , Macromolecular Symposia , 170 , Property Tailoring of Thermoplastics-Based Blends and Composites , 231-239 (2001)",,"carbon black(VULCAN XC-72R,Cabot Corp.,USA)",PE and CB mixed at 75rpm for 10min at 170C in kneading machine,"Crystal48.8[%](DSC,)",,,,"1.704(g/10min,Melt indexer,,)",,,,,,,,,,,,,,Heating-cooling cycle(1C/200sec) between 16C and 85-125C,,,,,,,,,,,,,,,,,,,,,,,,,,,,,,,,,,,,,,,,,,,0.44,-0.3565473235138126,"16 [C] , 4th heating cycle(1C/200sec)",Taken from the Fig.1a,Four-point van der Pauw metod,16.0,,,
22963-2-1-1,P050002,poly(vinyl chloride),Homopolymer,"Polyvinyls, Polyhalo-olefins",C2H3Cl,62.5,,linear,Composite,copper powder; volume fraction; 0.069,Hot pressed at 443K,Sheet,"l = 50mm, w = 10mm, t = 2mm","Mamunya, Yevgen P.; Privalko, Eleonora G.; Lebedev, Eugene V.; Privalko, Valery P.; Balta Calleja, Francisco J.; Pissis, Policarpos , Macromolecular Symposia , 169 , Fillers and Filled Polymers , 297-306 (2001)",,"PVC powder(particle size 100 microns), copper powder(particle size 100 microns) used",Coposite prepared by mechanical mixing at RT in ball mill,,,,,,,,,,,,,,,,,,,,,,,,,,,,,,,,,,,,,,,,,,,,,,,,,,,,,,,,,,,,,,0.00011,-3.958607314841775,,Taken from the Fig.,Four-electrode method,,"l = 50mm, w = 10mm, t = 2mm",0.002,-2.6989700043360187
22963-3-1-1,P050002,poly(vinyl chloride),Homopolymer,"Polyvinyls, Polyhalo-olefins",C2H3Cl,62.5,,linear,Composite,copper powder; volume fraction; 0.069,Hot pressed at 443K,Sheet,"l = 50mm, w = 10mm, t = 2mm","Mamunya, Yevgen P.; Privalko, Eleonora G.; Lebedev, Eugene V.; Privalko, Valery P.; Balta Calleja, Francisco J.; Pissis, Policarpos , Macromolecular Symposia , 169 , Fillers and Filled Polymers , 297-306 (2001)",,"PVC powder(particle size 100 microns), copper powder(particle size 100 microns) used",Coposite prepared by mechanical mixing at RT in ball mill,,,,,,,,,,,,,,,,,,,,,,,,,,,,,,,,,,,,,,,,,,,,,,,,,,,,,,,,,,,,,,4500.0,3.653212513775344,,Taken from the Fig.,Four-electrode method,,"l = 50mm, w = 10mm, t = 2mm",0.002,-2.6989700043360187
22963-4-1-1,P050002,poly(vinyl chloride),Homopolymer,"Polyvinyls, Polyhalo-olefins",C2H3Cl,62.5,,linear,Composite,nickel powder; volume fraction; 0.059,Hot pressed at 443K,Sheet,"l = 50mm, w = 10mm, t = 2mm","Mamunya, Yevgen P.; Privalko, Eleonora G.; Lebedev, Eugene V.; Privalko, Valery P.; Balta Calleja, Francisco J.; Pissis, Policarpos , Macromolecular Symposia , 169 , Fillers and Filled Polymers , 297-306 (2001)",,"PVC powder(particle size 100 microns), copper powder(particle size 10 microns) used",Coposite prepared by mechanical mixing at RT in ball mill,,,,,,,,,,,,,,,,,,,,,,,,,,,,,,,,,,,,,,,,,,,,,,,,,,,,,,,,,,,,,,2.2e-05,-4.657577319177793,,Taken from the Fig.,Four-electrode method,,"l = 50mm, w = 10mm, t = 2mm",0.002,-2.6989700043360187
22963-5-1-1,P050002,poly(vinyl chloride),Homopolymer,"Polyvinyls, Polyhalo-olefins",C2H3Cl,62.5,,linear,Composite,nickel powder; volume fraction; 0.279,Hot pressed at 443K,Sheet,"l = 50mm, w = 10mm, t = 2mm","Mamunya, Yevgen P.; Privalko, Eleonora G.; Lebedev, Eugene V.; Privalko, Valery P.; Balta Calleja, Francisco J.; Pissis, Policarpos , Macromolecular Symposia , 169 , Fillers and Filled Polymers , 297-306 (2001)",,"PVC powder(particle size 100 microns), copper powder(particle size 10 microns) used",Coposite prepared by mechanical mixing at RT in ball mill,,,,,,,,,,,,,,,,,,,,,,,,,,,,,,,,,,,,,,,,,,,,,,,,,,,,,,,,,,,,,,510.0,2.7075701760979363,,Taken from the Fig.,Four-electrode method,,"l = 50mm, w = 10mm, t = 2mm",0.002,-2.6989700043360187
23126-1-1-1,P020001,polystyrene,Homopolymer,"Polystyrenes, Polyvinyls",C8H8,104.15,,linear,Composite,carbon black; %; 15,,,,"Abdel-Hady, E. E.; Mohamed, Hamdy F. M. , Materials Science Forum ,  363-365 , Positron Annihilation , 284-286 (2001)",,,,,,,,,,,,,,,,,,,,,,,,,,,,,,,,,,,,,,,,,,,,,,,,,,,,,,,,,,,,,,,,,0.00054,-3.2676062401770314,,"The electric conductivity value obtained at oroth-positronium hole volume 110(angstrom)**3, takenfrom the Fig.",Positron annihilation lifetime spectroscopy,,,,
23343-2-1-1,P020001,polystyrene,Homopolymer,"Polystyrenes, Polyvinyls",C8H8,104.15,,"linear,Thermoplastic",Composite,exfoliated graphite;wt%;2.78,,,,"Xiao, Peng; Xiao, Min; Gong, Kecheng , Polymer , 42 , 11 , 4813-4816 (2001)",,,EG/polystyrene composite by polymerization-filling technique; Styrene polymerization was done in the presence of EG at 85C for 4h and At 150C for 2h,,"Mn=53092(GPC(SEC)), Mw=123441(GPC(SEC)), Mw/Mn=2.33(GPC(SEC))",,,,,,styrene,addition,bulk polymn.,,,radical,BPO,,Styrene polymerization in the presence of EG at 85C for 4h and At 150C for 2h,Dried at 60C in vacuum for 24h,,,,,,,,,,,,,,,,,,,,,,,,,,,,,,,,,,,,,,,,,,,,,0.01,-2.0,,Taken from the Fig.,Four-probe instrument,,,,
23343-3-1-1,P020001,polystyrene,Homopolymer,"Polystyrenes, Polyvinyls",C8H8,104.15,,"linear,Thermoplastic",Composite,exfoliated graphite;wt%;5.56,,,,"Xiao, Peng; Xiao, Min; Gong, Kecheng , Polymer , 42 , 11 , 4813-4816 (2001)",,,EG/polystyrene composite by polymerization-filling technique; Styrene polymerization was done in the presence of EG at 85C for 4h and At 150C for 2h,,"Mn=57346(GPC(SEC)), Mw=184617(GPC(SEC)), Mw/Mn=3.23(GPC(SEC))",,,,,,styrene,addition,bulk polymn.,,,radical,BPO,,Styrene polymerization in the presence of EG at 85C for 4h and At 150C for 2h,Dried at 60C in vacuum for 24h,,,,,,,,,,,,,,,,,,,,,,,,,,,,,,,,,,,,,,,,,,,,,1.0,0.0,,Taken from the Fig.,Four-probe instrument,,,,
23343-4-1-1,P020001,polystyrene,Homopolymer,"Polystyrenes, Polyvinyls",C8H8,104.15,,"linear,Thermoplastic",Composite,exfoliated graphite;wt%;11.11,,,,"Xiao, Peng; Xiao, Min; Gong, Kecheng , Polymer , 42 , 11 , 4813-4816 (2001)",,,EG/polystyrene composite by polymerization-filling technique; Styrene polymerization was done in the presence of EG at 85C for 4h and At 150C for 2h,,"Mn=56621(GPC(SEC)), Mw=260446(GPC(SEC)), Mw/Mn=4.6(GPC(SEC))",,,,,,styrene,addition,bulk polymn.,,,radical,BPO,,Styrene polymerization in the presence of EG at 85C for 4h and At 150C for 2h,Dried at 60C in vacuum for 24h,,,,,,,,,,,,,,,,,,,,,,,,,,,,,,,,,,,,,,,,,,,,,1.2,0.0791812460476248,,Taken from the Fig.,Four-probe instrument,,,,
23343-5-1-1,P020001,polystyrene,Homopolymer,"Polystyrenes, Polyvinyls",C8H8,104.15,,"linear,Thermoplastic",Composite,exfoliated graphite;wt%;35,,,,"Xiao, Peng; Xiao, Min; Gong, Kecheng , Polymer , 42 , 11 , 4813-4816 (2001)",,,EG/polystyrene composite by polymerization-filling technique; Styrene polymerization was done in the presence of EG at 85C for 4h and At 150C for 2h,,,,,,,,styrene,addition,bulk polymn.,,,radical,BPO,,Styrene polymerization in the presence of EG at 85C for 4h and At 150C for 2h,Dried at 60C in vacuum for 24h,,,,,,,,,,,,,,,,,,,,,,,,,,,,,,,,,,,,,,,,,,,,,1.41,0.1492191126553798,,Taken from the Fig.,Four-probe instrument,,,,
23343-6-1-1,P020001,polystyrene,Homopolymer,"Polystyrenes, Polyvinyls",C8H8,104.15,,"linear,Thermoplastic",Composite,exfoliated graphite;wt%;62,,,,"Xiao, Peng; Xiao, Min; Gong, Kecheng , Polymer , 42 , 11 , 4813-4816 (2001)",,,EG/polystyrene composite by polymerization-filling technique; Styrene polymerization was done in the presence of EG at 85C for 4h and At 150C for 2h,,,,,,,,styrene,addition,bulk polymn.,,,radical,BPO,,Styrene polymerization in the presence of EG at 85C for 4h and At 150C for 2h,Dried at 60C in vacuum for 24h,,,,,,,,,,,,,,,,,,,,,,,,,,,,,,,,,,,,,,,,,,,,,1.41,0.1492191126553798,,Taken from the Fig.,Four-probe instrument,,,,
23343-7-1-1,P020001,polystyrene,Homopolymer,"Polystyrenes, Polyvinyls",C8H8,104.15,POLYREX/ / Nanhai Polymer Co.,"linear,Thermoplastic",Composite,exfoliated graphite;wt%;2,,,,"Xiao, Peng; Xiao, Min; Gong, Kecheng , Polymer , 42 , 11 , 4813-4816 (2001)",,,EG-filled polystyrene composite was prepared by blending EG and polystyrene at 170C on a two-roll mill,,,,,,,,,,,,,,,,,,,,,,,,,,,,,,,,,,,,,,,,,,,,,,,,,,,,,,,,,,,,,,1.58e-15,-14.801342913045575,,Taken from the Fig.,Four-probe instrument,,,,
23343-8-1-1,P020001,polystyrene,Homopolymer,"Polystyrenes, Polyvinyls",C8H8,104.15,POLYREX/ / Nanhai Polymer Co.,"linear,Thermoplastic",Composite,exfoliated graphite;wt%;5,,,,"Xiao, Peng; Xiao, Min; Gong, Kecheng , Polymer , 42 , 11 , 4813-4816 (2001)",,,EG-filled polystyrene composite was prepared by blending EG and polystyrene at 170C on a two-roll mill,,,,,,,,,,,,,,,,,,,,,,,,,,,,,,,,,,,,,,,,,,,,,,,,,,,,,,,,,,,,,,2.51e-15,-14.600326278518962,,Taken from the Fig.,Four-probe instrument,,,,
23343-9-1-1,P020001,polystyrene,Homopolymer,"Polystyrenes, Polyvinyls",C8H8,104.15,POLYREX/ / Nanhai Polymer Co.,"linear,Thermoplastic",Composite,exfoliated graphite;wt%;12,,,,"Xiao, Peng; Xiao, Min; Gong, Kecheng , Polymer , 42 , 11 , 4813-4816 (2001)",,,EG-filled polystyrene composite was prepared by blending EG and polystyrene at 170C on a two-roll mill,,,,,,,,,,,,,,,,,,,,,,,,,,,,,,,,,,,,,,,,,,,,,,,,,,,,,,,,,,,,,,1.58e-13,-12.801342913045575,,Taken from the Fig.,Four-probe instrument,,,,
23343-10-1-1,P020001,polystyrene,Homopolymer,"Polystyrenes, Polyvinyls",C8H8,104.15,POLYREX/ / Nanhai Polymer Co.,"linear,Thermoplastic",Composite,exfoliated graphite;wt%;20,,,,"Xiao, Peng; Xiao, Min; Gong, Kecheng , Polymer , 42 , 11 , 4813-4816 (2001)",,,EG-filled polystyrene composite was prepared by blending EG and polystyrene at 170C on a two-roll mill,,,,,,,,,,,,,,,,,,,,,,,,,,,,,,,,,,,,,,,,,,,,,,,,,,,,,,,,,,,,,,2.24e-10,-9.649751981665837,,Taken from the Fig.,Four-probe instrument,,,,
23375-3-1-1,P050003,poly(vinylidene fluoride),Homopolymer,Polyhalo-olefins,C2H2F2,64.03,Foraflon/ F1000HD/ Showa Denko Co.,linear,Composite,Fluorinated carbon black(F-0); phr; 10,"220C, 10min, 20MPa",Sheet,t = 1.0mm,"Wu, Guozhang; Zhang, Cheng; Miura, Tadashi; Asai, Shigeo; Sumita, Masao , Journal of Applied Polymer Science , 80 , 7 , 1063-1070 (2001)",,Fluorinated carbon black(F-0) with F/C atomic ratio of 0.00,Mixed using two-roll mill for 15min at 220C,,,,Quenched from the melt(220C) in cold water,,,,,,,,,,,,,,,,,,,,,,,,,,,,,,,,,,,,,,,,,,,,,,,,,,,,,,,,,,0.0,,"ca 100 [C] ,  Heating rate 2C/min","Measured in perpendicular direction, taken from the Fig.",Keithley 487 picoammeter,100.0,t = 1.0mm,0.001,-3.0
23375-5-1-1,P050003,poly(vinylidene fluoride),Homopolymer,Polyhalo-olefins,C2H2F2,64.03,Foraflon/ F1000HD/ Showa Denko Co.,linear,Composite,Fluorinated carbon black(F-0.10); phr; 15,"220C, 10min, 20MPa",Sheet,t = 1.0mm,"Wu, Guozhang; Zhang, Cheng; Miura, Tadashi; Asai, Shigeo; Sumita, Masao , Journal of Applied Polymer Science , 80 , 7 , 1063-1070 (2001)",,Fluorinated carbon black(F-0.10) with F/C atomic ratio of 0.10,Mixed using two-roll mill for 15min at 220C,,,,Quenched from the melt(220C) in cold water,,,,,,,,,,,,,,,,,,,,,,,,,,,,,,,,,,,,,,,,,,,,,,,,,,,,,,,,,,0.0042,-2.3767507096021,"ca 100 [C] ,  Heating rate 2C/min","Measured in perpendicular direction, taken from the Fig.",Keithley 487 picoammeter,100.0,t = 1.0mm,0.001,-3.0
23375-7-1-1,P050003,poly(vinylidene fluoride),Homopolymer,Polyhalo-olefins,C2H2F2,64.03,Foraflon/ F1000HD/ Showa Denko Co.,linear,Composite,Fluorinated carbon black(F-0.14); phr; 25,"220C, 10min, 20MPa",Sheet,t = 1.0mm,"Wu, Guozhang; Zhang, Cheng; Miura, Tadashi; Asai, Shigeo; Sumita, Masao , Journal of Applied Polymer Science , 80 , 7 , 1063-1070 (2001)",,Fluorinated carbon black(F-0.14) with F/C atomic ratio of 0.14,Mixed using two-roll mill for 15min at 220C,,,,Quenched from the melt(220C) in cold water,,,,,,,,,,,,,,,,,,,,,,,,,,,,,,,,,,,,,,,,,,,,,,,,,,,,,,,,,,0.0042,-2.3767507096021,"ca 100 [C] ,  Heating rate 2C/min","Measured in perpendicular direction, taken from the Fig.",Keithley 487 picoammeter,100.0,t = 1.0mm,0.001,-3.0
23375-9-1-1,P050003,poly(vinylidene fluoride),Homopolymer,Polyhalo-olefins,C2H2F2,64.03,Foraflon/ F1000HD/ Showa Denko Co.,linear,Composite,Fluorinated carbon black(F-0.25); phr; 35,"220C, 10min, 20MPa",Sheet,t = 1.0mm,"Wu, Guozhang; Zhang, Cheng; Miura, Tadashi; Asai, Shigeo; Sumita, Masao , Journal of Applied Polymer Science , 80 , 7 , 1063-1070 (2001)",,Fluorinated carbon black(F-0.25) with F/C atomic ratio of 0.25,Mixed using two-roll mill for 15min at 220C,,,,Quenched from the melt(220C) in cold water,,,,,,,,,,,,,,,,,,,,,,,,,,,,,,,,,,,,,,,,,,,,,,,,,,,,,,,,,,0.00077,-3.113509274827518,"ca 100 [C] ,  Heating rate 2C/min","Measured in perpendicular direction, taken from the Fig.",Keithley 487 picoammeter,100.0,t = 1.0mm,0.001,-3.0
23375-10-1-1,P050003,poly(vinylidene fluoride),Homopolymer,Polyhalo-olefins,C2H2F2,64.03,Foraflon/ F1000HD/ Showa Denko Co.,linear,Composite,Fluorinated carbon black(F-0.25); phr; 50,"220C, 10min, 20MPa",Sheet,t = 1.0mm,"Wu, Guozhang; Zhang, Cheng; Miura, Tadashi; Asai, Shigeo; Sumita, Masao , Journal of Applied Polymer Science , 80 , 7 , 1063-1070 (2001)",,Fluorinated carbon black(F-0.25) with F/C atomic ratio of 0.25,Mixed using two-roll mill for 15min at 220C,,,,Quenched from the melt(220C) in cold water,,,,,,,,,,,,,,,,,,,,,,,,,,,,,,,,,,,,,,,,,,,,,,,,,,,,,,,,,,0.0,,"ca 100 [C] ,  Heating rate 2C/min","Measured in perpendicular direction, taken from the Fig.",Keithley 487 picoammeter,100.0,t = 1.0mm,0.001,-3.0
23565-2-1-1,P460064,polyaniline,Homopolymer,Polyimines,C6H5N,91.11,,linear,Composite,montmorillonite; wt%; 17.6,Pressed at 5000lbs for 2min,Pellet,t = 1.5-2.4mm,"Frisch, Harry L.; Xi, Bangwei; Qin, Yingchuan; Rafailovich, Miriam; Yang, Nan-Loh; Yan, Xingzhong , High Performance Polymers , 12 , 4 , 543-549 (2000)",,,,,,,,,,,aniline,polycondensation,solution polymn.,,,,ammonium persulfate,montmorillonite,"montmorillonite in water stirred for 1h, aniline added with stirring, HCl used to adjust pH value to 1, then ammonium persulfate added, the mixture reacted with stirring at 0C for 2h, then held at RT for 16h",,,,water,,,,,,,,,,,,,,,,,,,,,,,,,,,,,,,,,,,,,,,,,,0.45,-0.3467874862246563,ca 23 [C],,Four-point probe technique,23.0,t = 1.5-2.4mm,0.00195,-2.709965388637482
23565-3-1-1,P460064,polyaniline,Homopolymer,Polyimines,C6H5N,91.11,,linear,Composite,montmorillonite; wt%; 21.3,Pressed at 5000lbs for 2min,Pellet,t = 1.5-2.4mm,"Frisch, Harry L.; Xi, Bangwei; Qin, Yingchuan; Rafailovich, Miriam; Yang, Nan-Loh; Yan, Xingzhong , High Performance Polymers , 12 , 4 , 543-549 (2000)",,,,,,,,,,,aniline,polycondensation,solution polymn.,,,,ammonium persulfate,montmorillonite,"montmorillonite in water stirred for 1h, aniline added with stirring, HCl used to adjust pH value to 1, then ammonium persulfate added, the mixture reacted with stirring at 0C for 2h, then held at RT for 16h",,,,water,,,,,,,,,,,,,,,,,,,,,,,,,,,,,,,,,,,,,,,,,,0.436,-0.3605135107314139,ca 23 [C],,Four-point probe technique,23.0,t = 1.5-2.4mm,0.00195,-2.709965388637482
23565-4-1-1,P460064,polyaniline,Homopolymer,Polyimines,C6H5N,91.11,,linear,Composite,montmorillonite; wt%; 27.1,Pressed at 5000lbs for 2min,Pellet,t = 1.5-2.4mm,"Frisch, Harry L.; Xi, Bangwei; Qin, Yingchuan; Rafailovich, Miriam; Yang, Nan-Loh; Yan, Xingzhong , High Performance Polymers , 12 , 4 , 543-549 (2000)",,,,,,,,,,,aniline,polycondensation,solution polymn.,,,,ammonium persulfate,montmorillonite,"montmorillonite in water stirred for 1h, aniline added with stirring, HCl used to adjust pH value to 1, then ammonium persulfate added, the mixture reacted with stirring at 0C for 2h, then held at RT for 16h",,,,water,,,,,,,,,,,,,,,,,,,,,,,,,,,,,,,,,,,,,,,,,,0.405,-0.3925449767853314,ca 23 [C],,Four-point probe technique,23.0,t = 1.5-2.4mm,0.00195,-2.709965388637482
23565-5-1-1,P460064,polyaniline,Homopolymer,Polyimines,C6H5N,91.11,,linear,Composite,montmorillonite; wt%; 36.2,Pressed at 5000lbs for 2min,Pellet,t = 1.5-2.4mm,"Frisch, Harry L.; Xi, Bangwei; Qin, Yingchuan; Rafailovich, Miriam; Yang, Nan-Loh; Yan, Xingzhong , High Performance Polymers , 12 , 4 , 543-549 (2000)",,,,,,,,,,,aniline,polycondensation,solution polymn.,,,,ammonium persulfate,montmorillonite,"montmorillonite in water stirred for 1h, aniline added with stirring, HCl used to adjust pH value to 1, then ammonium persulfate added, the mixture reacted with stirring at 0C for 2h, then held at RT for 16h",,,,water,,,,,,,,,,,,,,,,,,,,,,,,,,,,,,,,,,,,,,,,,,0.283,-0.5482135644757098,ca 23 [C],,Four-point probe technique,23.0,t = 1.5-2.4mm,0.00195,-2.709965388637482
23565-6-1-1,P460064,polyaniline,Homopolymer,Polyimines,C6H5N,91.11,,linear,Composite,montmorillonite; wt%; 41.9,Pressed at 5000lbs for 2min,Pellet,t = 1.5-2.4mm,"Frisch, Harry L.; Xi, Bangwei; Qin, Yingchuan; Rafailovich, Miriam; Yang, Nan-Loh; Yan, Xingzhong , High Performance Polymers , 12 , 4 , 543-549 (2000)",,,,,,,,,,,aniline,polycondensation,solution polymn.,,,,ammonium persulfate,montmorillonite,"montmorillonite in water stirred for 1h, aniline added with stirring, HCl used to adjust pH value to 1, then ammonium persulfate added, the mixture reacted with stirring at 0C for 2h, then held at RT for 16h",,,,water,,,,,,,,,,,,,,,,,,,,,,,,,,,,,,,,,,,,,,,,,,0.231,-0.6363880201078557,ca 23 [C],,Four-point probe technique,23.0,t = 1.5-2.4mm,0.00195,-2.709965388637482
23565-7-1-1,P460064,polyaniline,Homopolymer,Polyimines,C6H5N,91.11,,linear,Composite,montmorillonite; wt%; 44.6,Pressed at 5000lbs for 2min,Pellet,t = 1.5-2.4mm,"Frisch, Harry L.; Xi, Bangwei; Qin, Yingchuan; Rafailovich, Miriam; Yang, Nan-Loh; Yan, Xingzhong , High Performance Polymers , 12 , 4 , 543-549 (2000)",,,,,,,,,,,aniline,polycondensation,solution polymn.,,,,ammonium persulfate,montmorillonite,"montmorillonite in water stirred for 1h, aniline added with stirring, HCl used to adjust pH value to 1, then ammonium persulfate added, the mixture reacted with stirring at 0C for 2h, then held at RT for 16h",,,,water,,,,,,,,,,,,,,,,,,,,,,,,,,,,,,,,,,,,,,,,,,0.16,-0.7958800173440752,ca 23 [C],,Four-point probe technique,23.0,t = 1.5-2.4mm,0.00195,-2.709965388637482
23565-8-1-1,P460064,polyaniline,Homopolymer,Polyimines,C6H5N,91.11,,linear,Composite,montmorillonite; wt%; 50.8,Pressed at 5000lbs for 2min,Pellet,t = 1.5-2.4mm,"Frisch, Harry L.; Xi, Bangwei; Qin, Yingchuan; Rafailovich, Miriam; Yang, Nan-Loh; Yan, Xingzhong , High Performance Polymers , 12 , 4 , 543-549 (2000)",,,,,,,,,,,aniline,polycondensation,solution polymn.,,,,ammonium persulfate,montmorillonite,"montmorillonite in water stirred for 1h, aniline added with stirring, HCl used to adjust pH value to 1, then ammonium persulfate added, the mixture reacted with stirring at 0C for 2h, then held at RT for 16h",,,,water,,,,,,,,,,,,,,,,,,,,,,,,,,,,,,,,,,,,,,,,,,0.0987,-1.0056828473303634,ca 23 [C],,Four-point probe technique,23.0,t = 1.5-2.4mm,0.00195,-2.709965388637482
23565-9-1-1,P460064,polyaniline,Homopolymer,Polyimines,C6H5N,91.11,,linear,Composite,montmorillonite; wt%; 56.0,Pressed at 5000lbs for 2min,Pellet,t = 1.5-2.4mm,"Frisch, Harry L.; Xi, Bangwei; Qin, Yingchuan; Rafailovich, Miriam; Yang, Nan-Loh; Yan, Xingzhong , High Performance Polymers , 12 , 4 , 543-549 (2000)",,,,,,,,,,,aniline,polycondensation,solution polymn.,,,,ammonium persulfate,montmorillonite,"montmorillonite in water stirred for 1h, aniline added with stirring, HCl used to adjust pH value to 1, then ammonium persulfate added, the mixture reacted with stirring at 0C for 2h, then held at RT for 16h",,,,water,,,,,,,,,,,,,,,,,,,,,,,,,,,,,,,,,,,,,,,,,,0.0403,-1.3946949538588904,ca 23 [C],,Four-point probe technique,23.0,t = 1.5-2.4mm,0.00195,-2.709965388637482
23565-10-1-1,P460064,polyaniline,Homopolymer,Polyimines,C6H5N,91.11,,linear,Composite,montmorillonite; wt%; 62.8,Pressed at 5000lbs for 2min,Pellet,t = 1.5-2.4mm,"Frisch, Harry L.; Xi, Bangwei; Qin, Yingchuan; Rafailovich, Miriam; Yang, Nan-Loh; Yan, Xingzhong , High Performance Polymers , 12 , 4 , 543-549 (2000)",,,,,,,,,,,aniline,polycondensation,solution polymn.,,,,ammonium persulfate,montmorillonite,"montmorillonite in water stirred for 1h, aniline added with stirring, HCl used to adjust pH value to 1, then ammonium persulfate added, the mixture reacted with stirring at 0C for 2h, then held at RT for 16h",,,,water,,,,,,,,,,,,,,,,,,,,,,,,,,,,,,,,,,,,,,,,,,0.0167,-1.7772835288524167,ca 23 [C],,Four-point probe technique,23.0,t = 1.5-2.4mm,0.00195,-2.709965388637482
23565-11-1-1,P460064,polyaniline,Homopolymer,Polyimines,C6H5N,91.11,,linear,Composite,montmorillonite; wt%; 76.8,Pressed at 5000lbs for 2min,Pellet,t = 1.5-2.4mm,"Frisch, Harry L.; Xi, Bangwei; Qin, Yingchuan; Rafailovich, Miriam; Yang, Nan-Loh; Yan, Xingzhong , High Performance Polymers , 12 , 4 , 543-549 (2000)",,,,,,,,,,,aniline,polycondensation,solution polymn.,,,,ammonium persulfate,montmorillonite,"montmorillonite in water stirred for 1h, aniline added with stirring, HCl used to adjust pH value to 1, then ammonium persulfate added, the mixture reacted with stirring at 0C for 2h, then held at RT for 16h",,,,water,,,,,,,,,,,,,,,,,,,,,,,,,,,,,,,,,,,,,,,,,,0.00213,-2.6716203965612624,ca 23 [C],,Four-point probe technique,23.0,t = 1.5-2.4mm,0.00195,-2.709965388637482
23565-12-1-1,P460064,polyaniline,Homopolymer,Polyimines,C6H5N,91.11,,linear,Composite,montmorillonite; wt%; 84.7,Pressed at 5000lbs for 2min,Pellet,t = 1.5-2.4mm,"Frisch, Harry L.; Xi, Bangwei; Qin, Yingchuan; Rafailovich, Miriam; Yang, Nan-Loh; Yan, Xingzhong , High Performance Polymers , 12 , 4 , 543-549 (2000)",,,,,,,,,,,aniline,polycondensation,solution polymn.,,,,ammonium persulfate,montmorillonite,"montmorillonite in water stirred for 1h, aniline added with stirring, HCl used to adjust pH value to 1, then ammonium persulfate added, the mixture reacted with stirring at 0C for 2h, then held at RT for 16h",,,,water,,,,,,,,,,,,,,,,,,,,,,,,,,,,,,,,,,,,,,,,,,0.00189,-2.723538195826756,ca 23 [C],,Four-point probe technique,23.0,t = 1.5-2.4mm,0.00195,-2.709965388637482
23718-4-1-1,P100004,poly(hexano-6-lactam),Homopolymer,Polyamides/thioamides,C6H11NO,113.16,1 & 4,linear,Composite,clay(15A); wt%; 5,,,,"McBrearty, Michael; Bur, Anthony; Roth, Stephen , Annual Technical Conference - Society of Plastics Engineers ,  58th , Vol. 1 , 287-291 (2000)",,"nylon 6, Capron; 8202; Allied Signal, clay, alkyl-quaternary ammonium monmorillonite",nylon 6 melt with 5wt% clay filler processed through extruder(0.67 revolution/s) at 228C,,,,,,,,,,,,,,,,,,,,,,,,,,,,,,,,,,,,,,,,,,,,,,,,,,,,,,,,,,,,,,2.4e-06,-5.619788758288394,Frequency 3E(4)Hz,Taken from the Fig.,,,,,
23718-5-1-1,P100004,poly(hexano-6-lactam),Homopolymer,Polyamides/thioamides,C6H11NO,113.16,1 & 4,linear,Composite,clay(30A); wt%; 5,,,,"McBrearty, Michael; Bur, Anthony; Roth, Stephen , Annual Technical Conference - Society of Plastics Engineers ,  58th , Vol. 1 , 287-291 (2000)",,"nylon 6, Capron; 8202; Allied Signal, clay, alkyl-quaternary ammonium monmorillonite",nylon 6 melt with 5wt% clay filler processed through extruder(0.67 revolution/s) at 228C,,,,,,,,,,,,,,,,,,,,,,,,,,,,,,,,,,,,,,,,,,,,,,,,,,,,,,,,,,,,,,2.8e-06,-5.552841968657781,Frequency 3E(4)Hz,Taken from the Fig.,,,,,
24899-2-1-1,P460064,polyaniline,Homopolymer,Polyimines,C6H5N,91.11,,linear,Composite,Cu; %; 43.4,,Film,t = 6-13 micro meter,"Palacios, J. C.; Olayo, M. G.; Cruz, G. J.; Morales, J.; Olayo, R. , International Journal of Polymeric Materials , 51 , 6 , 529-536 (2002)",,,,,,,,,,,aniline,polycondensation,gas-phase polymn.,,,,,,"Composite synthesized by plasma in two steps, simultaneous polymerization with metalablation and metallic layer deposition, polymerization time 165min, plasma generated under 4E(-1)mBar and 1200V ac",,,,,copper electrode used,,,,,,,,,,,,,,,,,,,,,,,,,,,,,,,,,,,,,,,,,0.00018,-3.744727494896694,ca 40 [C],Taken from the Fig.,,40.0,t = 6-13 micro meter,9.5e-06,-5.022276394711152
25216-11-1-1,P040048,poly(methyl methacrylate),Homopolymer,"Polyacrylics, Polyvinyls",C5H8O2,100.12,,"Thermoplastic,Semiconductive",Composite,CB(acetylene black);vol%;2,Press-moulded at 190C for 10min,Sheet,," Applied Physics , 35 , 10 , 1068-1075 (2002)",,"(acetylene black) density;1800kg/m3,mean diam.;35nm,BET-SA;63m2/g",at-PMMA and CB/at-PMMA masterbatch(CB and PMMA mixed in acetone and evapd.) mixed in lab. Brabender kneader at 190C for 20min,,,,,,,,,,,,,,,,,,,,,,,,,,,,,,,,,,,,,,,,,,,,,,,,,,,,,,,,,,,,,,2e-12,-11.69897000433602,"23 [C] , Cond. in the region of low-frequency plateau",Taken from the Fig.1,High resistance meter,23.0,,,
25216-12-1-1,P040048,poly(methyl methacrylate),Homopolymer,"Polyacrylics, Polyvinyls",C5H8O2,100.12,,"Thermoplastic,Semiconductive",Composite,CB(acetylene black);vol%;3,Press-moulded at 190C for 10min,Sheet,," Applied Physics , 35 , 10 , 1068-1075 (2002)",,"(acetylene black) density;1800kg/m3,mean diam.;35nm,BET-SA;63m2/g",at-PMMA and CB/at-PMMA masterbatch(CB and PMMA mixed in acetone and evapd.) mixed in lab. Brabender kneader at 190C for 20min,,,,,,,,,,,,,,,,,,,,,,,,,,,,,,,,,,,,,,,,,,,,,,,,,,,,,,,,,,,,,,8e-12,-11.096910013008056,"23 [C] , Cond. in the region of low-frequency plateau",Taken from the Fig.1,High resistance meter,23.0,,,
25216-13-1-1,P040048,poly(methyl methacrylate),Homopolymer,"Polyacrylics, Polyvinyls",C5H8O2,100.12,,"Thermoplastic,Semiconductive",Composite,CB(acetylene black);vol%;4,Press-moulded at 190C for 10min,Sheet,," Applied Physics , 35 , 10 , 1068-1075 (2002)",,"(acetylene black) density;1800kg/m3,mean diam.;35nm,BET-SA;63m2/g",at-PMMA and CB/at-PMMA masterbatch(CB and PMMA mixed in acetone and evapd.) mixed in lab. Brabender kneader at 190C for 20min,,,,,,,,,,,,,,,,,,,,,,,,,,,,,,,,,,,,,,,,,,,,,,,,,,,,,,,,,,,,,,1e-05,-5.0,"23 [C] , Cond. in the region of low-frequency plateau",Taken from the Fig.1,High resistance meter,23.0,,,
25216-14-1-1,P040048,poly(methyl methacrylate),Homopolymer,"Polyacrylics, Polyvinyls",C5H8O2,100.12,,"Thermoplastic,Semiconductive",Composite,CB(acetylene black);vol%;5,Press-moulded at 190C for 10min,Sheet,," Applied Physics , 35 , 10 , 1068-1075 (2002)",,"(acetylene black) density;1800kg/m3,mean diam.;35nm,BET-SA;63m2/g",at-PMMA and CB/at-PMMA masterbatch(CB and PMMA mixed in acetone and evapd.) mixed in lab. Brabender kneader at 190C for 20min,,,,,,,,,,,,,,,,,,,,,,,,,,,,,,,,,,,,,,,,,,,,,,,,,,,,,,,,,,,,,,0.0001,-4.0,"23 [C] , Cond. in the region of low-frequency plateau",Taken from the Fig.1,High resistance meter,23.0,,,
25216-15-1-1,P040048,poly(methyl methacrylate),Homopolymer,"Polyacrylics, Polyvinyls",C5H8O2,100.12,,"Thermoplastic,Semiconductive",Composite,CB(acetylene black);vol%;6,Press-moulded at 190C for 10min,Sheet,," Applied Physics , 35 , 10 , 1068-1075 (2002)",,"(acetylene black) density;1800kg/m3,mean diam.;35nm,BET-SA;63m2/g",at-PMMA and CB/at-PMMA masterbatch(CB and PMMA mixed in acetone and evapd.) mixed in lab. Brabender kneader at 190C for 20min,,,,,,,,,,,,,,,,,,,,,,,,,,,,,,,,,,,,,,,,,,,,,,,,,,,,,,,,,,,,,,0.001,-3.0,"23 [C] , Cond. in the region of low-frequency plateau",Taken from the Fig.1,High resistance meter,23.0,,,
25216-16-1-1,P040048,poly(methyl methacrylate),Homopolymer,"Polyacrylics, Polyvinyls",C5H8O2,100.12,,"Thermoplastic,Semiconductive",Composite,CB(acetylene black);vol%;8,Press-moulded at 190C for 10min,Sheet,," Applied Physics , 35 , 10 , 1068-1075 (2002)",,"(acetylene black) density;1800kg/m3,mean diam.;35nm,BET-SA;63m2/g",at-PMMA and CB/at-PMMA masterbatch(CB and PMMA mixed in acetone and evapd.) mixed in lab. Brabender kneader at 190C for 20min,,,,,,,,,,,,,,,,,,,,,,,,,,,,,,,,,,,,,,,,,,,,,,,,,,,,,,,,,,,,,,0.005,-2.3010299956639813,"23 [C] , Cond. in the region of low-frequency plateau",Taken from the Fig.1,High resistance meter,23.0,,,
25332-2-1-1,P040048,poly(methyl methacrylate),Homopolymer,"Polyacrylics, Polyvinyls",C5H8O2,100.12,,linear,Composite,Multiwalled carbon nanotube;wt%;0.25,,Film,"t=2-4micron,active area;2*2mm2","Stephan, Christophe; Nguyen, Thien Phap; Lahr, Bernd; Blau, Werner; Lefrant, Serge; Chauvet, Olivier , Journal of Materials Research , 17 , 2 , 396-400 (2002)",,"Multiwalled carbon nanotube produced by the electric arc method,elec. cond.;ca 1E(5)[1/(ohm*m)]",PMMA and multiwalled carbon nanotube mixed in toluene and further mixed in ultrasonic bath for 8h,,,,,,,Spin-coated from toluene soln. onto glass substrate covered by bottom chromium electrode,,,,,,,,,,,,,,,,,,,,,,,,,,,,,,,,,,,,,,,,,,,,,,,,,,,,,,,2e-13,-12.69897000433602,"23 [C] , Vacuum",Taken from the Fig.4,Current-voltage measurement,23.0,"t=2-4micron,active area;2*2mm2",3e-06,-5.522878745280337
25332-3-1-1,P040048,poly(methyl methacrylate),Homopolymer,"Polyacrylics, Polyvinyls",C5H8O2,100.12,,linear,Composite,Multiwalled carbon nanotube;wt%;0.5,,Film,"t=2-4micron,active area;2*2mm2","Stephan, Christophe; Nguyen, Thien Phap; Lahr, Bernd; Blau, Werner; Lefrant, Serge; Chauvet, Olivier , Journal of Materials Research , 17 , 2 , 396-400 (2002)",,"Multiwalled carbon nanotube produced by the electric arc method,elec. cond.;ca 1E(5)[1/(ohm*m)]",PMMA and multiwalled carbon nanotube mixed in toluene and further mixed in ultrasonic bath for 8h,,,,,,,Spin-coated from toluene soln. onto glass substrate covered by bottom chromium electrode,,,,,,,,,,,,,,,,,,,,,,,,,,,,,,,,,,,,,,,,,,,,,,,,,,,,,,,2e-09,-8.698970004336019,"23 [C] , Vacuum",Taken from the Fig.4,Current-voltage measurement,23.0,"t=2-4micron,active area;2*2mm2",3e-06,-5.522878745280337
25332-4-1-1,P040048,poly(methyl methacrylate),Homopolymer,"Polyacrylics, Polyvinyls",C5H8O2,100.12,,linear,Composite,Multiwalled carbon nanotube;wt%;0.75,,Film,"t=2-4micron,active area;2*2mm2","Stephan, Christophe; Nguyen, Thien Phap; Lahr, Bernd; Blau, Werner; Lefrant, Serge; Chauvet, Olivier , Journal of Materials Research , 17 , 2 , 396-400 (2002)",,"Multiwalled carbon nanotube produced by the electric arc method,elec. cond.;ca 1E(5)[1/(ohm*m)]",PMMA and multiwalled carbon nanotube mixed in toluene and further mixed in ultrasonic bath for 8h,,,,,,,Spin-coated from toluene soln. onto glass substrate covered by bottom chromium electrode,,,,,,,,,,,,,,,,,,,,,,,,,,,,,,,,,,,,,,,,,,,,,,,,,,,,,,,9e-07,-6.045757490560675,"23 [C] , Vacuum",Taken from the Fig.4,Current-voltage measurement,23.0,"t=2-4micron,active area;2*2mm2",3e-06,-5.522878745280337
25332-5-1-1,P040048,poly(methyl methacrylate),Homopolymer,"Polyacrylics, Polyvinyls",C5H8O2,100.12,,linear,Composite,Multiwalled carbon nanotube;wt%;1,,Film,"t=2-4micron,active area;2*2mm2","Stephan, Christophe; Nguyen, Thien Phap; Lahr, Bernd; Blau, Werner; Lefrant, Serge; Chauvet, Olivier , Journal of Materials Research , 17 , 2 , 396-400 (2002)",,"Multiwalled carbon nanotube produced by the electric arc method,elec. cond.;ca 1E(5)[1/(ohm*m)]",PMMA and multiwalled carbon nanotube mixed in toluene and further mixed in ultrasonic bath for 8h,,,,,,,Spin-coated from toluene soln. onto glass substrate covered by bottom chromium electrode,,,,,,,,,,,,,,,,,,,,,,,,,,,,,,,,,,,,,,,,,,,,,,,,,,,,,,,2e-06,-5.698970004336019,"23 [C] , Vacuum",Taken from the Fig.4,Current-voltage measurement,23.0,"t=2-4micron,active area;2*2mm2",3e-06,-5.522878745280337
25332-6-1-1,P040048,poly(methyl methacrylate),Homopolymer,"Polyacrylics, Polyvinyls",C5H8O2,100.12,,linear,Composite,Multiwalled carbon nanotube;wt%;2,,Film,"t=2-4micron,active area;2*2mm2","Stephan, Christophe; Nguyen, Thien Phap; Lahr, Bernd; Blau, Werner; Lefrant, Serge; Chauvet, Olivier , Journal of Materials Research , 17 , 2 , 396-400 (2002)",,"Multiwalled carbon nanotube produced by the electric arc method,elec. cond.;ca 1E(5)[1/(ohm*m)]",PMMA and multiwalled carbon nanotube mixed in toluene and further mixed in ultrasonic bath for 8h,,,,,,,Spin-coated from toluene soln. onto glass substrate covered by bottom chromium electrode,,,,,,,,,,,,,,,,,,,,,,,,,,,,,,,,,,,,,,,,,,,,,,,,,,,,,,,3e-06,-5.522878745280337,"23 [C] , Vacuum",Taken from the Fig.4,Current-voltage measurement,23.0,"t=2-4micron,active area;2*2mm2",3e-06,-5.522878745280337
25332-7-1-1,P040048,poly(methyl methacrylate),Homopolymer,"Polyacrylics, Polyvinyls",C5H8O2,100.12,,linear,Composite,Multiwalled carbon nanotube;wt%;6,,Film,"t=2-4micron,active area;2*2mm2","Stephan, Christophe; Nguyen, Thien Phap; Lahr, Bernd; Blau, Werner; Lefrant, Serge; Chauvet, Olivier , Journal of Materials Research , 17 , 2 , 396-400 (2002)",,"Multiwalled carbon nanotube produced by the electric arc method,elec. cond.;ca 1E(5)[1/(ohm*m)]",PMMA and multiwalled carbon nanotube mixed in toluene and further mixed in ultrasonic bath for 8h,,,,,,,Spin-coated from toluene soln. onto glass substrate covered by bottom chromium electrode,,,,,,,,,,,,,,,,,,,,,,,,,,,,,,,,,,,,,,,,,,,,,,,,,,,,,,,7e-06,-5.154901959985743,"23 [C] , Vacuum",Taken from the Fig.4,Current-voltage measurement,23.0,"t=2-4micron,active area;2*2mm2",3e-06,-5.522878745280337
25332-8-1-1,P040048,poly(methyl methacrylate),Homopolymer,"Polyacrylics, Polyvinyls",C5H8O2,100.12,,linear,Composite,Multiwalled carbon nanotube;wt%;8,,Film,"t=2-4micron,active area;2*2mm2","Stephan, Christophe; Nguyen, Thien Phap; Lahr, Bernd; Blau, Werner; Lefrant, Serge; Chauvet, Olivier , Journal of Materials Research , 17 , 2 , 396-400 (2002)",,"Multiwalled carbon nanotube produced by the electric arc method,elec. cond.;ca 1E(5)[1/(ohm*m)]",PMMA and multiwalled carbon nanotube mixed in toluene and further mixed in ultrasonic bath for 8h,,,,,,,Spin-coated from toluene soln. onto glass substrate covered by bottom chromium electrode,,,,,,,,,,,,,,,,,,,,,,,,,,,,,,,,,,,,,,,,,,,,,,,,,,,,,,,9e-06,-5.045757490560675,"23 [C] , Vacuum",Taken from the Fig.4,Current-voltage measurement,23.0,"t=2-4micron,active area;2*2mm2",3e-06,-5.522878745280337
25332-9-1-1,P040048,poly(methyl methacrylate),Homopolymer,"Polyacrylics, Polyvinyls",C5H8O2,100.12,,linear,Composite,Multiwalled carbon nanotube;wt%;12,,Film,"t=2-4micron,active area;2*2mm2","Stephan, Christophe; Nguyen, Thien Phap; Lahr, Bernd; Blau, Werner; Lefrant, Serge; Chauvet, Olivier , Journal of Materials Research , 17 , 2 , 396-400 (2002)",,"Multiwalled carbon nanotube produced by the electric arc method,elec. cond.;ca 1E(5)[1/(ohm*m)]",PMMA and multiwalled carbon nanotube mixed in toluene and further mixed in ultrasonic bath for 8h,,,,,,,Spin-coated from toluene soln. onto glass substrate covered by bottom chromium electrode,,,,,,,,,,,,,,,,,,,,,,,,,,,,,,,,,,,,,,,,,,,,,,,,,,,,,,,1e-05,-5.0,"23 [C] , Vacuum",Taken from the Fig.4,Current-voltage measurement,23.0,"t=2-4micron,active area;2*2mm2",3e-06,-5.522878745280337
25332-10-1-1,P040048,poly(methyl methacrylate),Homopolymer,"Polyacrylics, Polyvinyls",C5H8O2,100.12,,linear,Composite,Multiwalled carbon nanotube;wt%;16,,Film,"t=2-4micron,active area;2*2mm2","Stephan, Christophe; Nguyen, Thien Phap; Lahr, Bernd; Blau, Werner; Lefrant, Serge; Chauvet, Olivier , Journal of Materials Research , 17 , 2 , 396-400 (2002)",,"Multiwalled carbon nanotube produced by the electric arc method,elec. cond.;ca 1E(5)[1/(ohm*m)]",PMMA and multiwalled carbon nanotube mixed in toluene and further mixed in ultrasonic bath for 8h,,,,,,,Spin-coated from toluene soln. onto glass substrate covered by bottom chromium electrode,,,,,,,,,,,,,,,,,,,,,,,,,,,,,,,,,,,,,,,,,,,,,,,,,,,,,,,1e-05,-5.0,"23 [C] , Vacuum",Taken from the Fig.4,Current-voltage measurement,23.0,"t=2-4micron,active area;2*2mm2",3e-06,-5.522878745280337
25719-1-1-1,P010001,polyethene,Homopolymer,Polyolefins,CH2,14.03,,linear,Composite,carbon black(S6); volume fraction; 0.184,"2MPa 5min, 10Mpa 3min and 30MPa 2min",Sheet,t = 1mm,"cond-mat/0204057 , 1-7 (2002)",,"polyethylene supplied by Blachownia, carbon black(S6); Sakap 6 carbon filler fabricated by Carbochem",Compsite components mixed in two-roller laboratory mill for 25min at 423K,,,,,,,,,,,,,,,,,,,,,,,,,,,,,,,,,,,,,,,,,,,,,,,,,,,,,,,,,,,,,,6.3e-06,-5.200659450546418,"ca 23 [C] , 10kV/cm",Taken from the fig.,Three-electrode sandwich-type system,23.0,t = 1mm,0.001,-3.0
25719-2-1-1,P010001,polyethene,Homopolymer,Polyolefins,CH2,14.03,,linear,Composite,carbon black(EC); volume fraction; 0.172,"2MPa, 5min",Sheet,t = 1mm,"cond-mat/0204057 , 1-7 (2002)",,"polyethylene supplied by Blachownia, carbon black(EC); Printex XE2 extra-conductive black supplied by Degussa AG",Compsite components mixed in two-roller laboratory mill for 25min at 423K,,,,,,,,,,,,,,,,,,,,,,,,,,,,,,,,,,,,,,,,,,,,,,,,,,,,,,,,,,,,,,0.71,-0.1487416512809247,"ca 23 [C] , 10V/cm",Taken from the fig.,Four-probe method,23.0,t = 1mm,0.001,-3.0
