Repository: shimakawa-hvg/expt-group-partitioning

# expt-group-partitioning
"Prevention of Leakage in Machine Learning Prediction for Polymer Composite Properties" 

Hajime Shimakawa, Akiko Kumada, and Masahiro Sato

Department of Electrical Engineering & Information Systems, School of Engineering, 
The University of Tokyo, 7-3-1 Hongo, Bunkyo-ku, 113-8656, Tokyo, Japan

## Content
- ```data_EC.csv```: csv file for data used in EC prediction.
- ```data_TC.csv```: csv file for data used in TC prediction.
- ```make_expt_id.ipynb```: jupyternotebook for making expt-id from reference information.
- ```sample_detail_EC.csv```: csv file for sample details used to make expt-id.

File: sample_detail_EC.csv (part 4 of 37)
25721-15-1-1,P150011,poly(bisphenol A carbonate),Homopolymer,Polycarbonates/thiocarbonates,C16H14O3,254.28,,linear,Composite,3.175mm copped PAN carbon fiber; wt%; 10,,Sheet,"l =25.4mm, w = 2mm, t = 2mm","Clingerman, Matthew L.; King, Julia A.; Schulz, Kirk H.; Meyers, Jeffrey D. , Journal of Applied Polymer Science , 83 , 6 , 1341-1356 (2002)",,,Polymer and filler extruded using twin-screw extruder,,,,,,,,,,,,Shape of Test Piece,,,,,,,,,,,,,,,,,,,,,,,,,,,,,,,,,,,,,,,,,,,,,,,,,,1.62e-09,-8.790484985457368,"23 [C] , RH 50%","Electric conductivity ranging from 1.62E(-9) to 3.6E(-7)S/cm, longitudinal electrical resistivity test, transverse electrical resistivity test also run, taken from the Fig.",Four-probe method,23.0,"l =25.4mm, w = 2mm, t = 2mm",0.002,-2.6989700043360187
25721-16-1-1,P150011,poly(bisphenol A carbonate),Homopolymer,Polycarbonates/thiocarbonates,C16H14O3,254.28,,linear,Composite,3.175mm copped PAN carbon fiber; wt%; 30,,Sheet,"l =25.4mm, w = 2mm, t = 2mm","Clingerman, Matthew L.; King, Julia A.; Schulz, Kirk H.; Meyers, Jeffrey D. , Journal of Applied Polymer Science , 83 , 6 , 1341-1356 (2002)",,,Polymer and filler extruded using twin-screw extruder,,,,,,,,,,,,Shape of Test Piece,,,,,,,,,,,,,,,,,,,,,,,,,,,,,,,,,,,,,,,,,,,,,,,,,,0.132,-0.8794260687941501,"23 [C] , RH 50%","Longitudinal electrical resistivity test, taken from the Fig.",Four-probe method,23.0,"l =25.4mm, w = 2mm, t = 2mm",0.002,-2.6989700043360187
25721-17-1-1,P150011,poly(bisphenol A carbonate),Homopolymer,Polycarbonates/thiocarbonates,C16H14O3,254.28,,linear,Composite,3.175mm copped PAN carbon fiber; wt%; 50,,Sheet,"l =25.4mm, w = 2mm, t = 2mm","Clingerman, Matthew L.; King, Julia A.; Schulz, Kirk H.; Meyers, Jeffrey D. , Journal of Applied Polymer Science , 83 , 6 , 1341-1356 (2002)",,,Polymer and filler extruded using twin-screw extruder,,,,,,,,,,,,Shape of Test Piece,,,,,,,,,,,,,,,,,,,,,,,,,,,,,,,,,,,,,,,,,,,,,,,,,,1.0,0.0,"23 [C] , RH 50%","Longitudinal electrical resistivity test, taken from the Fig.",Four-probe method,23.0,"l =25.4mm, w = 2mm, t = 2mm",0.002,-2.6989700043360187
25721-21-1-1,P150011,poly(bisphenol A carbonate),Homopolymer,Polycarbonates/thiocarbonates,C16H14O3,254.28,,linear,Composite,Thermocarb? specialty graphite; wt%; 25,,Sheet,"l =25.4mm, w = 2mm, t = 2mm","Clingerman, Matthew L.; King, Julia A.; Schulz, Kirk H.; Meyers, Jeffrey D. , Journal of Applied Polymer Science , 83 , 6 , 1341-1356 (2002)",,,Polymer and filler extruded using twin-screw extruder,,,,,,,,,,,,Shape of Test Piece,,,,,,,,,,,,,,,,,,,,,,,,,,,,,,,,,,,,,,,,,,,,,,,,,,1.51e-07,-6.82102305270683,"23 [C] , RH 50%","Longitudinal electrical resistivity test, transverse electrical resistivity test also run, taken from the Fig.",Four-probe method,23.0,"l =25.4mm, w = 2mm, t = 2mm",0.002,-2.6989700043360187
25721-22-1-1,P150011,poly(bisphenol A carbonate),Homopolymer,Polycarbonates/thiocarbonates,C16H14O3,254.28,,linear,Composite,Thermocarb? specialty graphite; wt%; 35,,Sheet,"l =25.4mm, w = 2mm, t = 2mm","Clingerman, Matthew L.; King, Julia A.; Schulz, Kirk H.; Meyers, Jeffrey D. , Journal of Applied Polymer Science , 83 , 6 , 1341-1356 (2002)",,,Polymer and filler extruded using twin-screw extruder,,,,,,,,,,,,Shape of Test Piece,,,,,,,,,,,,,,,,,,,,,,,,,,,,,,,,,,,,,,,,,,,,,,,,,,0.0035,-2.4559319556497243,"23 [C] , RH 50%","Longitudinal electrical resistivity test, taken from the Fig.",Four-probe method,23.0,"l =25.4mm, w = 2mm, t = 2mm",0.002,-2.6989700043360187
25721-23-1-1,P150011,poly(bisphenol A carbonate),Homopolymer,Polycarbonates/thiocarbonates,C16H14O3,254.28,,linear,Composite,Thermocarb? specialty graphite; wt%; 50,,Sheet,"l =25.4mm, w = 2mm, t = 2mm","Clingerman, Matthew L.; King, Julia A.; Schulz, Kirk H.; Meyers, Jeffrey D. , Journal of Applied Polymer Science , 83 , 6 , 1341-1356 (2002)",,,Polymer and filler extruded using twin-screw extruder,,,,,,,,,,,,Shape of Test Piece,,,,,,,,,,,,,,,,,,,,,,,,,,,,,,,,,,,,,,,,,,,,,,,,,,0.052,-1.2839966563652008,"23 [C] , RH 50%","Longitudinal electrical resistivity test, taken from the Fig.",Four-probe method,23.0,"l =25.4mm, w = 2mm, t = 2mm",0.002,-2.6989700043360187
25721-24-1-1,P150011,poly(bisphenol A carbonate),Homopolymer,Polycarbonates/thiocarbonates,C16H14O3,254.28,,linear,Composite,Ni-coated PAN carbon fiber; wt%; 17.4,,Sheet,"l =25.4mm, w = 2mm, t = 2mm","Clingerman, Matthew L.; King, Julia A.; Schulz, Kirk H.; Meyers, Jeffrey D. , Journal of Applied Polymer Science , 83 , 6 , 1341-1356 (2002)",,,Polymer and filler extruded using twin-screw extruder,,,,,,,,,,,,Shape of Test Piece,,,,,,,,,,,,,,,,,,,,,,,,,,,,,,,,,,,,,,,,,,,,,,,,,,0.01,-2.0,"23 [C] , RH 50%","Longitudinal electrical resistivity test, taken from the Fig.",Four-probe method,23.0,"l =25.4mm, w = 2mm, t = 2mm",0.002,-2.6989700043360187
26005-1-1-1,P090027,poly(ethylene terephthalate),Homopolymer,Polyesters/thioesters,C10H8O4,192.17,,"linear,Thermoplastic",Composite,carbon black (CB);vol%;ca.1,Shape of Test Piece,Plate,,"Ezquerra, T. A.; Connor, M. T.; Roy, S.; Kulescza, M.; Fernandes-Nascimento, J.; Balta-Calleja, F. J. , Composites Science and Technology , 61 , 6 , 903-909 (2001)",,"(PET) Polyclear;T+6;Hoechst, (CB) XE2;Phillips Petroleum Chemical, av. particle size;ca.70nm",Mixed into homogeneous compound,,,,,,,,,,,,,,,,,,,,,,,,,,,,,,,,,,,,,,,,,,,,,,,,,,,,,,,,,,,,,,2e-10,-9.69897000433602,1E(2)Hz,"Value equivalent to d.c. cond., taken from the Fig.1",Four and two-probe method,,,,
26005-2-1-1,P090027,poly(ethylene terephthalate),Homopolymer,Polyesters/thioesters,C10H8O4,192.17,,"linear,Thermoplastic",Composite,carbon black (CB);vol%;ca.2,Shape of Test Piece,Plate,,"Ezquerra, T. A.; Connor, M. T.; Roy, S.; Kulescza, M.; Fernandes-Nascimento, J.; Balta-Calleja, F. J. , Composites Science and Technology , 61 , 6 , 903-909 (2001)",,"(PET) Polyclear;T+6;Hoechst, (CB) XE2;Phillips Petroleum Chemical, av. particle size;ca.70nm",Mixed into homogeneous compound,,,,,,,,,,,,,,,,,,,,,,,,,,,,,,,,,,,,,,,,,,,,,,,,,,,,,,,,,,,,,,0.0009,-3.0457574905606752,1E(2)Hz,"Value equivalent to d.c. cond., taken from the Fig.1",Four and two-probe method,,,,
26005-3-1-1,P090027,poly(ethylene terephthalate),Homopolymer,Polyesters/thioesters,C10H8O4,192.17,,"linear,Thermoplastic",Composite,carbon black (CB);vol%;ca.5,Shape of Test Piece,Plate,,"Ezquerra, T. A.; Connor, M. T.; Roy, S.; Kulescza, M.; Fernandes-Nascimento, J.; Balta-Calleja, F. J. , Composites Science and Technology , 61 , 6 , 903-909 (2001)",,"(PET) Polyclear;T+6;Hoechst, (CB) XE2;Phillips Petroleum Chemical, av. particle size;ca.70nm",Mixed into homogeneous compound,,,,,,,,,,,,,,,,,,,,,,,,,,,,,,,,,,,,,,,,,,,,,,,,,,,,,,,,,,,,,,0.02,-1.6989700043360187,1E(2)Hz,"Value equivalent to d.c. cond., taken from the Fig.1",Four and two-probe method,,,,
26005-4-1-1,P090027,poly(ethylene terephthalate),Homopolymer,Polyesters/thioesters,C10H8O4,192.17,,"linear,Thermoplastic",Composite,carbon black (CB);vol%;ca.10,Shape of Test Piece,Plate,,"Ezquerra, T. A.; Connor, M. T.; Roy, S.; Kulescza, M.; Fernandes-Nascimento, J.; Balta-Calleja, F. J. , Composites Science and Technology , 61 , 6 , 903-909 (2001)",,"(PET) Polyclear;T+6;Hoechst, (CB) XE2;Phillips Petroleum Chemical, av. particle size;ca.70nm",Mixed into homogeneous compound,,,,,,,,,,,,,,,,,,,,,,,,,,,,,,,,,,,,,,,,,,,,,,,,,,,,,,,,,,,,,,0.15,-0.8239087409443188,1E(2)Hz,"Value equivalent to d.c. cond., taken from the Fig.1",Four and two-probe method,,,,
26005-5-1-1,P010001,polyethene,Homopolymer,Polyolefins,CH2,14.03,,"linear,Thermoplastic",Composite,graphite (G);vol%;ca.15,Shape of Test Piece,Plate,,"Ezquerra, T. A.; Connor, M. T.; Roy, S.; Kulescza, M.; Fernandes-Nascimento, J.; Balta-Calleja, F. J. , Composites Science and Technology , 61 , 6 , 903-909 (2001)",,"(LDPE) Obtained from Repsol, (G) T75;Lonza, anisotropic particles (largest av. dimension in the range of 4E(4)nm, smallest dimension in 4E(3)nm)",Mixed into homogeneous compound,,,,,,,,,,,,,,,,,,,,,,,,,,,,,,,,,,,,,,,,,,,,,,,,,,,,,,,,,,,,,,5e-10,-9.30102999566398,1E(2)Hz,"Value equivalent to d.c. cond., taken from the Fig.1",Four and two-probe method,,,,
26005-6-1-1,P010001,polyethene,Homopolymer,Polyolefins,CH2,14.03,,"linear,Thermoplastic",Composite,graphite (G);vol%;ca.21,Shape of Test Piece,Plate,,"Ezquerra, T. A.; Connor, M. T.; Roy, S.; Kulescza, M.; Fernandes-Nascimento, J.; Balta-Calleja, F. J. , Composites Science and Technology , 61 , 6 , 903-909 (2001)",,"(LDPE) Obtained from Repsol, (G) T75;Lonza, anisotropic particles (largest av. dimension in the range of 4E(4)nm, smallest dimension in 4E(3)nm)",Mixed into homogeneous compound,,,,,,,,,,,,,,,,,,,,,,,,,,,,,,,,,,,,,,,,,,,,,,,,,,,,,,,,,,,,,,3e-07,-6.522878745280337,1E(2)Hz,"Value equivalent to d.c. cond., taken from the Fig.1",Four and two-probe method,,,,
26005-7-1-1,P010001,polyethene,Homopolymer,Polyolefins,CH2,14.03,,"linear,Thermoplastic",Composite,graphite (G);vol%;ca.29,Shape of Test Piece,Plate,,"Ezquerra, T. A.; Connor, M. T.; Roy, S.; Kulescza, M.; Fernandes-Nascimento, J.; Balta-Calleja, F. J. , Composites Science and Technology , 61 , 6 , 903-909 (2001)",,"(LDPE) Obtained from Repsol, (G) T75;Lonza, anisotropic particles (largest av. dimension in the range of 4E(4)nm, smallest dimension in 4E(3)nm)",Mixed into homogeneous compound,,,,,,,,,,,,,,,,,,,,,,,,,,,,,,,,,,,,,,,,,,,,,,,,,,,,,,,,,,,,,,3e-05,-4.522878745280337,1E(2)Hz,"Value equivalent to d.c. cond., taken from the Fig.1",Four and two-probe method,,,,
26005-8-1-1,P010001,polyethene,Homopolymer,Polyolefins,CH2,14.03,,"linear,Thermoplastic",Composite,graphite (G);vol%;ca.38,Shape of Test Piece,Plate,,"Ezquerra, T. A.; Connor, M. T.; Roy, S.; Kulescza, M.; Fernandes-Nascimento, J.; Balta-Calleja, F. J. , Composites Science and Technology , 61 , 6 , 903-909 (2001)",,"(LDPE) Obtained from Repsol, (G) T75;Lonza, anisotropic particles (largest av. dimension in the range of 4E(4)nm, smallest dimension in 4E(3)nm)",Mixed into homogeneous compound,,,,,,,,,,,,,,,,,,,,,,,,,,,,,,,,,,,,,,,,,,,,,,,,,,,,,,,,,,,,,,0.005,-2.3010299956639813,1E(2)Hz,"Value equivalent to d.c. cond., taken from the Fig.1",Four and two-probe method,,,,
26112-2-1-1,P010001,polyethene,Homopolymer,Polyolefins,CH2,14.03,,"linear,Semiconductive,Crystal",Composite,VGCF(vapor-grown carbon fiber);vol%;2,Fused at 160C 10min and compressed for 10min under 18MPa,Film,t=0.5mm,"Yu, Jianyong; Kaneko, Hajime; Asai, Shigeo; Sumita, Masao , Composite Interfaces , 7 , 6 , 411-424 (2001)",,"VGCF(vapor-grown carbon fiber),from Showa Denko,av. length;10micron,av. diam.;0.2micron)",LDPE and VGCF mixed on a two-roll mill at 160C for 20min,,,,Quenched into H2O from 160C,"0.6(g/10min,Melt indexer,,)",,,,,,,,,,,,,,,,,,,,,,,,,,,,,,,,,,,,,,,,,,,,,,,,,,,,,,,,,6e-15,-14.221848749616356,"23 [C] , DC cond.,Dry air",Taken from the Fig.1,Picoammeter,23.0,t=0.5mm,0.0005,-3.3010299956639813
26112-3-1-1,P010001,polyethene,Homopolymer,Polyolefins,CH2,14.03,,"linear,Semiconductive,Crystal",Composite,VGCF(vapor-grown carbon fiber);vol%;5,Fused at 160C 10min and compressed for 10min under 18MPa,Film,t=0.5mm,"Yu, Jianyong; Kaneko, Hajime; Asai, Shigeo; Sumita, Masao , Composite Interfaces , 7 , 6 , 411-424 (2001)",,"VGCF(vapor-grown carbon fiber),from Showa Denko,av. length;10micron,av. diam.;0.2micron)",LDPE and VGCF mixed on a two-roll mill at 160C for 20min,,,,Quenched into H2O from 160C,"0.6(g/10min,Melt indexer,,)",,,,,,,,,,,,,,,,,,,,,,,,,,,,,,,,,,,,,,,,,,,,,,,,,,,,,,,,,1.5e-14,-13.82390874094432,"23 [C] , DC cond.,Dry air",Taken from the Fig.1,Picoammeter,23.0,t=0.5mm,0.0005,-3.3010299956639813
26112-4-1-1,P010001,polyethene,Homopolymer,Polyolefins,CH2,14.03,,"linear,Semiconductive,Crystal",Composite,VGCF(vapor-grown carbon fiber);vol%;8,Fused at 160C 10min and compressed for 10min under 18MPa,Film,t=0.5mm,"Yu, Jianyong; Kaneko, Hajime; Asai, Shigeo; Sumita, Masao , Composite Interfaces , 7 , 6 , 411-424 (2001)",,"VGCF(vapor-grown carbon fiber),from Showa Denko,av. length;10micron,av. diam.;0.2micron)",LDPE and VGCF mixed on a two-roll mill at 160C for 20min,,,,Quenched into H2O from 160C,"0.6(g/10min,Melt indexer,,)",,,,,,,,,,,,,,,,,,,,,,,,,,,,,,,,,,,,,,,,,,,,,,,,,,,,,,,,,1e-07,-7.0,"23 [C] , DC cond.,Dry air",Taken from the Fig.1,Picoammeter,23.0,t=0.5mm,0.0005,-3.3010299956639813
26112-5-1-1,P010001,polyethene,Homopolymer,Polyolefins,CH2,14.03,,"linear,Semiconductive,Crystal",Composite,VGCF(vapor-grown carbon fiber);vol%;15,Fused at 160C 10min and compressed for 10min under 18MPa,Film,t=0.5mm,"Yu, Jianyong; Kaneko, Hajime; Asai, Shigeo; Sumita, Masao , Composite Interfaces , 7 , 6 , 411-424 (2001)",,"VGCF(vapor-grown carbon fiber),from Showa Denko,av. length;10micron,av. diam.;0.2micron)",LDPE and VGCF mixed on a two-roll mill at 160C for 20min,,,,Quenched into H2O from 160C,"0.6(g/10min,Melt indexer,,)",,,,,,,,,,,,,,,,,,,,,,,,,,,,,,,,,,,,,,,,,,,,,,,,,,,,,,,,,7e-05,-4.154901959985743,"23 [C] , DC cond.,Dry air",Taken from the Fig.1,Picoammeter,23.0,t=0.5mm,0.0005,-3.3010299956639813
26112-6-1-1,P010001,polyethene,Homopolymer,Polyolefins,CH2,14.03,,"linear,Semiconductive,Crystal",Composite,VGCF(vapor-grown carbon fiber);vol%;20,Fused at 160C 10min and compressed for 10min under 18MPa,Film,t=0.5mm,"Yu, Jianyong; Kaneko, Hajime; Asai, Shigeo; Sumita, Masao , Composite Interfaces , 7 , 6 , 411-424 (2001)",,"VGCF(vapor-grown carbon fiber),from Showa Denko,av. length;10micron,av. diam.;0.2micron)",LDPE and VGCF mixed on a two-roll mill at 160C for 20min,,,,Quenched into H2O from 160C,"0.6(g/10min,Melt indexer,,)",,,,,,,,,,,,,,,,,,,,,,,,,,,,,,,,,,,,,,,,,,,,,,,,,,,,,,,,,0.0015,-2.8239087409443187,"23 [C] , DC cond.,Dry air",Taken from the Fig.1,Picoammeter,23.0,t=0.5mm,0.0005,-3.3010299956639813
26538-2-1-1,P460064,polyaniline,Homopolymer,Polyimines,C6H5N,91.11,,"linear,Thermoplastic,Semiconductive",Composite,Ag nanoparticle;wt%;5,,Film,t=ca.1micron,"Park, Jong-Eun; Park, Soo-Gil; Koukitu, Akinori; Hatozaki, Osamu; Oyama, Noboru , Journal of the Electrochemical Society , 150 , 7 ,  A959 (2003)",,"(PAn) obtained from Nitto Denko Co., [Ag nanoparticle] av. diameter;17nm, suspended in diacetyl alcohol containing citric acid (stabilizer), obtained from Catalysts & Chemical Ind. Co.",Mixed in NMP soln.,,,,,,,Cast from NMP soln. on glassy carbon (GC),,,,,,,,,,,,,,,,,,,,,,,,,,,,,,,,,,,,,,,,,,,,,,,,,,,,,,,0.002,-2.6989700043360187,,Taken from the Fig.4,Four-point probe method,,t=ca.1micron,1e-06,-6.0
26538-3-1-1,P460064,polyaniline,Homopolymer,Polyimines,C6H5N,91.11,,"linear,Thermoplastic,Semiconductive",Composite,Ag nanoparticle;wt%;10,,Film,t=ca.1micron,"Park, Jong-Eun; Park, Soo-Gil; Koukitu, Akinori; Hatozaki, Osamu; Oyama, Noboru , Journal of the Electrochemical Society , 150 , 7 ,  A959 (2003)",,"(PAn) obtained from Nitto Denko Co., [Ag nanoparticle] av. diameter;17nm, suspended in diacetyl alcohol containing citric acid (stabilizer), obtained from Catalysts & Chemical Ind. Co.",Mixed in NMP soln.,,,,,,,Cast from NMP soln. on glassy carbon (GC),,,,,,,,,,,,,,,,,,,,,,,,,,,,,,,,,,,,,,,,,,,,,,,,,,,,,,,0.0029,-2.537602002101044,,Taken from the Fig.4,Four-point probe method,,t=ca.1micron,1e-06,-6.0
26538-4-1-1,P460064,polyaniline,Homopolymer,Polyimines,C6H5N,91.11,,"linear,Thermoplastic,Semiconductive",Composite,Ag nanoparticle;wt%;20,,Film,t=ca.1micron,"Park, Jong-Eun; Park, Soo-Gil; Koukitu, Akinori; Hatozaki, Osamu; Oyama, Noboru , Journal of the Electrochemical Society , 150 , 7 ,  A959 (2003)",,"(PAn) obtained from Nitto Denko Co., [Ag nanoparticle] av. diameter;17nm, suspended in diacetyl alcohol containing citric acid (stabilizer), obtained from Catalysts & Chemical Ind. Co.",Mixed in NMP soln.,,,,,,,Cast from NMP soln. on glassy carbon (GC),,,,,,,,,,,,,,,,,,,,,,,,,,,,,,,,,,,,,,,,,,,,,,,,,,,,,,,0.003,-2.5228787452803374,,Taken from the Fig.4,Four-point probe method,,t=ca.1micron,1e-06,-6.0
26773-2-1-1,P040048,poly(methyl methacrylate),Homopolymer,"Polyacrylics, Polyvinyls",C5H8O2,100.12,,linear,Composite,graphite;wt%;0.5,Hot pressed,Film,"10*4*0.4mm3(elec. cond.),25*25*0.5mm3(dielectric),20*8*0.5mm3(DMA)","Zheng, Wenge; Wong, Shing-Chung , Composites Science and Technology , 63 , 2 , 225-235 (2003)",,"Natural flake graphite obtained from BEISHU graphite Co.(Shandong,China)","PMMA and graphite mixed in CHCl3,evapd. at 60C and dried in vacuo",,,,,,,,,,,,,,,,,,,,,,,,,,,,,,,,,,,,,,,,,,,,,,,,,,,,,,,,,,,,,,1.5e-16,-15.82390874094432,,Taken from the Fig.3,Four-point probe system/digital determiner,,"10*4*0.4mm3(elec. cond.),25*25*0.5mm3(dielectric),20*8*0.5mm3(DMA)",0.0005,-3.3010299956639813
26773-3-1-1,P040048,poly(methyl methacrylate),Homopolymer,"Polyacrylics, Polyvinyls",C5H8O2,100.12,,linear,Composite,graphite;wt%;1.0,Hot pressed,Film,"10*4*0.4mm3(elec. cond.),25*25*0.5mm3(dielectric),20*8*0.5mm3(DMA)","Zheng, Wenge; Wong, Shing-Chung , Composites Science and Technology , 63 , 2 , 225-235 (2003)",,"Natural flake graphite obtained from BEISHU graphite Co.(Shandong,China)","PMMA and graphite mixed in CHCl3,evapd. at 60C and dried in vacuo",,,,,,,,,,,,,,,,,,,,,,,,,,,,,,,,,,,,,,,,,,,,,,,,,,,,,,,,,,,,,,3e-16,-15.522878745280336,,Taken from the Fig.3,Four-point probe system/digital determiner,,"10*4*0.4mm3(elec. cond.),25*25*0.5mm3(dielectric),20*8*0.5mm3(DMA)",0.0005,-3.3010299956639813
26773-4-1-1,P040048,poly(methyl methacrylate),Homopolymer,"Polyacrylics, Polyvinyls",C5H8O2,100.12,,linear,Composite,graphite;wt%;1.5,Hot pressed,Film,"10*4*0.4mm3(elec. cond.),25*25*0.5mm3(dielectric),20*8*0.5mm3(DMA)","Zheng, Wenge; Wong, Shing-Chung , Composites Science and Technology , 63 , 2 , 225-235 (2003)",,"Natural flake graphite obtained from BEISHU graphite Co.(Shandong,China)","PMMA and graphite mixed in CHCl3,evapd. at 60C and dried in vacuo",,,,,,,,,,,,,,,,,,,,,,,,,,,,,,,,,,,,,,,,,,,,,,,,,,,,,,,,,,,,,,6e-16,-15.221848749616356,,Taken from the Fig.3,Four-point probe system,,"10*4*0.4mm3(elec. cond.),25*25*0.5mm3(dielectric),20*8*0.5mm3(DMA)",0.0005,-3.3010299956639813
26773-5-1-1,P040048,poly(methyl methacrylate),Homopolymer,"Polyacrylics, Polyvinyls",C5H8O2,100.12,,linear,Composite,graphite;wt%;2.0,Hot pressed,Film,"10*4*0.4mm3(elec. cond.),25*25*0.5mm3(dielectric),20*8*0.5mm3(DMA)","Zheng, Wenge; Wong, Shing-Chung , Composites Science and Technology , 63 , 2 , 225-235 (2003)",,"Natural flake graphite obtained from BEISHU graphite Co.(Shandong,China)","PMMA and graphite mixed in CHCl3,evapd. at 60C and dried in vacuo",,,,,,,,,,,,,,,,,,,,,,,,,,,,,,,,,,,,,,,,,,,,,,,,,,,,,,,,,,,,,,7e-16,-15.154901959985745,,Taken from the Fig.3,Four-point probe system,,"10*4*0.4mm3(elec. cond.),25*25*0.5mm3(dielectric),20*8*0.5mm3(DMA)",0.0005,-3.3010299956639813
26773-6-1-1,P040048,poly(methyl methacrylate),Homopolymer,"Polyacrylics, Polyvinyls",C5H8O2,100.12,,linear,Composite,graphite;wt%;3.0,Hot pressed,Film,"10*4*0.4mm3(elec. cond.),25*25*0.5mm3(dielectric),20*8*0.5mm3(DMA)","Zheng, Wenge; Wong, Shing-Chung , Composites Science and Technology , 63 , 2 , 225-235 (2003)",,"Natural flake graphite obtained from BEISHU graphite Co.(Shandong,China)","PMMA and graphite mixed in CHCl3,evapd. at 60C and dried in vacuo",,,,,,,,,,,,,,,,,,,,,,,,,,,,,,,,,,,,,,,,,,,,,,,,,,,,,,,,,,,,,,1e-11,-11.0,,Taken from the Fig.3,Four-point probe system,,"10*4*0.4mm3(elec. cond.),25*25*0.5mm3(dielectric),20*8*0.5mm3(DMA)",0.0005,-3.3010299956639813
26773-7-1-1,P040048,poly(methyl methacrylate),Homopolymer,"Polyacrylics, Polyvinyls",C5H8O2,100.12,,linear,Composite,graphite;wt%;5.0,Hot pressed,Film,"10*4*0.4mm3(elec. cond.),25*25*0.5mm3(dielectric),20*8*0.5mm3(DMA)","Zheng, Wenge; Wong, Shing-Chung , Composites Science and Technology , 63 , 2 , 225-235 (2003)",,"Natural flake graphite obtained from BEISHU graphite Co.(Shandong,China)","PMMA and graphite mixed in CHCl3,evapd. at 60C and dried in vacuo",,,,,,,,,,,,,,,,,,,,,,,,,,,,,,,,,,,,,,,,,,,,,,,,,,,,,,,,,,,,,,2e-06,-5.698970004336019,,Taken from the Fig.3,Four-point probe system,,"10*4*0.4mm3(elec. cond.),25*25*0.5mm3(dielectric),20*8*0.5mm3(DMA)",0.0005,-3.3010299956639813
26773-8-1-1,P040048,poly(methyl methacrylate),Homopolymer,"Polyacrylics, Polyvinyls",C5H8O2,100.12,,linear,Composite,graphite;wt%;10.0,Hot pressed,Film,"10*4*0.4mm3(elec. cond.),25*25*0.5mm3(dielectric),20*8*0.5mm3(DMA)","Zheng, Wenge; Wong, Shing-Chung , Composites Science and Technology , 63 , 2 , 225-235 (2003)",,"Natural flake graphite obtained from BEISHU graphite Co.(Shandong,China)","PMMA and graphite mixed in CHCl3,evapd. at 60C and dried in vacuo",,,,,,,,,,,,,,,,,,,,,,,,,,,,,,,,,,,,,,,,,,,,,,,,,,,,,,,,,,,,,,1e-05,-5.0,,Taken from the Fig.3,Four-point probe system,,"10*4*0.4mm3(elec. cond.),25*25*0.5mm3(dielectric),20*8*0.5mm3(DMA)",0.0005,-3.3010299956639813
26773-9-1-1,P040048,poly(methyl methacrylate),Homopolymer,"Polyacrylics, Polyvinyls",C5H8O2,100.12,,linear,Composite,Expanded graphite(EG);wt%;0.5,Hot pressed,Film,"10*4*0.4mm3(elec. cond.),25*25*0.5mm3(dielectric),20*8*0.5mm3(DMA)","Zheng, Wenge; Wong, Shing-Chung , Composites Science and Technology , 63 , 2 , 225-235 (2003)",,"Expanded graphite(EG) preparartion;natural flake graphite treated with concd. H2SO4/HNO3(4/1,v/v) for 24h to form graphite intercalated compound(GIC),washed and filtered with H2O until pH=6 and dried at 80C in vacuo,then GIC rapidly expanded at 900C for 15sec in a muffle furnace","PMMA and expanded graphite(EG) mixed in CHCl3,evapd. at 60C and dried in vacuo",,,,,,,,,,,,,,,,,,,,,,,,,,,,,,,,,,,,,,,,,,,,,,,,,,,,,,,,,,,,,,3e-16,-15.522878745280336,,Taken from the Fig.3,Four-point probe system/digital determiner,,"10*4*0.4mm3(elec. cond.),25*25*0.5mm3(dielectric),20*8*0.5mm3(DMA)",0.0005,-3.3010299956639813
26773-10-1-1,P040048,poly(methyl methacrylate),Homopolymer,"Polyacrylics, Polyvinyls",C5H8O2,100.12,,linear,Composite,Expanded graphite(EG);wt%;1.0,Hot pressed,Film,"10*4*0.4mm3(elec. cond.),25*25*0.5mm3(dielectric),20*8*0.5mm3(DMA)","Zheng, Wenge; Wong, Shing-Chung , Composites Science and Technology , 63 , 2 , 225-235 (2003)",,"Expanded graphite(EG) preparartion;natural flake graphite treated with concd. H2SO4/HNO3(4/1,v/v) for 24h to form graphite intercalating compound(GIC),then washed and filtered with H2O until pH=6 and dried at 80C in vacuo,then GIC rapidly expanded at 900C for 15sec in a muffle furnace","PMMA and expanded graphite(EG) mixed in CHCl3,evapd. at 60C and dried in vacuo",,,,,,,,,,,,,,,,,,,,,,,,,,,,,,,,,,,,,,,,,,,,,,,,,,,,,,,,,,,,,,3e-12,-11.522878745280336,,Taken from the Fig.3,Four-point probe system,,"10*4*0.4mm3(elec. cond.),25*25*0.5mm3(dielectric),20*8*0.5mm3(DMA)",0.0005,-3.3010299956639813
26773-11-1-1,P040048,poly(methyl methacrylate),Homopolymer,"Polyacrylics, Polyvinyls",C5H8O2,100.12,,linear,Composite,Expanded graphite(EG);wt%;1.5,Hot pressed,Film,"10*4*0.4mm3(elec. cond.),25*25*0.5mm3(dielectric),20*8*0.5mm3(DMA)","Zheng, Wenge; Wong, Shing-Chung , Composites Science and Technology , 63 , 2 , 225-235 (2003)",,"Expanded graphite(EG) preparartion;natural flake graphite treated with concd. H2SO4/HNO3(4/1,v/v) for 24h to form graphite intercalating compound(GIC),then washed and filtered with H2O until pH=6 and dried at 80C in vacuo,then GIC rapidly expanded at 900C for 15sec in a muffle furnace","PMMA and expanded graphite(EG) mixed in CHCl3,evapd. at 60C and dried in vacuo",,,,,,,,,,,,,,,,,,,,,,,,,,,,,,,,,,,,,,,,,,,,,,,,,,,,,,,,,,,,,,1e-05,-5.0,,Taken from the Fig.3,Four-point probe system,,"10*4*0.4mm3(elec. cond.),25*25*0.5mm3(dielectric),20*8*0.5mm3(DMA)",0.0005,-3.3010299956639813
26773-12-1-1,P040048,poly(methyl methacrylate),Homopolymer,"Polyacrylics, Polyvinyls",C5H8O2,100.12,,linear,Composite,Expanded graphite(EG);wt%;2.0,Hot pressed,Film,"10*4*0.4mm3(elec. cond.),25*25*0.5mm3(dielectric),20*8*0.5mm3(DMA)","Zheng, Wenge; Wong, Shing-Chung , Composites Science and Technology , 63 , 2 , 225-235 (2003)",,"Expanded graphite(EG) preparartion;natural flake graphite treated with concd. H2SO4/HNO3(4/1,v/v) for 24h to form graphite intercalating compound(GIC),then washed and filtered with H2O until pH=6 and dried at 80C in vacuo,then GIC rapidly expanded at 900C for 15sec in a muffle furnace","PMMA and expanded graphite(EG) mixed in CHCl3,evapd. at 60C and dried in vacuo",,,,,,,,,,,,,,,,,,,,,,,,,,,,,,,,,,,,,,,,,,,,,,,,,,,,,,,,,,,,,,2e-05,-4.698970004336019,,Taken from the Fig.3,Four-point probe system,,"10*4*0.4mm3(elec. cond.),25*25*0.5mm3(dielectric),20*8*0.5mm3(DMA)",0.0005,-3.3010299956639813
26773-13-1-1,P040048,poly(methyl methacrylate),Homopolymer,"Polyacrylics, Polyvinyls",C5H8O2,100.12,,linear,Composite,Expanded graphite(EG);wt%;3.0,Hot pressed,Film,"10*4*0.4mm3(elec. cond.),25*25*0.5mm3(dielectric),20*8*0.5mm3(DMA)","Zheng, Wenge; Wong, Shing-Chung , Composites Science and Technology , 63 , 2 , 225-235 (2003)",,"Expanded graphite(EG) preparartion;natural flake graphite treated with concd. H2SO4/HNO3(4/1,v/v) for 24h to form graphite intercalating compound(GIC),then washed and filtered with H2O until pH=6 and dried at 80C in vacuo,then GIC rapidly expanded at 900C for 15sec in a muffle furnace","PMMA and expanded graphite(EG) mixed in CHCl3,evapd. at 60C and dried in vacuo",,,,,,,,,,,,,,,,,,,,,,,,,,,,,,,,,,,,,,,,,,,,,,,,,,,,,,,,,,,,,,3e-05,-4.522878745280337,,Taken from the Fig.3,Four-point probe system,,"10*4*0.4mm3(elec. cond.),25*25*0.5mm3(dielectric),20*8*0.5mm3(DMA)",0.0005,-3.3010299956639813
26773-14-1-1,P040048,poly(methyl methacrylate),Homopolymer,"Polyacrylics, Polyvinyls",C5H8O2,100.12,,linear,Composite,Expanded graphite(EG);wt%;5.0,Hot pressed,Film,"10*4*0.4mm3(elec. cond.),25*25*0.5mm3(dielectric),20*8*0.5mm3(DMA)","Zheng, Wenge; Wong, Shing-Chung , Composites Science and Technology , 63 , 2 , 225-235 (2003)",,"Expanded graphite(EG) preparartion;natural flake graphite treated with concd. H2SO4/HNO3(4/1,v/v) for 24h to form graphite intercalating compound(GIC),then washed and filtered with H2O until pH=6 and dried at 80C in vacuo,then GIC rapidly expanded at 900C for 15sec in a muffle furnace","PMMA and expanded graphite(EG) mixed in CHCl3,evapd. at 60C and dried in vacuo",,,,,,,,,,,,,,,,,,,,,,,,,,,,,,,,,,,,,,,,,,,,,,,,,,,,,,,,,,,,,,3e-05,-4.522878745280337,,Taken from the Fig.3,Four-point probe system,,"10*4*0.4mm3(elec. cond.),25*25*0.5mm3(dielectric),20*8*0.5mm3(DMA)",0.0005,-3.3010299956639813
26773-15-1-1,P040048,poly(methyl methacrylate),Homopolymer,"Polyacrylics, Polyvinyls",C5H8O2,100.12,,linear,Composite,Expanded graphite(EG);wt%;10.0,Hot pressed,Film,"10*4*0.4mm3(elec. cond.),25*25*0.5mm3(dielectric),20*8*0.5mm3(DMA)","Zheng, Wenge; Wong, Shing-Chung , Composites Science and Technology , 63 , 2 , 225-235 (2003)",,"Expanded graphite(EG) preparartion;natural flake graphite treated with concd. H2SO4/HNO3(4/1,v/v) for 24h to form graphite intercalating compound(GIC),then washed and filtered with H2O until pH=6 and dried at 80C in vacuo,then GIC rapidly expanded at 900C for 15sec in a muffle furnace","PMMA and expanded graphite(EG) mixed in CHCl3,evapd. at 60C and dried in vacuo",,,,,,,,,,,,,,,,,,,,,,,,,,,,,,,,,,,,,,,,,,,,,,,,,,,,,,,,,,,,,,3e-05,-4.522878745280337,,Taken from the Fig.3,Four-point probe system,,"10*4*0.4mm3(elec. cond.),25*25*0.5mm3(dielectric),20*8*0.5mm3(DMA)",0.0005,-3.3010299956639813
26870-20-1-1,P150011,poly(bisphenol A carbonate),Homopolymer,Polycarbonates/thiocarbonates,C16H14O3,254.28,Lexan HF1110-111N/ / GE Plastics,"linear,Thermoplastic,Electroconductive",Composite,carbon black;wt%;2.5,,Disk & Bar,6.4-cm diameter disk and 3.2-mm-thick ASTM type I tensile bar,"Clingerman, Matthew L.; Weber, Erik H.; King, Julia A.; Schulz, Kirk H. , Journal of Applied Polymer Science , 88 , 9 , 2280-2299 (2003)",,carbon black(Ketjenblack EC-600JD),Blended in a extruder with a 27-mm corotating intermeshing twin screw with L/D of 40,,,,,,,,,,,,Using a 40-mm-diameter single screw with a length/diameter ratio of,,,,,,,,,,,,,,,,,,,,,,,,,,,,,,,,,,,,,,,,,,,,,,,,,,5e-16,-15.30102999566398,,Taken from the Fig.,Using a Keithley 182 digitalsensitive voltmeter or a Keithley 6517A electrometer,,6.4-cm diameter disk and 3.2-mm-thick ASTM type I tensile bar,,
26870-21-1-1,P150011,poly(bisphenol A carbonate),Homopolymer,Polycarbonates/thiocarbonates,C16H14O3,254.28,Lexan HF1110-111N/ / GE Plastics,"linear,Thermoplastic,Electroconductive",Composite,carbon black;wt%;4.0,,Disk & Bar,6.4-cm diameter disk and 3.2-mm-thick ASTM type I tensile bar,"Clingerman, Matthew L.; Weber, Erik H.; King, Julia A.; Schulz, Kirk H. , Journal of Applied Polymer Science , 88 , 9 , 2280-2299 (2003)",,carbon black(Ketjenblack EC-600JD),Blended in a extruder with a 27-mm corotating intermeshing twin screw with L/D of 40,,,,,,,,,,,,Using a 40-mm-diameter single screw with a length/diameter ratio of,,,,,,,,,,,,,,,,,,,,,,,,,,,,,,,,,,,,,,,,,,,,,,,,,,6e-14,-13.221848749616356,,Taken from the Fig.,Using a Keithley 182 digitalsensitive voltmeter or a Keithley 6517A electrometer,,6.4-cm diameter disk and 3.2-mm-thick ASTM type I tensile bar,,
26870-22-1-1,P150011,poly(bisphenol A carbonate),Homopolymer,Polycarbonates/thiocarbonates,C16H14O3,254.28,Lexan HF1110-111N/ / GE Plastics,"linear,Thermoplastic,Electroconductive",Composite,carbon black;wt%;5.0,,Disk & Bar,6.4-cm diameter disk and 3.2-mm-thick ASTM type I tensile bar,"Clingerman, Matthew L.; Weber, Erik H.; King, Julia A.; Schulz, Kirk H. , Journal of Applied Polymer Science , 88 , 9 , 2280-2299 (2003)",,carbon black(Ketjenblack EC-600JD),Blended in a extruder with a 27-mm corotating intermeshing twin screw with L/D of 40,,,,,,,,,,,,Using a 40-mm-diameter single screw with a length/diameter ratio of,,,,,,,,,,,,,,,,,,,,,,,,,,,,,,,,,,,,,,,,,,,,,,,,,,8e-07,-6.096910013008056,,Taken from the Fig.,Using a Keithley 182 digitalsensitive voltmeter or a Keithley 6517A electrometer,,6.4-cm diameter disk and 3.2-mm-thick ASTM type I tensile bar,,
26870-23-1-1,P150011,poly(bisphenol A carbonate),Homopolymer,Polycarbonates/thiocarbonates,C16H14O3,254.28,Lexan HF1110-111N/ / GE Plastics,"linear,Thermoplastic,Electroconductive",Composite,carbon black;wt%;6.0,,Disk & Bar,6.4-cm diameter disk and 3.2-mm-thick ASTM type I tensile bar,"Clingerman, Matthew L.; Weber, Erik H.; King, Julia A.; Schulz, Kirk H. , Journal of Applied Polymer Science , 88 , 9 , 2280-2299 (2003)",,carbon black(Ketjenblack EC-600JD),Blended in a extruder with a 27-mm corotating intermeshing twin screw with L/D of 40,,,,,,,,,,,,Using a 40-mm-diameter single screw with a length/diameter ratio of,,,,,,,,,,,,,,,,,,,,,,,,,,,,,,,,,,,,,,,,,,,,,,,,,,0.05,-1.3010299956639813,,Taken from the Fig.,Using a Keithley 182 digitalsensitive voltmeter or a Keithley 6517A electrometer,,6.4-cm diameter disk and 3.2-mm-thick ASTM type I tensile bar,,
26870-24-1-1,P150011,poly(bisphenol A carbonate),Homopolymer,Polycarbonates/thiocarbonates,C16H14O3,254.28,Lexan HF1110-111N/ / GE Plastics,"linear,Thermoplastic,Electroconductive",Composite,carbon black;wt%;7.5,,Disk & Bar,6.4-cm diameter disk and 3.2-mm-thick ASTM type I tensile bar,"Clingerman, Matthew L.; Weber, Erik H.; King, Julia A.; Schulz, Kirk H. , Journal of Applied Polymer Science , 88 , 9 , 2280-2299 (2003)",,carbon black(Ketjenblack EC-600JD),Blended in a extruder with a 27-mm corotating intermeshing twin screw with L/D of 40,,,,,,,,,,,,Using a 40-mm-diameter single screw with a length/diameter ratio of,,,,,,,,,,,,,,,,,,,,,,,,,,,,,,,,,,,,,,,,,,,,,,,,,,0.1,-1.0,,Taken from the Fig.,Using a Keithley 182 digitalsensitive voltmeter or a Keithley 6517A electrometer,,6.4-cm diameter disk and 3.2-mm-thick ASTM type I tensile bar,,
26870-25-1-1,P150011,poly(bisphenol A carbonate),Homopolymer,Polycarbonates/thiocarbonates,C16H14O3,254.28,Lexan HF1110-111N/ / GE Plastics,"linear,Thermoplastic,Electroconductive",Composite,carbon black;wt%;10.0,,Disk & Bar,6.4-cm diameter disk and 3.2-mm-thick ASTM type I tensile bar,"Clingerman, Matthew L.; Weber, Erik H.; King, Julia A.; Schulz, Kirk H. , Journal of Applied Polymer Science , 88 , 9 , 2280-2299 (2003)",,carbon black(Ketjenblack EC-600JD),Blended in a extruder with a 27-mm corotating intermeshing twin screw with L/D of 40,,,,,,,,,,,,Using a 40-mm-diameter single screw with a length/diameter ratio of,,,,,,,,,,,,,,,,,,,,,,,,,,,,,,,,,,,,,,,,,,,,,,,,,,0.2,-0.6989700043360187,,Taken from the Fig.,Using a Keithley 182 digitalsensitive voltmeter or a Keithley 6517A electrometer,,6.4-cm diameter disk and 3.2-mm-thick ASTM type I tensile bar,,
26870-26-1-1,P150011,poly(bisphenol A carbonate),Homopolymer,Polycarbonates/thiocarbonates,C16H14O3,254.28,Lexan HF1110-111N/ / GE Plastics,"linear,Thermoplastic,Electroconductive",Composite,synthetic graphite;wt%;10.0,,Disk & Bar,6.4-cm diameter disk and 3.2-mm-thick ASTM type I tensile bar,"Clingerman, Matthew L.; Weber, Erik H.; King, Julia A.; Schulz, Kirk H. , Journal of Applied Polymer Science , 88 , 9 , 2280-2299 (2003)",,"synthetic graphite(Thermocarb TC-300 Specialty Graphite available from Conoco, Inc.)",Blended in a extruder with a 27-mm corotating intermeshing twin screw with L/D of 40,,,,,,,,,,,,Using a 40-mm-diameter single screw with a length/diameter ratio of,,,,,,,,,,,,,,,,,,,,,,,,,,,,,,,,,,,,,,,,,,,,,,,,,,1.8e-17,-16.744727494896694,,Taken from the Fig.,Using a Keithley 182 digitalsensitive voltmeter or a Keithley 6517A electrometer,,6.4-cm diameter disk and 3.2-mm-thick ASTM type I tensile bar,,
26870-27-1-1,P150011,poly(bisphenol A carbonate),Homopolymer,Polycarbonates/thiocarbonates,C16H14O3,254.28,Lexan HF1110-111N/ / GE Plastics,"linear,Thermoplastic,Electroconductive",Composite,synthetic graphite;wt%;15.0,,Disk & Bar,6.4-cm diameter disk and 3.2-mm-thick ASTM type I tensile bar,"Clingerman, Matthew L.; Weber, Erik H.; King, Julia A.; Schulz, Kirk H. , Journal of Applied Polymer Science , 88 , 9 , 2280-2299 (2003)",,"synthetic graphite(Thermocarb TC-300 Specialty Graphite available from Conoco, Inc.)",Blended in a extruder with a 27-mm corotating intermeshing twin screw with L/D of 40,,,,,,,,,,,,Using a 40-mm-diameter single screw with a length/diameter ratio of,,,,,,,,,,,,,,,,,,,,,,,,,,,,,,,,,,,,,,,,,,,,,,,,,,4e-17,-16.397940008672037,,Taken from the Fig.,Using a Keithley 182 digitalsensitive voltmeter or a Keithley 6517A electrometer,,6.4-cm diameter disk and 3.2-mm-thick ASTM type I tensile bar,,
26870-28-1-1,P150011,poly(bisphenol A carbonate),Homopolymer,Polycarbonates/thiocarbonates,C16H14O3,254.28,Lexan HF1110-111N/ / GE Plastics,"linear,Thermoplastic,Electroconductive",Composite,synthetic graphite;wt%;20.0,,Disk & Bar,6.4-cm diameter disk and 3.2-mm-thick ASTM type I tensile bar,"Clingerman, Matthew L.; Weber, Erik H.; King, Julia A.; Schulz, Kirk H. , Journal of Applied Polymer Science , 88 , 9 , 2280-2299 (2003)",,"synthetic graphite(Thermocarb TC-300 Specialty Graphite available from Conoco, Inc.)",Blended in a extruder with a 27-mm corotating intermeshing twin screw with L/D of 40,,,,,,,,,,,,Using a 40-mm-diameter single screw with a length/diameter ratio of,,,,,,,,,,,,,,,,,,,,,,,,,,,,,,,,,,,,,,,,,,,,,,,,,,2e-14,-13.69897000433602,,Taken from the Fig.,Using a Keithley 182 digitalsensitive voltmeter or a Keithley 6517A electrometer,,6.4-cm diameter disk and 3.2-mm-thick ASTM type I tensile bar,,
26870-29-1-1,P150011,poly(bisphenol A carbonate),Homopolymer,Polycarbonates/thiocarbonates,C16H14O3,254.28,Lexan HF1110-111N/ / GE Plastics,"linear,Thermoplastic,Electroconductive",Composite,synthetic graphite;wt%;30.0,,Disk & Bar,6.4-cm diameter disk and 3.2-mm-thick ASTM type I tensile bar,"Clingerman, Matthew L.; Weber, Erik H.; King, Julia A.; Schulz, Kirk H. , Journal of Applied Polymer Science , 88 , 9 , 2280-2299 (2003)",,"synthetic graphite(Thermocarb TC-300 Specialty Graphite available from Conoco, Inc.)",Blended in a extruder with a 27-mm corotating intermeshing twin screw with L/D of 40,,,,,,,,,,,,Using a 40-mm-diameter single screw with a length/diameter ratio of,,,,,,,,,,,,,,,,,,,,,,,,,,,,,,,,,,,,,,,,,,,,,,,,,,2e-06,-5.698970004336019,,Taken from the Fig.,Using a Keithley 182 digitalsensitive voltmeter or a Keithley 6517A electrometer,,6.4-cm diameter disk and 3.2-mm-thick ASTM type I tensile bar,,
26870-30-1-1,P150011,poly(bisphenol A carbonate),Homopolymer,Polycarbonates/thiocarbonates,C16H14O3,254.28,Lexan HF1110-111N/ / GE Plastics,"linear,Thermoplastic,Electroconductive",Composite,synthetic graphite;wt%;40.0,,Disk & Bar,6.4-cm diameter disk and 3.2-mm-thick ASTM type I tensile bar,"Clingerman, Matthew L.; Weber, Erik H.; King, Julia A.; Schulz, Kirk H. , Journal of Applied Polymer Science , 88 , 9 , 2280-2299 (2003)",,"synthetic graphite(Thermocarb TC-300 Specialty Graphite available from Conoco, Inc.)",Blended in a extruder with a 27-mm corotating intermeshing twin screw with L/D of 40,,,,,,,,,,,,Using a 40-mm-diameter single screw with a length/diameter ratio of,,,,,,,,,,,,,,,,,,,,,,,,,,,,,,,,,,,,,,,,,,,,,,,,,,0.02,-1.6989700043360187,,Taken from the Fig.,Using a Keithley 182 digitalsensitive voltmeter or a Keithley 6517A electrometer,,6.4-cm diameter disk and 3.2-mm-thick ASTM type I tensile bar,,
26870-31-1-1,P150011,poly(bisphenol A carbonate),Homopolymer,Polycarbonates/thiocarbonates,C16H14O3,254.28,Lexan HF1110-111N/ / GE Plastics,"linear,Thermoplastic,Electroconductive",Composite,carbon fiber;wt%;5.0,,Disk & Bar,6.4-cm diameter disk and 3.2-mm-thick ASTM type I tensile bar,"Clingerman, Matthew L.; Weber, Erik H.; King, Julia A.; Schulz, Kirk H. , Journal of Applied Polymer Science , 88 , 9 , 2280-2299 (2003)",,carbon fiber(BP/Amoco ThermalGraph DKD X petroleum pitch-based carbon fiber),Blended in a extruder with a 27-mm corotating intermeshing twin screw with L/D of 40,,,,,,,,,,,,Using a 40-mm-diameter single screw with a length/diameter ratio of,,,,,,,,,,,,,,,,,,,,,,,,,,,,,,,,,,,,,,,,,,,,,,,,,,2e-17,-16.69897000433602,,Taken from the Fig.,Using a Keithley 182 digitalsensitive voltmeter or a Keithley 6517A electrometer,,6.4-cm diameter disk and 3.2-mm-thick ASTM type I tensile bar,,
26870-32-1-1,P150011,poly(bisphenol A carbonate),Homopolymer,Polycarbonates/thiocarbonates,C16H14O3,254.28,Lexan HF1110-111N/ / GE Plastics,"linear,Thermoplastic,Electroconductive",Composite,carbon fiber;wt%;10.0,,Disk & Bar,6.4-cm diameter disk and 3.2-mm-thick ASTM type I tensile bar,"Clingerman, Matthew L.; Weber, Erik H.; King, Julia A.; Schulz, Kirk H. , Journal of Applied Polymer Science , 88 , 9 , 2280-2299 (2003)",,carbon fiber(BP/Amoco ThermalGraph DKD X petroleum pitch-based carbon fiber),Blended in a extruder with a 27-mm corotating intermeshing twin screw with L/D of 40,,,,,,,,,,,,Using a 40-mm-diameter single screw with a length/diameter ratio of,,,,,,,,,,,,,,,,,,,,,,,,,,,,,,,,,,,,,,,,,,,,,,,,,,2e-17,-16.69897000433602,,Taken from the Fig.,Using a Keithley 182 digitalsensitive voltmeter or a Keithley 6517A electrometer,,6.4-cm diameter disk and 3.2-mm-thick ASTM type I tensile bar,,
26870-33-1-1,P150011,poly(bisphenol A carbonate),Homopolymer,Polycarbonates/thiocarbonates,C16H14O3,254.28,Lexan HF1110-111N/ / GE Plastics,"linear,Thermoplastic,Electroconductive",Composite,carbon fiber;wt%;15.0,,Disk & Bar,6.4-cm diameter disk and 3.2-mm-thick ASTM type I tensile bar,"Clingerman, Matthew L.; Weber, Erik H.; King, Julia A.; Schulz, Kirk H. , Journal of Applied Polymer Science , 88 , 9 , 2280-2299 (2003)",,carbon fiber(BP/Amoco ThermalGraph DKD X petroleum pitch-based carbon fiber),Blended in a extruder with a 27-mm corotating intermeshing twin screw with L/D of 40,,,,,,,,,,,,Using a 40-mm-diameter single screw with a length/diameter ratio of,,,,,,,,,,,,,,,,,,,,,,,,,,,,,,,,,,,,,,,,,,,,,,,,,,7e-16,-15.154901959985745,,Taken from the Fig.,Using a Keithley 182 digitalsensitive voltmeter or a Keithley 6517A electrometer,,6.4-cm diameter disk and 3.2-mm-thick ASTM type I tensile bar,,
