Repository: shimakawa-hvg/expt-group-partitioning

# expt-group-partitioning
"Prevention of Leakage in Machine Learning Prediction for Polymer Composite Properties" 

Hajime Shimakawa, Akiko Kumada, and Masahiro Sato

Department of Electrical Engineering & Information Systems, School of Engineering, 
The University of Tokyo, 7-3-1 Hongo, Bunkyo-ku, 113-8656, Tokyo, Japan

## Content
- ```data_EC.csv```: csv file for data used in EC prediction.
- ```data_TC.csv```: csv file for data used in TC prediction.
- ```make_expt_id.ipynb```: jupyternotebook for making expt-id from reference information.
- ```sample_detail_EC.csv```: csv file for sample details used to make expt-id.

File: sample_detail_TC.csv (part 4 of 11)
Sample ID,PID,Name,Polymer type,Polymer class,CU formula,Formula weight(FW),Characteristics of material,Material type,Additives,Reference,Trade name/ Grade/ Manufacturer,Remarks,[proc] Compression,[proc] Shape of Test Piece,Molecular weight,[proc] Extrusion,[proc] Stretching,[proc] Remarks,State after processing,Morphology,Melt flow rate,Mixing / Blending method,[proc] Quenching,Stereoregularity,[proc]  Melt casting,[proc] Annealing,[poly] Reactant,[poly] Type,[poly] Polymn. remarks,Degree of polymerization,[proc] Foaming,[proc] Injection,[proc] As received,[proc] Aging,[proc] Aging and thermal shock testing,[proc] batch foaming,[poly] Mechanism,[poly] Style,[poly] Solvent,[poly] Initiator,[poly] Reference,[poly] Polymer reaction condition,[poly] Prepolymer name,Crosslink density,[poly] Additives,[poly] Condition,[proc] as processed,[proc] Extrusion&Compression,[proc] Electrospinning,[proc] Solvent casting,[proc] Electrospinning&Compression,[poly] Catalyst,[poly] Terminator,[poly] Post-treatment,Type of crystal,Other 1st structure info,Crystallinity,log10(thermal_con),thermal_con,[thermal_con] method,[thermal_con] condition,[thermal_con] temp,[thermal_con] remarks,thickness_raw,thickness,log10(thickness)
37089-4-1-1,P010001,polyethene,Homopolymer,Polyolefins,CH2,14.03,"linear,Thermoplastic,Crystal",Composite,Sn particle;vol%;10,"Kumlutas, Dilek; Tavman, Ismail H. , Journal of Thermoplastic Composite Materials , 19 , 4 , 441-455 (2006)",,"(HDPE) Powder form, d. 0.968g/cm3, MI 5.8g/10min, thermal conductivity at 38C 0.554W/m*K, (Metallic filler Sn) fine powder, particle size 20-40 micro meter, d. 7.28g/cm3, thermal conductivity 64W/m*K",Molded at 185C under 4MPa,Sheet,,,,"l = 100mm, w = 50mm, t = 17mm",,Sn particles not spherical in shape and aggregated in HDPE matrix,,HDPE and Sn powder mixed,,,,,,,,,,,,,,,,,,,,,,,,,,,,,,,,,,,,-0.1366771398795441,0.73,Modified hot wire technique,ca 38.9 [C],38.9,Taken from the Fig.6,"l = 100mm, w = 50mm, t = 17mm",0.017,-1.7695510786217261
37089-5-1-1,P010001,polyethene,Homopolymer,Polyolefins,CH2,14.03,"linear,Thermoplastic,Crystal",Composite,Sn particle;vol%;13,"Kumlutas, Dilek; Tavman, Ismail H. , Journal of Thermoplastic Composite Materials , 19 , 4 , 441-455 (2006)",,"(HDPE) Powder form, d. 0.968g/cm3, MI 5.8g/10min, thermal conductivity at 38C 0.554W/m*K, (Metallic filler Sn) fine powder, particle size 20-40 micro meter, d. 7.28g/cm3, thermal conductivity 64W/m*K",Molded at 185C under 4MPa,Sheet,,,,"l = 100mm, w = 50mm, t = 17mm",,Sn particles not spherical in shape and aggregated in HDPE matrix,,HDPE and Sn powder mixed,,,,,,,,,,,,,,,,,,,,,,,,,,,,,,,,,,,,-0.0222763947111522,0.95,Modified hot wire technique,ca 36.8 [C],36.8,Taken from the Fig.6,"l = 100mm, w = 50mm, t = 17mm",0.017,-1.7695510786217261
37089-6-1-1,P010001,polyethene,Homopolymer,Polyolefins,CH2,14.03,"linear,Thermoplastic,Crystal",Composite,Sn particle;vol%;16,"Kumlutas, Dilek; Tavman, Ismail H. , Journal of Thermoplastic Composite Materials , 19 , 4 , 441-455 (2006)",,"(HDPE) Powder form, d. 0.968g/cm3, MI 5.8g/10min, thermal conductivity at 38C 0.554W/m*K, (Metallic filler Sn) fine powder, particle size 20-40 micro meter, d. 7.28g/cm3, thermal conductivity 64W/m*K",Molded at 185C under 4MPa,Sheet,,,,"l = 100mm, w = 50mm, t = 17mm",,Sn particles not spherical in shape and aggregated in HDPE matrix,,HDPE and Sn powder mixed,,,,,,,,,,,,,,,,,,,,,,,,,,,,,,,,,,,,0.0492180226701816,1.12,Modified hot wire technique,ca 36.8 [C],36.8,Taken from the Fig.6,"l = 100mm, w = 50mm, t = 17mm",0.017,-1.7695510786217261
37736-2-1-1,P020001,polystyrene,Homopolymer,"Polystyrenes, Polyvinyls",C8H8,104.15,"linear,Thermoplastic",Composite,carbon nanofiber(CNFs);wt%;1,"Shen, Jiong; Han, Xiangmin; Lee, L. James , Journal of Cellular Plastics , 42 , 2 , 105-126 (2006)",,"[PS resin(CX5197)]Mn=86000, provided by Atofina, [carbon nanofiber(CNFs)]vapor grown carbon nanofiber(PR-24-PS), d=100nm, l=30-100micron, supplied by ASI",,Block,,,,specimen(10mm*10mm*3mm) for compressive property test,,,,,,,,,,,,,,,,,,,,,,,,,,,,,,,,,,,,,,,,-0.9913998282380824,0.102,heat flow meter,"40 [C] , temperature difference between the upper and lower plates 30C",40.0,taken from the FIg.13,specimen(10mm*10mm*3mm) for compressive property test,0.003,-2.5228787452803374
37736-3-1-1,P020001,polystyrene,Homopolymer,"Polystyrenes, Polyvinyls",C8H8,104.15,"linear,Thermoplastic",Composite,carbon nanofiber(CNFs);wt%;5,"Shen, Jiong; Han, Xiangmin; Lee, L. James , Journal of Cellular Plastics , 42 , 2 , 105-126 (2006)",,"[PS resin(CX5197)]Mn=86000, provided by Atofina, [carbon nanofiber(CNFs)]vapor grown carbon nanofiber(PR-24-PS), d=100nm, l=30-100micron, supplied by ASI",,Block,,,,specimen(10mm*10mm*3mm) for compressive property test,,,,,,,,,,,,,,,,,,,,,,,,,,,,,,,,,,,,,,,,-0.9746941347352298,0.106,heat flow meter,"40 [C] , temperature difference between the upper and lower plates 30C",40.0,taken from the FIg.13,specimen(10mm*10mm*3mm) for compressive property test,0.003,-2.5228787452803374
37736-5-1-3,P020001,polystyrene,Homopolymer,"Polystyrenes, Polyvinyls",C8H8,104.15,"linear,Thermoplastic",Composite,carbon nanofiber(CNFs);wt%;1,"Shen, Jiong; Han, Xiangmin; Lee, L. James , Journal of Cellular Plastics , 42 , 2 , 105-126 (2006)",,"[PS resin(CX5197)]Mn=86000, provided by Atofina, [carbon nanofiber(CNFs)]vapor grown carbon nanofiber(PR-24-PS), d=100nm, l=30-100micron, supplied by ASI",,Block,,,,"[medium-density foam]density 0.46g/cc, specimen(10mm*10mm*3mm) for compressive and thermal property test",,,,,,,,,,,,,,,,,,"[batch foaming with CO2] saturation temperature 80C, saturation pressure 13.8MPa and depressurization time ca.10s",,,,,,,,,,,,,,,,,,,,,,-1.275724130399211,0.053,heat flow meter,"40 [C] , temperature difference between the upper and lower plates 30C",40.0,taken from the FIg.13,"[medium-density foam]density 0.46g/cc, specimen(10mm*10mm*3mm) for compressive and thermal property test",0.003,-2.5228787452803374
37736-6-1-3,P020001,polystyrene,Homopolymer,"Polystyrenes, Polyvinyls",C8H8,104.15,"linear,Thermoplastic",Composite,carbon nanofiber(CNFs);wt%;5,"Shen, Jiong; Han, Xiangmin; Lee, L. James , Journal of Cellular Plastics , 42 , 2 , 105-126 (2006)",,"[PS resin(CX5197)]Mn=86000, provided by Atofina, [carbon nanofiber(CNFs)]vapor grown carbon nanofiber(PR-24-PS), d=100nm, l=30-100micron, supplied by ASI",,Block,,,,"[medium-density foam]density 0.46g/cc, specimen(10mm*10mm*3mm) for compressive and thermal property test",,,,,,,,,,,,,,,,,,"[batch foaming with CO2] saturation temperature 80C, saturation pressure 13.8MPa and depressurization time ca.10s",,,,,,,,,,,,,,,,,,,,,,-1.193820026016113,0.064,heat flow meter,"40 [C] , temperature difference between the upper and lower plates 30C",40.0,taken from the FIg.13,"[medium-density foam]density 0.46g/cc, specimen(10mm*10mm*3mm) for compressive and thermal property test",0.003,-2.5228787452803374
38163-2-1-1,P020001,polystyrene,Homopolymer,"Polystyrenes, Polyvinyls",C8H8,104.15,"linear,Thermoplastic",Composite,"Single-walled carbon nanotube (SWCNT);wt%;5;nanotubes,SDBS (dispersing agent)","Peters, Jonathan E.; Papavassiliou, Dimitrios V.; Grady, Brian P. , Macromolecules , 41 , 20 , 7274-7277 (2008)",,"(SWCNT) S-P95-03-GEL;Southwest Nanotechnologies, produced by the CoMoCAT method, av. diam. of nanotubes=ca.0.8nm",Dried PS/SWCNT nanocomposite compressed at 150C into cylindrical sample container,Cylinder,,,,"l=0.4cm, d=0.5cm",,,,"PS latex, aq. dispersion of SWCNT and SDBS mixed at RT for 20min, water evapd., extd. with i-PrOH using Soxhlet app., then dried in vacuo",,,,,styrene,addition,,,,,,,,,radical,emulsion polymn.,water,AIBN,[Ref.13],,,,,,,,,,,,,,,,,-0.431798275933005,0.37,MDSC,"ca 80 [C] , Heating rate 10C/min, modulating period of 80s, modulation temp. of 1C",80.0,Taken from the Fig.2,"l=0.4cm, d=0.5cm",,
38163-3-1-1,P020001,polystyrene,Homopolymer,"Polystyrenes, Polyvinyls",C8H8,104.15,"linear,Thermoplastic",Composite,"Single-walled carbon nanotube (SWCNT);wt%;10;nanotubes,SDBS (dispersing agent)","Peters, Jonathan E.; Papavassiliou, Dimitrios V.; Grady, Brian P. , Macromolecules , 41 , 20 , 7274-7277 (2008)",,"(SWCNT) S-P95-03-GEL;Southwest Nanotechnologies, produced by the CoMoCAT method, av. diam. of nanotubes=ca.0.8nm",Dried PS/SWCNT nanocomposite compressed at 150C into cylindrical sample container,Cylinder,,,,"l=0.4cm, d=0.5cm",,,,"PS latex, aq. dispersion of SWCNT and SDBS mixed at RT for 20min, water evapd., extd. with i-PrOH using Soxhlet app., then dried in vacuo",,,,,styrene,addition,,,,,,,,,radical,emulsion polymn.,water,AIBN,[Ref.13],,,,,,,,,,,,,,,,,-0.2441251443275086,0.57,MDSC,"ca 80 [C] , Heating rate 10C/min, modulating period of 80s, modulation temp. of 1C",80.0,Taken from the Fig.2,"l=0.4cm, d=0.5cm",,
38163-4-1-1,P020001,polystyrene,Homopolymer,"Polystyrenes, Polyvinyls",C8H8,104.15,"linear,Thermoplastic",Composite,"Single-walled carbon nanotube (SWCNT);wt%;30;nanotubes,SDBS (dispersing agent)","Peters, Jonathan E.; Papavassiliou, Dimitrios V.; Grady, Brian P. , Macromolecules , 41 , 20 , 7274-7277 (2008)",,"(SWCNT) S-P95-03-GEL;Southwest Nanotechnologies, produced by the CoMoCAT method, av. diam. of nanotubes=ca.0.8nm",Dried PS/SWCNT nanocomposite compressed at 150C into cylindrical sample container,Cylinder,,,,"l=0.4cm, d=0.5cm",,,,"PS latex, aq. dispersion of SWCNT and SDBS mixed at RT for 20min, water evapd., extd. with i-PrOH using Soxhlet app., then dried in vacuo",,,,,styrene,addition,,,,,,,,,radical,emulsion polymn.,water,AIBN,[Ref.13],,,,,,,,,,,,,,,,,-0.2006594505464183,0.63,MDSC,"ca 80 [C] , Heating rate 10C/min, modulating period of 80s, modulation temp. of 1C",80.0,Taken from the Fig.2,"l=0.4cm, d=0.5cm",,
38272-1-1-1,P010002,poly(prop-1-ene),Homopolymer,Polyolefins,C3H6,42.08,"linear&crosslinked,Thermoplastic,Crystal",Composite,Natural fiber (NF);wt%;50,"Kim, Sok Won; Oh, Seungmin; Lee, Kyuse , Radiation Physics and Chemistry , 76 , 11/12 , 1711-1714 (2007)",,"[NF] Chopped (50-80mm length) natural fiber (e.g., kenaf/hemp/flax/sisal)",Composite mat compressed at 200C for ca. 15min under mild pressure followed by pressing at 350-360psi for ca. 2min,Sheet,,,,"(Thermal conductivity) l = 300mm, w = 300mm, t = 1.8-2.5mm, (Tensile test) l = 120mm, w = 25mm",,,,Mixed in twin screw co-rotating extruder,,,,,,,,,,,,,,,,,,,,Unirradiated,,,,,,,,,,,,,,,,-1.298432014944073,0.0503,Heat flow meter,,,Taken from the Fig.2,"(Thermal conductivity) l = 300mm, w = 300mm, t = 1.8-2.5mm, (Tensile test) l = 120mm, w = 25mm",0.00215,-2.6675615400843946
38272-1-2-1,P010002,poly(prop-1-ene),Homopolymer,Polyolefins,C3H6,42.08,"linear&crosslinked,Thermoplastic,Crystal",Composite,Natural fiber (NF);wt%;50,"Kim, Sok Won; Oh, Seungmin; Lee, Kyuse , Radiation Physics and Chemistry , 76 , 11/12 , 1711-1714 (2007)",,"[NF] Chopped (50-80mm length) natural fiber (e.g., kenaf/hemp/flax/sisal)",Composite mat compressed at 200C for ca. 15min under mild pressure followed by pressing at 350-360psi for ca. 2min,Sheet,,,,"(Thermal conductivity) l = 300mm, w = 300mm, t = 1.8-2.5mm, (Tensile test) l = 120mm, w = 25mm",,,,Mixed in twin screw co-rotating extruder,,,,,,polymer reaction,,,,,,,,,,,,,,"Irradiated by electron beam (0.5MeV), total dose 5kGy",Composite mat of polypropylene (PP) and natural fiber (NF),Weak cross-linking,,,,,,,,,,,,,,-1.2781893847874537,0.0527,Heat flow meter,,,Taken from the Fig.2,"(Thermal conductivity) l = 300mm, w = 300mm, t = 1.8-2.5mm, (Tensile test) l = 120mm, w = 25mm",0.00215,-2.6675615400843946
38272-1-3-1,P010002,poly(prop-1-ene),Homopolymer,Polyolefins,C3H6,42.08,"linear&crosslinked,Thermoplastic,Crystal",Composite,Natural fiber (NF);wt%;50,"Kim, Sok Won; Oh, Seungmin; Lee, Kyuse , Radiation Physics and Chemistry , 76 , 11/12 , 1711-1714 (2007)",,"[NF] Chopped (50-80mm length) natural fiber (e.g., kenaf/hemp/flax/sisal)",Composite mat compressed at 200C for ca. 15min under mild pressure followed by pressing at 350-360psi for ca. 2min,Sheet,,,,"(Thermal conductivity) l = 300mm, w = 300mm, t = 1.8-2.5mm, (Tensile test) l = 120mm, w = 25mm",,,,Mixed in twin screw co-rotating extruder,,,,,,polymer reaction,,,,,,,,,,,,,,"Irradiated by electron beam (0.5MeV), total dose 10kGy",Composite mat of polypropylene (PP) and natural fiber (NF),Weak criss-linking,,,,,,,,,,,,,,-1.329754146925876,0.0468,Heat flow meter,,,Taken from the Fig.2,"(Thermal conductivity) l = 300mm, w = 300mm, t = 1.8-2.5mm, (Tensile test) l = 120mm, w = 25mm",0.00215,-2.6675615400843946
38272-1-4-1,P010002,poly(prop-1-ene),Homopolymer,Polyolefins,C3H6,42.08,"linear&crosslinked,Thermoplastic,Crystal",Composite,Natural fiber (NF);wt%;50,"Kim, Sok Won; Oh, Seungmin; Lee, Kyuse , Radiation Physics and Chemistry , 76 , 11/12 , 1711-1714 (2007)",,"[NF] Chopped (50-80mm length) natural fiber (e.g., kenaf/hemp/flax/sisal)",Composite mat compressed at 200C for ca. 15min under mild pressure followed by pressing at 350-360psi for ca. 2min,Sheet,,,,"(Thermal conductivity) l = 300mm, w = 300mm, t = 1.8-2.5mm, (Tensile test) l = 120mm, w = 25mm",,,,Mixed in twin screw co-rotating extruder,,,,,,polymer reaction,,,,,,,,,,,,,,"Irradiated by electron beam (0.5MeV), total dose 15kGy",Composite mat of polypropylene (PP) and natural fiber (NF),Weak criss-linking,,,,,,,,,,,,,,-1.2924298239020635,0.051,Heat flow meter,,,Taken from the Fig.2,"(Thermal conductivity) l = 300mm, w = 300mm, t = 1.8-2.5mm, (Tensile test) l = 120mm, w = 25mm",0.00215,-2.6675615400843946
38272-1-5-1,P010002,poly(prop-1-ene),Homopolymer,Polyolefins,C3H6,42.08,"linear&crosslinked,Thermoplastic,Crystal",Composite,Natural fiber (NF);wt%;50,"Kim, Sok Won; Oh, Seungmin; Lee, Kyuse , Radiation Physics and Chemistry , 76 , 11/12 , 1711-1714 (2007)",,"[NF] Chopped (50-80mm length) natural fiber (e.g., kenaf/hemp/flax/sisal)",Composite mat compressed at 200C for ca. 15min under mild pressure followed by pressing at 350-360psi for ca. 2min,Sheet,,,,"(Thermal conductivity) l = 300mm, w = 300mm, t = 1.8-2.5mm, (Tensile test) l = 120mm, w = 25mm",,,,Mixed in twin screw co-rotating extruder,,,,,,polymer reaction,,,,,,,,,,,,,,"Irradiated by electron beam (0.5MeV), total dose 20kGy",Composite mat of polypropylene (PP) and natural fiber (NF),Weak criss-linking,,,,,,,,,,,,,,-1.2924298239020635,0.051,Heat flow meter,,,Taken from the Fig.2,"(Thermal conductivity) l = 300mm, w = 300mm, t = 1.8-2.5mm, (Tensile test) l = 120mm, w = 25mm",0.00215,-2.6675615400843946
39674-2-1-1,P010002,poly(prop-1-ene),Homopolymer,Polyolefins,C3H6,42.08,"linear,Thermoplastic",Composite,Carbon black (Ketjenblack EC 600-JD CB);vol%;2.56;,"Gaxiola, Daniel Lopez; Keith, Jason M.; King, Julia A.; Johnson, Beth A. , Journal of Applied Polymer Science , 114 , 5 , 3261-3267 (2009)",,"[PP] Dow, H7012-35RN, [Ketjenblack EC 600-JD CB] electrical resistivity 0.01-0.1ohm*cm, aggregate size 30-100nm, specific gravity 1.8g/cm3, apparent bulk density 100-120kg/m3, ash content (max) 0.1wt%, moisture (max) 0.5wt%, BET surface area 1250m2/g, pore volume 480-510cm3/100g",,Disk,,,,"t=3.2mm, d=5cm",,,,Mixed in twin screw extruder by adding CB into melt polymer,,,,,,,,,,Shape of Test Piece,,,,,,,,,,,,,,,,,,,,,,,,,,-0.6003262785189618,0.251,Heat flow meter method,"55 [C] , Through-plane direction",55.0,,"t=3.2mm, d=5cm",0.0032,-2.494850021680094
39674-3-1-1,P010002,poly(prop-1-ene),Homopolymer,Polyolefins,C3H6,42.08,"linear,Thermoplastic",Composite,Carbon black (Ketjenblack EC 600-JD CB);vol%;5.26;,"Gaxiola, Daniel Lopez; Keith, Jason M.; King, Julia A.; Johnson, Beth A. , Journal of Applied Polymer Science , 114 , 5 , 3261-3267 (2009)",,"[PP] Dow, H7012-35RN, [Ketjenblack EC 600-JD CB] electrical resistivity 0.01-0.1ohm*cm, aggregate size 30-100nm, specific gravity 1.8g/cm3, apparent bulk density 100-120kg/m3, ash content (max) 0.1wt%, moisture (max) 0.5wt%, BET surface area 1250m2/g, pore volume 480-510cm3/100g",,Disk,,,,"t=3.2mm, d=5cm",,,,Mixed in twin screw extruder by adding CB into melt polymer,,,,,,,,,,Shape of Test Piece,,,,,,,,,,,,,,,,,,,,,,,,,,-0.5257837359237448,0.298,Heat flow meter method,"55 [C] , Through-plane direction",55.0,,"t=3.2mm, d=5cm",0.0032,-2.494850021680094
39674-4-1-1,P010002,poly(prop-1-ene),Homopolymer,Polyolefins,C3H6,42.08,"linear,Thermoplastic",Composite,Carbon black (Ketjenblack EC 600-JD CB);vol%;8.11;,"Gaxiola, Daniel Lopez; Keith, Jason M.; King, Julia A.; Johnson, Beth A. , Journal of Applied Polymer Science , 114 , 5 , 3261-3267 (2009)",,"[PP] Dow, H7012-35RN, [Ketjenblack EC 600-JD CB] electrical resistivity 0.01-0.1ohm*cm, aggregate size 30-100nm, specific gravity 1.8g/cm3, apparent bulk density 100-120kg/m3, ash content (max) 0.1wt%, moisture (max) 0.5wt%, BET surface area 1250m2/g, pore volume 480-510cm3/100g",,Disk,,,,"t=3.2mm, d=5cm",,,,Mixed in twin screw extruder by adding CB into melt polymer,,,,,,,,,,Shape of Test Piece,,,,,,,,,,,,,,,,,,,,,,,,,,-0.4723700991286613,0.337,Heat flow meter method,"55 [C] , Through-plane direction",55.0,,"t=3.2mm, d=5cm",0.0032,-2.494850021680094
39674-5-1-1,P010002,poly(prop-1-ene),Homopolymer,Polyolefins,C3H6,42.08,"linear,Thermoplastic",Composite,synthetic graphite (Thermocarb TC-300 SG);vol%;21.13;,"Gaxiola, Daniel Lopez; Keith, Jason M.; King, Julia A.; Johnson, Beth A. , Journal of Applied Polymer Science , 114 , 5 , 3261-3267 (2009)",,"[PP] Dow, H7012-35RN, [Thermocarb TC-300 SG] density 2.24g/ml, BET surface area 1.4m2/g, thermal conductivity at 23C 600W/(m*K), electrical resistivity at 150psi, 23C 0.020ohm*cm, particle shape; acicular, aspect ratio 1.7",,Disk,,,,"t=3.2mm, d=5cm",,,,Mixed in twin screw extruder by adding synthetic graphite into melt polymer,,,,,,,,,,Shape of Test Piece,,,,,,,,,,,,,,,,,,,,,,,,,,-0.2020403562628038,0.628,Heat flow meter method,"55 [C] , Through-plane direction",55.0,,"t=3.2mm, d=5cm",0.0032,-2.494850021680094
39674-6-1-1,P010002,poly(prop-1-ene),Homopolymer,Polyolefins,C3H6,42.08,"linear,Thermoplastic",Composite,synthetic graphite (Thermocarb TC-300 SG);vol%;42.70;,"Gaxiola, Daniel Lopez; Keith, Jason M.; King, Julia A.; Johnson, Beth A. , Journal of Applied Polymer Science , 114 , 5 , 3261-3267 (2009)",,"[PP] Dow, H7012-35RN, [Thermocarb TC-300 SG] density 2.24g/ml, BET surface area 1.4m2/g, thermal conductivity at 23C 600W/(m*K), electrical resistivity at 150psi, 23C 0.020ohm*cm, particle shape; acicular, aspect ratio 1.7",,Disk,,,,"t=3.2mm, d=5cm",,,,Mixed in twin screw extruder by adding synthetic graphite into melt polymer,,,,,,,,,,Shape of Test Piece,,,,,,,,,,,,,,,,,,,,,,,,,,0.2946866242794432,1.971,Heat flow meter method,"55 [C] , Through-plane direction",55.0,,"t=3.2mm, d=5cm",0.0032,-2.494850021680094
39674-7-1-1,P010002,poly(prop-1-ene),Homopolymer,Polyolefins,C3H6,42.08,"linear,Thermoplastic",Composite,synthetic graphite (Thermocarb TC-300 SG);vol%;61.64;,"Gaxiola, Daniel Lopez; Keith, Jason M.; King, Julia A.; Johnson, Beth A. , Journal of Applied Polymer Science , 114 , 5 , 3261-3267 (2009)",,"[PP] Dow, H7012-35RN, [Thermocarb TC-300 SG] density 2.24g/ml, BET surface area 1.4m2/g, thermal conductivity at 23C 600W/(m*K), electrical resistivity at 150psi, 23C 0.020ohm*cm, particle shape; acicular, aspect ratio 1.7",,Disk,,,,"t=3.2mm, d=5cm",,,,Mixed in twin screw extruder by adding synthetic graphite into melt polymer,,,,,,,,,,Shape of Test Piece,,,,,,,,,,,,,,,,,,,,,,,,,,0.7811807209372617,6.042,Heat flow meter method,"55 [C] , Through-plane direction",55.0,,"t=3.2mm, d=5cm",0.0032,-2.494850021680094
39674-8-1-1,P010002,poly(prop-1-ene),Homopolymer,Polyolefins,C3H6,42.08,"linear,Thermoplastic",Composite,Carbon nanotube (FIBRIL Carbon Nanotubes);vol%;2.31;,"Gaxiola, Daniel Lopez; Keith, Jason M.; King, Julia A.; Johnson, Beth A. , Journal of Applied Polymer Science , 114 , 5 , 3261-3267 (2009)",,"[PP] Dow, H7012-35RN, [FIBRIL Carbon Nanotubes] diameter 0.01micron, length 10micron, BET surface area 250m2/g, density 2.0g/cm3",,Disk,,,,"t=3.2mm, d=5cm",,,,Mixed PP and 20wt% CNT masterbatch in twin screw extruder,,,,,,,,,,Shape of Test Piece,,,,,,,,,,,,,,,,,,,,,,,,,,-0.5512936800949201,0.281,Heat flow meter method,"55 [C] , Through-plane direction",55.0,,"t=3.2mm, d=5cm",0.0032,-2.494850021680094
39674-9-1-1,P010002,poly(prop-1-ene),Homopolymer,Polyolefins,C3H6,42.08,"linear,Thermoplastic",Composite,Carbon nanotube (FIBRIL Carbon Nanotubes);vol%;4.76;,"Gaxiola, Daniel Lopez; Keith, Jason M.; King, Julia A.; Johnson, Beth A. , Journal of Applied Polymer Science , 114 , 5 , 3261-3267 (2009)",,"[PP] Dow, H7012-35RN, [FIBRIL Carbon Nanotubes] diameter 0.01micron, length 10micron, BET surface area 250m2/g, density 2.0g/cm3",,Disk,,,,"t=3.2mm, d=5cm",,,,Mixed PP and 20wt% CNT masterbatch in twin screw extruder,,,,,,,,,,Shape of Test Piece,,,,,,,,,,,,,,,,,,,,,,,,,,-0.4306260903849541,0.371,Heat flow meter method,"55 [C] , Through-plane direction",55.0,,"t=3.2mm, d=5cm",0.0032,-2.494850021680094
39674-10-1-1,P010002,poly(prop-1-ene),Homopolymer,Polyolefins,C3H6,42.08,"linear,Thermoplastic",Composite,Carbon nanotube (FIBRIL Carbon Nanotubes);vol%;7.36;,"Gaxiola, Daniel Lopez; Keith, Jason M.; King, Julia A.; Johnson, Beth A. , Journal of Applied Polymer Science , 114 , 5 , 3261-3267 (2009)",,"[PP] Dow, H7012-35RN, [FIBRIL Carbon Nanotubes] diameter 0.01micron, length 10micron, BET surface area 250m2/g, density 2.0g/cm3",,Disk,,,,"t=3.2mm, d=5cm",,,,Mixed PP and 20wt% CNT masterbatch in twin screw extruder,,,,,,,,,,Shape of Test Piece,,,,,,,,,,,,,,,,,,,,,,,,,,-0.3306831194338878,0.467,Heat flow meter method,"55 [C] , Through-plane direction",55.0,,"t=3.2mm, d=5cm",0.0032,-2.494850021680094
39906-3-1-1,P150011,poly(bisphenol A carbonate),Homopolymer,Polycarbonates/thiocarbonates,C16H14O3,254.28,,Composite,multiwalled carbon nanotube (MWCNT);wt%;0.5;,"Abbasi, Samaneh; Carreau, Pierre J.; Derdouri, Abdessalem; Moan, Michel , Rheologica Acta , 48 , 9 , 943-959 (2009)",,"(MWCNT) vapor grown, diam.=15-50nm, length=1-10micron, obtaind in masterbatch of 15wt% in PC",Shape of Test Piece,Disk,,,,,,,,The masterbatch of MWCNT diluted with neat PC by melt-mixing at 210 or 250C for 16min,,,,,,,,,,,,,,,,,,,,,,,,,,,,,,,,,,,,-0.6575773191777937,0.22,Transient Line-Source Technique,50 [C],50.0,Taken from the Fig.17,,,
39906-4-1-1,P150011,poly(bisphenol A carbonate),Homopolymer,Polycarbonates/thiocarbonates,C16H14O3,254.28,,Composite,multiwalled carbon nanotube (MWCNT);wt%;1.0;,"Abbasi, Samaneh; Carreau, Pierre J.; Derdouri, Abdessalem; Moan, Michel , Rheologica Acta , 48 , 9 , 943-959 (2009)",,"(MWCNT) vapor grown, diam.=15-50nm, length=1-10micron, obtaind in masterbatch of 15wt% in PC",Shape of Test Piece,Disk,,,,,,,,The masterbatch of MWCNT diluted with neat PC by melt-mixing at 210 or 250C for 16min,,,,,,,,,,,,,,,,,,,,,,,,,,,,,,,,,,,,-0.5376020021010439,0.29,Transient Line-Source Technique,50 [C],50.0,Taken from the Fig.17,,,
39906-5-1-1,P150011,poly(bisphenol A carbonate),Homopolymer,Polycarbonates/thiocarbonates,C16H14O3,254.28,,Composite,multiwalled carbon nanotube (MWCNT);wt%;2.0;,"Abbasi, Samaneh; Carreau, Pierre J.; Derdouri, Abdessalem; Moan, Michel , Rheologica Acta , 48 , 9 , 943-959 (2009)",,"(MWCNT) vapor grown, diam.=15-50nm, length=1-10micron, obtaind in masterbatch of 15wt% in PC",Shape of Test Piece,Disk,,,,,,,,The masterbatch of MWCNT diluted with neat PC by melt-mixing at 210 or 250C for 16min,,,,,,,,,,,,,,,,,,,,,,,,,,,,,,,,,,,,-0.4814860601221125,0.33,Transient Line-Source Technique,50 [C],50.0,Taken from the Fig.17,,,
39906-6-1-1,P150011,poly(bisphenol A carbonate),Homopolymer,Polycarbonates/thiocarbonates,C16H14O3,254.28,,Composite,multiwalled carbon nanotube (MWCNT);wt%;5.0;,"Abbasi, Samaneh; Carreau, Pierre J.; Derdouri, Abdessalem; Moan, Michel , Rheologica Acta , 48 , 9 , 943-959 (2009)",,"(MWCNT) vapor grown, diam.=15-50nm, length=1-10micron, obtaind in masterbatch of 15wt% in PC",Shape of Test Piece,Disk,,,,,,,,The masterbatch of MWCNT diluted with neat PC by melt-mixing at 210 or 250C for 16min,,,,,,,,,,,,,,,,,,,,,,,,,,,,,,,,,,,,-0.4559319556497244,0.35,Transient Line-Source Technique,50 [C],50.0,Taken from the Fig.17,,,
40103-2-1-1,P040048,poly(methyl methacrylate),Homopolymer,"Polyacrylics, Polyvinyls",C5H8O2,100.12,"linear,Thermoplastic",Composite,calcium carbonate(CaCO3);wt%;2,"Elimat, Z. M.; Zihlif, A. M.; Avella, Maurizio , Journal of Experimental Nanoscience , 3 , 4 , 259-269 (2008)",,"[calcium carbonate(CaCO3)]precipitated CaCO3 covered with stearic acid, mean size ca.40nm, trademark SOCAL from Solvay & Cie",,Sheet,,,,,,,,in situ polymerization,,,,,methyl methacrylate(MMA),addition,,,,,,,,,radical,bulk polymn.,,dicumyl peroxide,[Ref.13],,,,CaCO3,"(step 1)MMA, 1wt% dicumyl peroxide and CaCO3 stirred mechanically at 90C until critical viscosity, (step 2)viscous mixture inserted into mold and kept at 100C for 24h, then kept at 140C for 4h",Shape of Test Piece,,,,,,,,,,,-0.7569619513137056,0.175,heat flowmeter steady-state method,28 [C],28.0,,,,
40441-3-1-1,P010001,polyethene,Homopolymer,Polyolefins,CH2,14.03,"linear,Thermoplastic,Semiconductive,Crystal",Composite,carbon black (CB);vol%;23;particle,"Droval, G.; Glouannec, P.; Salagnac, P.; Feller, J. F. , Journal of Thermophysics and Heat Transfer , 22 , 4 , 545-554 (2008)",,"HDPE/CB (23vol%) musterbatch obtained from Premix, d.(25C)=0.93g/cm3, Tm=133.6C, Tc=111.5C, crystallinity=31%, [carbon black (CB)] Vulcan;XC 72-N472;Cabot, particle diam.=3.0E(-2)micron, d.=1.8g/cm3 (reported)",,Sheet,,"Extruded at 190-205C, 20 or 30rpm using twin-screw extruder",,(Electric resistivity) 2*10*80mm,Crystal,,,,,,,,,,,,,,,,,,,,,,,,,,,,,,,,,,,,,,,-0.1870866433571444,0.65,Laser flash,"Nd/glass pulse laser (wavelength=10.6micron), pulse duration=0.4ms",,Taken from the Fig.1,(Electric resistivity) 2*10*80mm,0.08,-1.0969100130080565
40441-5-1-1,P020001,polystyrene,Homopolymer,"Polystyrenes, Polyvinyls",C8H8,104.15,"linear,Thermoplastic",Composite,Al2O3;vol%;19.5;particle,"Droval, G.; Glouannec, P.; Salagnac, P.; Feller, J. F. , Journal of Thermophysics and Heat Transfer , 22 , 4 , 545-554 (2008)",,"[sPS] QUESTRA;;Dow Chemical, Tg=99C, Tm=275C, crystallinity=51%, d. (25C)=1.05g/cm3, [Al2O3] Sigma-Aldrich, particle diam.=11micron, d.=4.00g/cm3, thermal cond.=36W/(m*K), Cp=776J/(kg*K), electric resistivity=1E(14)ohm*cm (reported)",,Sheet,,"Extruded at 275-280C, 30rpm using single-screw extruder",,,,,,"Dried sPS pellets and Al2O3 mixed in single-screw extruder at 275-280C, 30rpm",,,,,,,,,,,,,,,,,,,,,,,,,,,,,,,,,,,,-0.3979400086720376,0.4,Laser flash,"300 [K] , Nd/glass pulse laser (wavelength=10.6micron), pulse duration=0.4ms",27.0,Taken from the Fig.2,,,
40441-6-1-1,P020001,polystyrene,Homopolymer,"Polystyrenes, Polyvinyls",C8H8,104.15,"linear,Thermoplastic",Composite,Al2O3;vol%;28;particle,"Droval, G.; Glouannec, P.; Salagnac, P.; Feller, J. F. , Journal of Thermophysics and Heat Transfer , 22 , 4 , 545-554 (2008)",,"[sPS] QUESTRA;;Dow Chemical, Tg=99C, Tm=275C, crystallinity=51%, d. (25C)=1.05g/cm3, [Al2O3] Sigma-Aldrich, particle diam.=11micron, d.=4.00g/cm3, thermal cond.=36W/(m*K), Cp=776J/(kg*K), electric resistivity=1E(14)ohm*cm (reported)",,Sheet,,"Extruded at 275-280C, 30rpm using single-screw extruder",,,,,,"Dried sPS pellets and Al2O3 mixed in single-screw extruder at 275-280C, 30rpm",,,,,,,,,,,,,,,,,,,,,,,,,,,,,,,,,,,,-0.2365720064370627,0.58,Laser flash,"300 [K] , Nd/glass pulse laser (wavelength=10.6micron), pulse duration=0.4ms",27.0,Taken from the Fig.2,,,
40441-7-1-1,P020001,polystyrene,Homopolymer,"Polystyrenes, Polyvinyls",C8H8,104.15,"linear,Thermoplastic",Composite,boron nitride (BN);vol%;19.5;particle,"Droval, G.; Glouannec, P.; Salagnac, P.; Feller, J. F. , Journal of Thermophysics and Heat Transfer , 22 , 4 , 545-554 (2008)",,"[sPS] QUESTRA;;Dow Chemical, Tg=99C, Tm=275C, crystallinity=51%, d. (25C)=1.05g/cm3, [boron nitride (BN)] MCSE(France), particle diam.=8micron, d.=2.30g/cm3, thermal cond.=125W/(m*K), Cp=730J/(kg*K), electric resistivity=2E(14)ohm*cm (reported)",,Sheet,,"Extruded at 275-280C, 30rpm using single-screw extruder",,,,,,"Dried sPS pellets and BN mixed in single-screw extruder at 275-280C, 30rpm",,,,,,,,,,,,,,,,,,,,,,,,,,,,,,,,,,,,-0.2076083105017461,0.62,Laser flash,"300 [K] , Nd/glass pulse laser (wavelength=10.6micron), pulse duration=0.4ms",27.0,Taken from the Fig.2,,,
40441-8-1-1,P020001,polystyrene,Homopolymer,"Polystyrenes, Polyvinyls",C8H8,104.15,"linear,Thermoplastic",Composite,boron nitride (BN);vol%;29;particle,"Droval, G.; Glouannec, P.; Salagnac, P.; Feller, J. F. , Journal of Thermophysics and Heat Transfer , 22 , 4 , 545-554 (2008)",,"[sPS] QUESTRA;;Dow Chemical, Tg=99C, Tm=275C, crystallinity=51%, d. (25C)=1.05g/cm3, [boron nitride (BN)] MCSE(France), particle diam.=8micron, d.=2.30g/cm3, thermal cond.=125W/(m*K), Cp=730J/(kg*K), electric resistivity=2E(14)ohm*cm (reported)",,Sheet,,"Extruded at 275-280C, 30rpm using single-screw extruder",,,,,,"Dried sPS pellets and BN mixed in single-screw extruder at 275-280C, 30rpm",,,,,,,,,,,,,,,,,,,,,,,,,,,,,,,,,,,,0.0791812460476248,1.2,Laser flash,"300 [K] , Nd/glass pulse laser (wavelength=10.6micron), pulse duration=0.4ms",27.0,Taken from the Fig.2,,,
41288-1-1-1,P150011,poly(bisphenol A carbonate),Homopolymer,Polycarbonates/thiocarbonates,C16H14O3,254.28,"linear,Thermoplastic",Composite,"carbon nanofiber (CNF);vol. fraction;0.10, carbon fiber (CF);vol. fraction;0.30","Agarwal, Sushant; Khan, M. Masud K.; Gupta, Rakesh K. , Polymer Engineering and Science , 48 , 12 , 2474-2481 (2008)",,"[polycarbonate (PC)] Lexan;101;GE Polymerland, general purpose grade, d. = 1.2g/cm3, thermal conductivity 0.29 W/mK, [CNF] Pyrograf III-PR 19 PS, diam. = 70-200nm, length tens of micron, d. = 1.99 g/cm3, obtained from Applied Sciences, [CF] Thermalgraph DKD, pitch-based carbon fibers, length 200 micron, diam. = ca. 10 micron, thermal conductivity 400-700 W/mK, d. = 2.2g/cm3, obtained from Cytec Industries",,Disk,,,,Circular disk of diam. = 0.5 inch sandwiched between two copper rods for testing,,,,Mixed at 250C for 5min using internal mixer,,,,,,,,,,,,,,,,,,,,,,,,,,"Strands extuded at 280C via capillary rheometer, for vertically aligned fiber the strands held together vertically and tightly packed in vertical mold of circular cross section, then compression molded into specimen of cylindrical shape",,,,,,,,,,0.9344984512435676,8.6,Steady-state heat-conduction technique,Fiber alignment Vertical,,,Circular disk of diam. = 0.5 inch sandwiched between two copper rods for testing,,
41288-1-1-2,P150011,poly(bisphenol A carbonate),Homopolymer,Polycarbonates/thiocarbonates,C16H14O3,254.28,"linear,Thermoplastic",Composite,"carbon nanofiber (CNF);vol. fraction;0.10, carbon fiber (CF);vol. fraction;0.30","Agarwal, Sushant; Khan, M. Masud K.; Gupta, Rakesh K. , Polymer Engineering and Science , 48 , 12 , 2474-2481 (2008)",,"[polycarbonate (PC)] Lexan;101;GE Polymerland, general purpose grade, d. = 1.2g/cm3, thermal conductivity 0.29 W/mK, [CNF] Pyrograf III-PR 19 PS, diam. = 70-200nm, length tens of micron, d. = 1.99 g/cm3, obtained from Applied Sciences, [CF] Thermalgraph DKD, pitch-based carbon fibers, length 200 micron, diam. = ca. 10 micron, thermal conductivity 400-700 W/mK, d. = 2.2g/cm3, obtained from Cytec Industries",,Disk,,,,Circular disk of diam. = 0.5 inch sandwiched between two copper rods for testing,,,,Mixed at 250C for 5min using internal mixer,,,,,,,,,,,,,,,,,,,,,,,,,,"Strands extuded at 280C via capillary rheometer, for horizontal alignment the strands arranged flat on surface of mold, then compression molded",,,,,,,,,,0.1139433523068367,1.3,Steady-state heat-conduction technique,Fiber alignment Horizontal,,,Circular disk of diam. = 0.5 inch sandwiched between two copper rods for testing,,
41288-1-1-3,P150011,poly(bisphenol A carbonate),Homopolymer,Polycarbonates/thiocarbonates,C16H14O3,254.28,"linear,Thermoplastic",Composite,"carbon nanofiber (CNF);vol. fraction;0.10, carbon fiber (CF);vol. fraction;0.30","Agarwal, Sushant; Khan, M. Masud K.; Gupta, Rakesh K. , Polymer Engineering and Science , 48 , 12 , 2474-2481 (2008)",,"[polycarbonate (PC)] Lexan;101;GE Polymerland, general purpose grade, d. = 1.2g/cm3, thermal conductivity 0.29 W/mK, [CNF] Pyrograf III-PR 19 PS, diam. = 70-200nm, length tens of micron, d. = 1.99 g/cm3, obtained from Applied Sciences, [CF] Thermalgraph DKD, pitch-based carbon fibers, length 200 micron, diam. = ca. 10 micron, thermal conductivity 400-700 W/mK, d. = 2.2g/cm3, obtained from Cytec Industries","For isotropic sample, the composite compression molded at 250C",Disk,,,,Circular disk of diam. = 0.5 inch sandwiched between two copper rods for testing,,,,Mixed at 250C for 5min using internal mixer,,,,,,,,,,,,,,,,,,,,,,,,,,,,,,,,,,,,0.3222192947339193,2.1,Steady-state heat-conduction technique,Fiber alignment Isotropic,,,Circular disk of diam. = 0.5 inch sandwiched between two copper rods for testing,,
41288-2-1-1,P150011,poly(bisphenol A carbonate),Homopolymer,Polycarbonates/thiocarbonates,C16H14O3,254.28,"linear,Thermoplastic",Composite,"carbon nanofiber (CNF);vol. fraction;0.20, carbon fiber (CF);vol. fraction;0.20","Agarwal, Sushant; Khan, M. Masud K.; Gupta, Rakesh K. , Polymer Engineering and Science , 48 , 12 , 2474-2481 (2008)",,"[polycarbonate (PC)] Lexan;101;GE Polymerland, general purpose grade, d. = 1.2g/cm3, thermal conductivity 0.29 W/mK, [CNF] Pyrograf III-PR 19 PS, diam. = 70-200nm, length tens of micron, d. = 1.99 g/cm3, obtained from Applied Sciences, [CF] Thermalgraph DKD, pitch-based carbon fibers, length 200 micron, diam. = ca. 10 micron, thermal conductivity 400-700 W/mK, d. = 2.2g/cm3, obtained from Cytec Industries",,Disk,,,,Circular disk of diam. = 0.5 inch sandwiched between two copper rods for testing,,,,Mixed at 250C for 5min using internal mixer,,,,,,,,,,,,,,,,,,,,,,,,,,"Strands extuded at 280C via capillary rheometer, for vertically aligned fiber the strands held together vertically and tightly packed in vertical mold of circular cross section, then compression molded into specimen of cylindrical shape",,,,,,,,,,1.0569048513364727,11.4,Steady-state heat-conduction technique,Fiber alignment Vertical,,,Circular disk of diam. = 0.5 inch sandwiched between two copper rods for testing,,
41288-2-1-2,P150011,poly(bisphenol A carbonate),Homopolymer,Polycarbonates/thiocarbonates,C16H14O3,254.28,"linear,Thermoplastic",Composite,"carbon nanofiber (CNF);vol. fraction;0.20, carbon fiber (CF);vol. fraction;0.20","Agarwal, Sushant; Khan, M. Masud K.; Gupta, Rakesh K. , Polymer Engineering and Science , 48 , 12 , 2474-2481 (2008)",,"[polycarbonate (PC)] Lexan;101;GE Polymerland, general purpose grade, d. = 1.2g/cm3, thermal conductivity 0.29 W/mK, [CNF] Pyrograf III-PR 19 PS, diam. = 70-200nm, length tens of micron, d. = 1.99 g/cm3, obtained from Applied Sciences, [CF] Thermalgraph DKD, pitch-based carbon fibers, length 200 micron, diam. = ca. 10 micron, thermal conductivity 400-700 W/mK, d. = 2.2g/cm3, obtained from Cytec Industries",,Disk,,,,Circular disk of diam. = 0.5 inch sandwiched between two copper rods for testing,,,,Mixed at 250C for 5min using internal mixer,,,,,,,,,,,,,,,,,,,,,,,,,,"Strands extuded at 280C via capillary rheometer, for horizontal alignment the strands arranged flat on surface of mold, then compression molded",,,,,,,,,,0.2041199826559248,1.6,Steady-state heat-conduction technique,Fiber alignment Horizontal,,,Circular disk of diam. = 0.5 inch sandwiched between two copper rods for testing,,
41288-2-1-3,P150011,poly(bisphenol A carbonate),Homopolymer,Polycarbonates/thiocarbonates,C16H14O3,254.28,"linear,Thermoplastic",Composite,"carbon nanofiber (CNF);vol. fraction;0.20, carbon fiber (CF);vol. fraction;0.20","Agarwal, Sushant; Khan, M. Masud K.; Gupta, Rakesh K. , Polymer Engineering and Science , 48 , 12 , 2474-2481 (2008)",,"[polycarbonate (PC)] Lexan;101;GE Polymerland, general purpose grade, d. = 1.2g/cm3, thermal conductivity 0.29 W/mK, [CNF] Pyrograf III-PR 19 PS, diam. = 70-200nm, length tens of micron, d. = 1.99 g/cm3, obtained from Applied Sciences, [CF] Thermalgraph DKD, pitch-based carbon fibers, length 200 micron, diam. = ca. 10 micron, thermal conductivity 400-700 W/mK, d. = 2.2g/cm3, obtained from Cytec Industries","For isotropic sample, the composite compression molded at 250C",Disk,,,,Circular disk of diam. = 0.5 inch sandwiched between two copper rods for testing,,,,Mixed at 250C for 5min using internal mixer,,,,,,,,,,,,,,,,,,,,,,,,,,,,,,,,,,,,0.1139433523068367,1.3,Steady-state heat-conduction technique,Fiber alignment Isotropic,,,Circular disk of diam. = 0.5 inch sandwiched between two copper rods for testing,,
41288-3-1-1,P150011,poly(bisphenol A carbonate),Homopolymer,Polycarbonates/thiocarbonates,C16H14O3,254.28,"linear,Thermoplastic",Composite,"carbon nanofiber (CNF);vol. fraction;0.30, carbon fiber (CF);vol. fraction;0.10","Agarwal, Sushant; Khan, M. Masud K.; Gupta, Rakesh K. , Polymer Engineering and Science , 48 , 12 , 2474-2481 (2008)",,"[polycarbonate (PC)] Lexan;101;GE Polymerland, general purpose grade, d. = 1.2g/cm3, thermal conductivity 0.29 W/mK, [CNF] Pyrograf III-PR 19 PS, diam. = 70-200nm, length tens of micron, d. = 1.99 g/cm3, obtained from Applied Sciences, [CF] Thermalgraph DKD, pitch-based carbon fibers, length 200 micron, diam. = ca. 10 micron, thermal conductivity 400-700 W/mK, d. = 2.2g/cm3, obtained from Cytec Industries",,Disk,,,,Circular disk of diam. = 0.5 inch sandwiched between two copper rods for testing,,,,Mixed at 250C for 5min using internal mixer,,,,,,,,,,,,,,,,,,,,,,,,,,"Strands extuded at 280C via capillary rheometer, for vertically aligned fiber the strands held together vertically and tightly packed in vertical mold of circular cross section, then compression molded into specimen of cylindrical shape",,,,,,,,,,1.0569048513364727,11.4,Steady-state heat-conduction technique,Fiber alignment Vertical,,,Circular disk of diam. = 0.5 inch sandwiched between two copper rods for testing,,
41288-3-1-2,P150011,poly(bisphenol A carbonate),Homopolymer,Polycarbonates/thiocarbonates,C16H14O3,254.28,"linear,Thermoplastic",Composite,"carbon nanofiber (CNF);vol. fraction;0.30, carbon fiber (CF);vol. fraction;0.10","Agarwal, Sushant; Khan, M. Masud K.; Gupta, Rakesh K. , Polymer Engineering and Science , 48 , 12 , 2474-2481 (2008)",,"[polycarbonate (PC)] Lexan;101;GE Polymerland, general purpose grade, d. = 1.2g/cm3, thermal conductivity 0.29 W/mK, [CNF] Pyrograf III-PR 19 PS, diam. = 70-200nm, length tens of micron, d. = 1.99 g/cm3, obtained from Applied Sciences, [CF] Thermalgraph DKD, pitch-based carbon fibers, length 200 micron, diam. = ca. 10 micron, thermal conductivity 400-700 W/mK, d. = 2.2g/cm3, obtained from Cytec Industries",,Disk,,,,Circular disk of diam. = 0.5 inch sandwiched between two copper rods for testing,,,,Mixed at 250C for 5min using internal mixer,,,,,,,,,,,,,,,,,,,,,,,,,,"Strands extuded at 280C via capillary rheometer, for horizontal alignment the strands arranged flat on surface of mold, then compression molded",,,,,,,,,,0.2787536009528289,1.9,Steady-state heat-conduction technique,Fiber alignment Horizontal,,,Circular disk of diam. = 0.5 inch sandwiched between two copper rods for testing,,
41288-3-1-3,P150011,poly(bisphenol A carbonate),Homopolymer,Polycarbonates/thiocarbonates,C16H14O3,254.28,"linear,Thermoplastic",Composite,"carbon nanofiber (CNF);vol. fraction;0.30, carbon fiber (CF);vol. fraction;0.10","Agarwal, Sushant; Khan, M. Masud K.; Gupta, Rakesh K. , Polymer Engineering and Science , 48 , 12 , 2474-2481 (2008)",,"[polycarbonate (PC)] Lexan;101;GE Polymerland, general purpose grade, d. = 1.2g/cm3, thermal conductivity 0.29 W/mK, [CNF] Pyrograf III-PR 19 PS, diam. = 70-200nm, length tens of micron, d. = 1.99 g/cm3, obtained from Applied Sciences, [CF] Thermalgraph DKD, pitch-based carbon fibers, length 200 micron, diam. = ca. 10 micron, thermal conductivity 400-700 W/mK, d. = 2.2g/cm3, obtained from Cytec Industries","For isotropic sample, the composite compression molded at 250C",Disk,,,,Circular disk of diam. = 0.5 inch sandwiched between two copper rods for testing,,,,Mixed at 250C for 5min using internal mixer,,,,,,,,,,,,,,,,,,,,,,,,,,,,,,,,,,,,0.1760912590556812,1.5,Steady-state heat-conduction technique,Fiber alignment Isotropic,,,Circular disk of diam. = 0.5 inch sandwiched between two copper rods for testing,,
