Repository: shimakawa-hvg/expt-group-partitioning

# expt-group-partitioning
"Prevention of Leakage in Machine Learning Prediction for Polymer Composite Properties" 

Hajime Shimakawa, Akiko Kumada, and Masahiro Sato

Department of Electrical Engineering & Information Systems, School of Engineering, 
The University of Tokyo, 7-3-1 Hongo, Bunkyo-ku, 113-8656, Tokyo, Japan

## Content
- ```data_EC.csv```: csv file for data used in EC prediction.
- ```data_TC.csv```: csv file for data used in TC prediction.
- ```make_expt_id.ipynb```: jupyternotebook for making expt-id from reference information.
- ```sample_detail_EC.csv```: csv file for sample details used to make expt-id.

File: sample_detail_EC.csv (part 5 of 37)
26870-34-1-1,P150011,poly(bisphenol A carbonate),Homopolymer,Polycarbonates/thiocarbonates,C16H14O3,254.28,Lexan HF1110-111N/ / GE Plastics,"linear,Thermoplastic,Electroconductive",Composite,carbon fiber;wt%;20.0,,Disk & Bar,6.4-cm diameter disk and 3.2-mm-thick ASTM type I tensile bar,"Clingerman, Matthew L.; Weber, Erik H.; King, Julia A.; Schulz, Kirk H. , Journal of Applied Polymer Science , 88 , 9 , 2280-2299 (2003)",,carbon fiber(BP/Amoco ThermalGraph DKD X petroleum pitch-based carbon fiber),Blended in a extruder with a 27-mm corotating intermeshing twin screw with L/D of 40,,,,,,,,,,,,Using a 40-mm-diameter single screw with a length/diameter ratio of,,,,,,,,,,,,,,,,,,,,,,,,,,,,,,,,,,,,,,,,,,,,,,,,,,7e-07,-6.154901959985743,,Taken from the Fig.,Using a Keithley 182 digitalsensitive voltmeter or a Keithley 6517A electrometer,,6.4-cm diameter disk and 3.2-mm-thick ASTM type I tensile bar,,
26870-35-1-1,P150011,poly(bisphenol A carbonate),Homopolymer,Polycarbonates/thiocarbonates,C16H14O3,254.28,Lexan HF1110-111N/ / GE Plastics,"linear,Thermoplastic,Electroconductive",Composite,carbon fiber;wt%;30.0,,Disk & Bar,6.4-cm diameter disk and 3.2-mm-thick ASTM type I tensile bar,"Clingerman, Matthew L.; Weber, Erik H.; King, Julia A.; Schulz, Kirk H. , Journal of Applied Polymer Science , 88 , 9 , 2280-2299 (2003)",,carbon fiber(BP/Amoco ThermalGraph DKD X petroleum pitch-based carbon fiber),Blended in a extruder with a 27-mm corotating intermeshing twin screw with L/D of 40,,,,,,,,,,,,Using a 40-mm-diameter single screw with a length/diameter ratio of,,,,,,,,,,,,,,,,,,,,,,,,,,,,,,,,,,,,,,,,,,,,,,,,,,0.03,-1.5228787452803376,,Taken from the Fig.,Using a Keithley 182 digitalsensitive voltmeter or a Keithley 6517A electrometer,,6.4-cm diameter disk and 3.2-mm-thick ASTM type I tensile bar,,
26870-36-1-1,P150011,poly(bisphenol A carbonate),Homopolymer,Polycarbonates/thiocarbonates,C16H14O3,254.28,Lexan HF1110-111N/ / GE Plastics,"linear,Thermoplastic,Electroconductive",Composite,carbon fiber;wt%;40.0,,Disk & Bar,6.4-cm diameter disk and 3.2-mm-thick ASTM type I tensile bar,"Clingerman, Matthew L.; Weber, Erik H.; King, Julia A.; Schulz, Kirk H. , Journal of Applied Polymer Science , 88 , 9 , 2280-2299 (2003)",,carbon fiber(BP/Amoco ThermalGraph DKD X petroleum pitch-based carbon fiber),Blended in a extruder with a 27-mm corotating intermeshing twin screw with L/D of 40,,,,,,,,,,,,Using a 40-mm-diameter single screw with a length/diameter ratio of,,,,,,,,,,,,,,,,,,,,,,,,,,,,,,,,,,,,,,,,,,,,,,,,,,0.1,-1.0,,Taken from the Fig.,Using a Keithley 182 digitalsensitive voltmeter or a Keithley 6517A electrometer,,6.4-cm diameter disk and 3.2-mm-thick ASTM type I tensile bar,,
26871-2-1-1,P010001,polyethene,Homopolymer,Polyolefins,CH2,14.03,,"linear,Thermoplastic",Composite,CB;volume fraction;0.082,At 165C under 14.7MPa for 10min,Sheet,," Polymer Physics , 41 , 9 , 983-992 (2003)",,"CB=carbon black(particle size 42nm, surface area 63m2/g); HDPE(density=0.942g/cm3, Tm=127C, MFI=0.14g/10min)",HDPE and CB were mixed with a two-roll mill at 165C for 20min,,,,,,,,,,,,,,,,,,,,,,,,,,,,,,,,,,,,,,,,,,,,,,,,,,,,,,,,,,,,,,3e-05,-4.522878745280337,23 [C],Measured at room temperature; Taken from the Fig.,A two-probe resistance measurement by using a digital multimeter,23.0,,,
26871-3-1-1,P010001,polyethene,Homopolymer,Polyolefins,CH2,14.03,,"linear,Thermoplastic",Composite,CB;volume fraction;0.100,At 165C under 14.7MPa for 10min,Sheet,," Polymer Physics , 41 , 9 , 983-992 (2003)",,"CB=carbon black(particle size 42nm, surface area 63m2/g); HDPE(density=0.942g/cm3, Tm=127C, MFI=0.14g/10min)",HDPE and CB were mixed with a two-roll mill at 165C for 20min,,,,,,,,,,,,,,,,,,,,,,,,,,,,,,,,,,,,,,,,,,,,,,,,,,,,,,,,,,,,,,0.0005,-3.3010299956639813,23 [C],Measured at room temperature; Taken from the Fig.,A two-probe resistance measurement by using a digital multimeter,23.0,,,
26871-4-1-1,P010001,polyethene,Homopolymer,Polyolefins,CH2,14.03,,"linear,Thermoplastic",Composite,CB;volume fraction;0.113,At 165C under 14.7MPa for 10min,Sheet,," Polymer Physics , 41 , 9 , 983-992 (2003)",,"CB=carbon black(particle size 42nm, surface area 63m2/g); HDPE(density=0.942g/cm3, Tm=127C, MFI=0.14g/10min)",HDPE and CB were mixed with a two-roll mill at 165C for 20min,,,,,,,,,,,,,,,,,,,,,,,,,,,,,,,,,,,,,,,,,,,,,,,,,,,,,,,,,,,,,,0.003,-2.5228787452803374,23 [C],Measured at room temperature; Taken from the Fig.,A two-probe resistance measurement by using a digital multimeter,23.0,,,
26871-5-1-1,P010001,polyethene,Homopolymer,Polyolefins,CH2,14.03,,"linear,Thermoplastic",Composite,CB;volume fraction;0.145,At 165C under 14.7MPa for 10min,Sheet,," Polymer Physics , 41 , 9 , 983-992 (2003)",,"CB=carbon black(particle size 42nm, surface area 63m2/g); HDPE(density=0.942g/cm3, Tm=127C, MFI=0.14g/10min)",HDPE and CB were mixed with a two-roll mill at 165C for 20min,,,,,,,,,,,,,,,,,,,,,,,,,,,,,,,,,,,,,,,,,,,,,,,,,,,,,,,,,,,,,,0.0056,-2.2518119729938,23 [C],Measured at room temperature; Taken from the Fig.,A two-probe resistance measurement by using a digital multimeter,23.0,,,
26871-6-1-1,P010001,polyethene,Homopolymer,Polyolefins,CH2,14.03,,"linear,Thermoplastic",Composite,CB;volume fraction;0.179,At 165C under 14.7MPa for 10min,Sheet,," Polymer Physics , 41 , 9 , 983-992 (2003)",,"CB=carbon black(particle size 42nm, surface area 63m2/g); HDPE(density=0.942g/cm3, Tm=127C, MFI=0.14g/10min)",HDPE and CB were mixed with a two-roll mill at 165C for 20min,,,,,,,,,,,,,,,,,,,,,,,,,,,,,,,,,,,,,,,,,,,,,,,,,,,,,,,,,,,,,,0.0077,-2.113509274827518,23 [C],Measured at room temperature; Taken from the Fig.,A two-probe resistance measurement by using a digital multimeter,23.0,,,
27569-8-1-1,P030001,poly(vinyl alcohol),Homopolymer,Polyvinyls,C2H4O,44.05,,linear,Composite,Multiwalled carbon nanotube;wt%;0.037,,Film,t=ca 80nm,"Kilbride, B. E.; Coleman, J. N.; Fraysse, J.; Fournet, P.; Cadek, M.; Drury, A.; Hutzler, S.; Roth, S.; Blau, W. J. , Journal of Applied Physics , 92 , 7 , 4024-4030 (2002)",,"Multiwalled carbon nanotube produced in Trinity by the Kraetschmer arc discharge method(length;1-2micron,diam.;15-20nm)",PVA and multiwalled carbon nanotube mixed in H2O,,,,,,,Spin-cast from H2O soln. on glass substrate and dried at 40C in vacuo,,,,,,,,,,,,,,,,,,,,,,,,,,,,,,,,,,,,,,,,,,,,,,,,,,,,,,,2.31e-11,-10.636388020107855,1E(-2)mbar,DC cond.,Keithley sourcemeter,,t=ca 80nm,8e-08,-7.096910013008056
27569-9-1-1,P030001,poly(vinyl alcohol),Homopolymer,Polyvinyls,C2H4O,44.05,,linear,Composite,Multiwalled carbon nanotube;wt%;0.074,,Film,t=ca 80nm,"Kilbride, B. E.; Coleman, J. N.; Fraysse, J.; Fournet, P.; Cadek, M.; Drury, A.; Hutzler, S.; Roth, S.; Blau, W. J. , Journal of Applied Physics , 92 , 7 , 4024-4030 (2002)",,"Multiwalled carbon nanotube produced in Trinity by the Kraetschmer arc discharge method(length;1-2micron,diam.;15-20nm)",PVA and multiwalled carbon nanotube mixed in H2O,,,,,,,Spin-cast from H2O soln. on glass substrate and dried at 40C in vacuo,,,,,,,,,,,,,,,,,,,,,,,,,,,,,,,,,,,,,,,,,,,,,,,,,,,,,,,8.63e-08,-7.06398920428479,1E(-2)mbar,DC cond.,Keithley sourcemeter,,t=ca 80nm,8e-08,-7.096910013008056
27569-10-1-1,P030001,poly(vinyl alcohol),Homopolymer,Polyvinyls,C2H4O,44.05,,linear,Composite,Multiwalled carbon nanotube;wt%;0.148,,Film,t=ca 80nm,"Kilbride, B. E.; Coleman, J. N.; Fraysse, J.; Fournet, P.; Cadek, M.; Drury, A.; Hutzler, S.; Roth, S.; Blau, W. J. , Journal of Applied Physics , 92 , 7 , 4024-4030 (2002)",,"Multiwalled carbon nanotube produced in Trinity by the Kraetschmer arc discharge method(length;1-2micron,diam.;15-20nm)",PVA and multiwalled carbon nanotube mixed in H2O,,,,,,,Spin-cast from H2O soln. on glass substrate and dried at 40C in vacuo,,,,,,,,,,,,,,,,,,,,,,,,,,,,,,,,,,,,,,,,,,,,,,,,,,,,,,,5.78e-08,-7.2380721615794705,1E(-2)mbar,DC cond.,Keithley sourcemeter,,t=ca 80nm,8e-08,-7.096910013008056
27569-11-1-1,P030001,poly(vinyl alcohol),Homopolymer,Polyvinyls,C2H4O,44.05,,linear,Composite,Multiwalled carbon nanotube;wt%;0.295,,Film,t=ca 80nm,"Kilbride, B. E.; Coleman, J. N.; Fraysse, J.; Fournet, P.; Cadek, M.; Drury, A.; Hutzler, S.; Roth, S.; Blau, W. J. , Journal of Applied Physics , 92 , 7 , 4024-4030 (2002)",,"Multiwalled carbon nanotube produced in Trinity by the Kraetschmer arc discharge method(length;1-2micron,diam.;15-20nm)",PVA and multiwalled carbon nanotube mixed in H2O,,,,,,,Spin-cast from H2O soln. on glass substrate and dried at 40C in vacuo,,,,,,,,,,,,,,,,,,,,,,,,,,,,,,,,,,,,,,,,,,,,,,,,,,,,,,,3.3e-07,-6.481486060122113,1E(-2)mbar,DC cond.,Keithley sourcemeter,,t=ca 80nm,8e-08,-7.096910013008056
27569-12-1-1,P030001,poly(vinyl alcohol),Homopolymer,Polyvinyls,C2H4O,44.05,,linear,Composite,Multiwalled carbon nanotube;wt%;0.590,,Film,t=ca 80nm,"Kilbride, B. E.; Coleman, J. N.; Fraysse, J.; Fournet, P.; Cadek, M.; Drury, A.; Hutzler, S.; Roth, S.; Blau, W. J. , Journal of Applied Physics , 92 , 7 , 4024-4030 (2002)",,"Multiwalled carbon nanotube produced in Trinity by the Kraetschmer arc discharge method(length;1-2micron,diam.;15-20nm)",PVA and multiwalled carbon nanotube mixed in H2O,,,,,,,Spin-cast from H2O soln. on glass substrate and dried at 40C in vacuo,,,,,,,,,,,,,,,,,,,,,,,,,,,,,,,,,,,,,,,,,,,,,,,,,,,,,,,8.25e-07,-6.0835460514500745,1E(-2)mbar,DC cond.,Keithley sourcemeter,,t=ca 80nm,8e-08,-7.096910013008056
27600-2-1-1,P040048,poly(methyl methacrylate),Homopolymer,"Polyacrylics, Polyvinyls",C5H8O2,100.12,,linear,Composite,Untreated graphite;vol%;1.10,Shape of Test Piece,Sheet,"l = 10mm, w = 4mm, t = 0.5mm","Zheng, Wenge; Wong, Shing-Chung; Sue, Hung-Jue , Polymer , 43 , 25 , 6767-6773 (2002)",,,Composite prepared by solution blending method with chloroform,,,,,,,,,,,,,,,,,,,,,,,,,,,,,,,,,,,,,,,,,,,,,,,,,,,,,,,,,,,,,,3e-16,-15.522878745280336,,Taken from the Fig.,Four-point probe method,,"l = 10mm, w = 4mm, t = 0.5mm",0.0005,-3.3010299956639813
27600-3-1-1,P040048,poly(methyl methacrylate),Homopolymer,"Polyacrylics, Polyvinyls",C5H8O2,100.12,,"linear,Electroconductive",Composite,Untreated graphite;vol%;2.8,Shape of Test Piece,Sheet,"l = 10mm, w = 4mm, t = 0.5mm","Zheng, Wenge; Wong, Shing-Chung; Sue, Hung-Jue , Polymer , 43 , 25 , 6767-6773 (2002)",,,Composite prepared by solution blending method with chloroform,,,,,,,,,,,,,,,,,,,,,,,,,,,,,,,,,,,,,,,,,,,,,,,,,,,,,,,,,,,,,,1e-06,-6.0,,Taken from the Fig.,Four-point probe method,,"l = 10mm, w = 4mm, t = 0.5mm",0.0005,-3.3010299956639813
27600-4-1-1,P040048,poly(methyl methacrylate),Homopolymer,"Polyacrylics, Polyvinyls",C5H8O2,100.12,,"linear,Electroconductive",Composite,Untreated graphite;vol%;5.6,Shape of Test Piece,Sheet,"l = 10mm, w = 4mm, t = 0.5mm","Zheng, Wenge; Wong, Shing-Chung; Sue, Hung-Jue , Polymer , 43 , 25 , 6767-6773 (2002)",,,Composite prepared by solution blending method with chloroform,,,,,,,,,,,,,,,,,,,,,,,,,,,,,,,,,,,,,,,,,,,,,,,,,,,,,,,,,,,,,,2e-06,-5.698970004336019,,Taken from the Fig.,Four-point probe method,,"l = 10mm, w = 4mm, t = 0.5mm",0.0005,-3.3010299956639813
27600-5-1-1,P040048,poly(methyl methacrylate),Homopolymer,"Polyacrylics, Polyvinyls",C5H8O2,100.12,,linear,Composite,Expanded graphite;vol%;0.68,Shape of Test Piece,Sheet,"l = 10mm, w = 4mm, t = 0.5mm","Zheng, Wenge; Wong, Shing-Chung; Sue, Hung-Jue , Polymer , 43 , 25 , 6767-6773 (2002)",,,Composite prepared by solution blending method with chloroform,,,,,,,,,,,,,,,,,,,,,,,,,,,,,,,,,,,,,,,,,,,,,,,,,,,,,,,,,,,,,,2e-12,-11.69897000433602,,Taken from the Fig.,Four-point probe method,,"l = 10mm, w = 4mm, t = 0.5mm",0.0005,-3.3010299956639813
27600-6-1-1,P040048,poly(methyl methacrylate),Homopolymer,"Polyacrylics, Polyvinyls",C5H8O2,100.12,,"linear,Electroconductive",Composite,Expanded graphite;vol%;1.10,Shape of Test Piece,Sheet,"l = 10mm, w = 4mm, t = 0.5mm","Zheng, Wenge; Wong, Shing-Chung; Sue, Hung-Jue , Polymer , 43 , 25 , 6767-6773 (2002)",,,Composite prepared by solution blending method with chloroform,,,,,,,,,,,,,,,,,,,,,,,,,,,,,,,,,,,,,,,,,,,,,,,,,,,,,,,,,,,,,,2e-05,-4.698970004336019,,Taken from the Fig.,Four-point probe method,,"l = 10mm, w = 4mm, t = 0.5mm",0.0005,-3.3010299956639813
27600-7-1-1,P040048,poly(methyl methacrylate),Homopolymer,"Polyacrylics, Polyvinyls",C5H8O2,100.12,,"linear,Electroconductive",Composite,Expanded graphite;vol%;5.6,Shape of Test Piece,Sheet,"l = 10mm, w = 4mm, t = 0.5mm","Zheng, Wenge; Wong, Shing-Chung; Sue, Hung-Jue , Polymer , 43 , 25 , 6767-6773 (2002)",,,Composite prepared by solution blending method with chloroform,,,,,,,,,,,,,,,,,,,,,,,,,,,,,,,,,,,,,,,,,,,,,,,,,,,,,,,,,,,,,,3e-05,-4.522878745280337,,Taken from the Fig.,Four-point probe method,,"l = 10mm, w = 4mm, t = 0.5mm",0.0005,-3.3010299956639813
27630-2-1-1,P010001,polyethene,Homopolymer,Polyolefins,CH2,14.03,,"linear,Thermoplastic",Composite,carbon black;wt%;30,Hot pressed,Sheet,t=1.5mm,"Park, Soo-Jin; Kim, Hyun-Chel; Kim, Hak-Yong , Journal of Colloid and Interface Science , 255 , 1 , 145-149 (2002)",,"Carbon black(CB,40B1;Korea Carbon Black. Co.,sp. surface area;149m2/g,av. particle size;22nm),Base LDPE(density 0.925g/cm3)",LDPE and carbon black mixed in an internal mixer for 5min,Crystal,,,,,,,ethylene,addition,,,,,,,,,,,,,,,,,,,,,,,,,,,,,,,,,,,,,,,,,,,,,,,,,,,,,0.0,,"23 [C] , Thickness direction",Taken from the Fig.2,Digital multimater,23.0,t=1.5mm,0.0015,-2.8239087409443187
27630-3-1-1,P010001,polyethene,Homopolymer,Polyolefins,CH2,14.03,,"linear,Thermoplastic",Composite,carbon black;wt%;30,Hot pressed,Sheet,t=1.5mm,"Park, Soo-Jin; Kim, Hyun-Chel; Kim, Hak-Yong , Journal of Colloid and Interface Science , 255 , 1 , 145-149 (2002)",,"Carbon black(CB,40B1;Korea Carbon Black. Co.,sp. surface area;149m2/g,av. particle size;22nm),Base HDPE(density 0.967g/cm3)",HDPE and carbon black mixed in an internal mixer for 5min,Crystal,,,,,,,ethylene,addition,,,,,,,,,,,,,,,,,,,,,,,,,,,,,,,,,,,,,,,,,,,,,,,,,,,,,0.0,,"23 [C] , Thickness direction",Taken from the Fig.2,Digital multimater,23.0,t=1.5mm,0.0015,-2.8239087409443187
27630-4-1-1,P010002,poly(prop-1-ene),Homopolymer,Polyolefins,C3H6,42.08,,"linear,Thermoplastic",Composite,carbon black;wt%;30,Hot pressed,Sheet,t=1.5mm,"Park, Soo-Jin; Kim, Hyun-Chel; Kim, Hak-Yong , Journal of Colloid and Interface Science , 255 , 1 , 145-149 (2002)",,"Carbon black(CB,40B1;Korea Carbon Black. Co.,sp. surface area;149m2/g,av. particle size;22nm),Base PP(density 0.902g/cm3)",PP and carbon black mixed in an internal mixer for 5min,Crystal,,,,,,,propylene,addition,,,,,,,,,,,,,,,,,,,,,,,,,,,,,,,,,,,,,,,,,,,,,,,,,,,,,0.0,,"23 [C] , Thickness direction",Taken from the Fig.2,Digital multimater,23.0,t=1.5mm,0.0015,-2.8239087409443187
28823-1-1-1,P040048,poly(methyl methacrylate),Homopolymer,"Polyacrylics, Polyvinyls",C5H8O2,100.12,,Electroconductive,Composite,Singlewalled carbon nanotube;vol.%;0.3,,Film,t=10micron,"Chauvet, O.; Benoit, J. M.; Corraze, B. , Carbon , 42 ,  5/6 , 949-952 (2004)",,"singlewalled carbon nanotube(SWNT) obtained by arc discharge,av. diam.;1.3nm,bundles size;7-10nm by TEM",Singlewalled carbon nanotubes ultrasonically dispersed with PMMA in toluene,,,,,,,Cast from toluene dispersion onto glass plate and dried,,,,,,,,,,,,,,,,,,,,,,,,,,,,,,,,,,,,,,,,,,,,,,,,,,,,,,,1e-09,-9.0,23 [C],Taken from the Fig.1,Four probe method(DC cond.),23.0,t=10micron,1e-05,-5.0
28823-2-1-1,P040048,poly(methyl methacrylate),Homopolymer,"Polyacrylics, Polyvinyls",C5H8O2,100.12,,Electroconductive,Composite,Singlewalled carbon nanotube;vol.%;0.5,,Film,t=10micron,"Chauvet, O.; Benoit, J. M.; Corraze, B. , Carbon , 42 ,  5/6 , 949-952 (2004)",,"singlewalled carbon nanotube(SWNT) obtained by arc discharge,av. diam.;1.3nm,bundles size;7-10nm by TEM",Singlewalled carbon nanotubes ultrasonically dispersed with PMMA in toluene,,,,,,,Cast from toluene dispersion onto glass plate and dried,,,,,,,,,,,,,,,,,,,,,,,,,,,,,,,,,,,,,,,,,,,,,,,,,,,,,,,1e-05,-5.0,23 [C],Taken from the Fig.1,Four probe method(DC cond.),23.0,t=10micron,1e-05,-5.0
28823-3-1-1,P040048,poly(methyl methacrylate),Homopolymer,"Polyacrylics, Polyvinyls",C5H8O2,100.12,,Electroconductive,Composite,Singlewalled carbon nanotube;vol.%;1,,Film,t=10micron,"Chauvet, O.; Benoit, J. M.; Corraze, B. , Carbon , 42 ,  5/6 , 949-952 (2004)",,"singlewalled carbon nanotube(SWNT) obtained by arc discharge,av. diam.;1.3nm,bundles size;7-10nm by TEM",Singlewalled carbon nanotubes ultrasonically dispersed with PMMA in toluene,,,,,,,Cast from toluene dispersion onto glass plate and dried,,,,,,,,,,,,,,,,,,,,,,,,,,,,,,,,,,,,,,,,,,,,,,,,,,,,,,,0.0006,-3.2218487496163566,23 [C],Taken from the Fig.1,Four probe method(DC cond.),23.0,t=10micron,1e-05,-5.0
28823-4-1-1,P040048,poly(methyl methacrylate),Homopolymer,"Polyacrylics, Polyvinyls",C5H8O2,100.12,,Electroconductive,Composite,Singlewalled carbon nanotube;vol.%;2,,Film,t=10micron,"Chauvet, O.; Benoit, J. M.; Corraze, B. , Carbon , 42 ,  5/6 , 949-952 (2004)",,"singlewalled carbon nanotube(SWNT) obtained by arc discharge,av. diam.;1.3nm,bundles size;7-10nm by TEM",Singlewalled carbon nanotubes ultrasonically dispersed with PMMA in toluene,,,,,,,Cast from toluene dispersion onto glass plate and dried,,,,,,,,,,,,,,,,,,,,,,,,,,,,,,,,,,,,,,,,,,,,,,,,,,,,,,,0.01,-2.0,23 [C],Taken from the Fig.1,Four probe method(DC cond.),23.0,t=10micron,1e-05,-5.0
28823-5-1-1,P040048,poly(methyl methacrylate),Homopolymer,"Polyacrylics, Polyvinyls",C5H8O2,100.12,,Electroconductive,Composite,Singlewalled carbon nanotube;vol.%;4,,Film,t=10micron,"Chauvet, O.; Benoit, J. M.; Corraze, B. , Carbon , 42 ,  5/6 , 949-952 (2004)",,"singlewalled carbon nanotube(SWNT) obtained by arc discharge,av. diam.;1.3nm,bundles size;7-10nm by TEM",Singlewalled carbon nanotubes ultrasonically dispersed with PMMA in toluene,,,,,,,Cast from toluene dispersion onto glass plate and dried,,,,,,,,,,,,,,,,,,,,,,,,,,,,,,,,,,,,,,,,,,,,,,,,,,,,,,,0.03,-1.5228787452803376,23 [C],Taken from the Fig.1,Four probe method(DC cond.),23.0,t=10micron,1e-05,-5.0
28823-6-1-1,P040048,poly(methyl methacrylate),Homopolymer,"Polyacrylics, Polyvinyls",C5H8O2,100.12,,Electroconductive,Composite,Singlewalled carbon nanotube;vol.%;6,,Film,t=10micron,"Chauvet, O.; Benoit, J. M.; Corraze, B. , Carbon , 42 ,  5/6 , 949-952 (2004)",,"singlewalled carbon nanotube(SWNT) obtained by arc discharge,av. diam.;1.3nm,bundles size;7-10nm by TEM",Singlewalled carbon nanotubes ultrasonically dispersed with PMMA in toluene,,,,,,,Cast from toluene dispersion onto glass plate and dried,,,,,,,,,,,,,,,,,,,,,,,,,,,,,,,,,,,,,,,,,,,,,,,,,,,,,,,0.1,-1.0,23 [C],Taken from the Fig.1,Four probe method(DC cond.),23.0,t=10micron,1e-05,-5.0
28823-7-1-1,P040048,poly(methyl methacrylate),Homopolymer,"Polyacrylics, Polyvinyls",C5H8O2,100.12,,Electroconductive,Composite,Singlewalled carbon nanotube;vol.%;8,,Film,t=10micron,"Chauvet, O.; Benoit, J. M.; Corraze, B. , Carbon , 42 ,  5/6 , 949-952 (2004)",,"singlewalled carbon nanotube(SWNT) obtained by arc discharge,av. diam.;1.3nm,bundles size;7-10nm by TEM",Singlewalled carbon nanotubes ultrasonically dispersed with PMMA in toluene,,,,,,,Cast from toluene dispersion onto glass plate and dried,,,,,,,,,,,,,,,,,,,,,,,,,,,,,,,,,,,,,,,,,,,,,,,,,,,,,,,0.3,-0.5228787452803376,23 [C],Taken from the Fig.1,Four probe method(DC cond.),23.0,t=10micron,1e-05,-5.0
29032-1-1-1,P010001,polyethene,Homopolymer,Polyolefins,CH2,14.03,,"linear,Thermoplastic",Composite,Carbon Black;vol.%;5,,,,"Katada, Arinobu; Isogai, Tomohiro; Sumita, Masao , Nippon Gomu Kyokaishi , 76 , 10 , 375-380 (2003)",,LDPE from TOSO(MI=0.6); CB0=Carbon Black(Trade name Denka Black from Denki Kagaku Co.)(not treated),,,,,,,,,,,,,,,,,,,,,,,,,,,,,,,,,,,,,,,,,,,,,,,,,,,,,,,,,,,,,,,1e-12,-12.0,,Taken from the Fig.,,,,,
29032-2-1-1,P010001,polyethene,Homopolymer,Polyolefins,CH2,14.03,,"linear,Thermoplastic",Composite,Carbon Black;vol.%;25,,,,"Katada, Arinobu; Isogai, Tomohiro; Sumita, Masao , Nippon Gomu Kyokaishi , 76 , 10 , 375-380 (2003)",,LDPE from TOSO(MI=0.6); CB0=Carbon Black(Trade name Denka Black from Denki Kagaku Co.)(not treated),,,,,,,,,,,,,,,,,,,,,,,,,,,,,,,,,,,,,,,,,,,,,,,,,,,,,,,,,,,,,,,1e-06,-6.0,,Taken from the Fig.,,,,,
29032-3-1-1,P010001,polyethene,Homopolymer,Polyolefins,CH2,14.03,,"linear,Thermoplastic",Composite,Carbon Black;vol.%;5,,,,"Katada, Arinobu; Isogai, Tomohiro; Sumita, Masao , Nippon Gomu Kyokaishi , 76 , 10 , 375-380 (2003)",,"LDPE from TOSO(MI=0.6); FCB010=Carbon Black(Trade name Denka Black from Denki Kagaku Co.)(fluorine treated, F/C=0.10)",,,,,,,,,,,,,,,,,,,,,,,,,,,,,,,,,,,,,,,,,,,,,,,,,,,,,,,,,,,,,,,1e-12,-12.0,,Taken from the Fig.,,,,,
29032-4-1-1,P010001,polyethene,Homopolymer,Polyolefins,CH2,14.03,,"linear,Thermoplastic",Composite,Carbon Black;vol.%;25,,,,"Katada, Arinobu; Isogai, Tomohiro; Sumita, Masao , Nippon Gomu Kyokaishi , 76 , 10 , 375-380 (2003)",,"LDPE from TOSO(MI=0.6); FCB010=Carbon Black(Trade name Denka Black from Denki Kagaku Co.)(fluorine treated, F/C=0.10)",,,,,,,,,,,,,,,,,,,,,,,,,,,,,,,,,,,,,,,,,,,,,,,,,,,,,,,,,,,,,,,0.001,-3.0,,Taken from the Fig.,,,,,
29032-5-1-1,P010001,polyethene,Homopolymer,Polyolefins,CH2,14.03,,"linear,Thermoplastic",Composite,Carbon Black;vol.%;5,,,,"Katada, Arinobu; Isogai, Tomohiro; Sumita, Masao , Nippon Gomu Kyokaishi , 76 , 10 , 375-380 (2003)",,"LDPE from TOSO(MI=0.6); FCB025=Carbon Black(Trade name Denka Black from Denki Kagaku Co.)(fluorine treated, F/C=0.25)",,,,,,,,,,,,,,,,,,,,,,,,,,,,,,,,,,,,,,,,,,,,,,,,,,,,,,,,,,,,,,,1e-12,-12.0,,Taken from the Fig.,,,,,
29032-6-1-1,P010001,polyethene,Homopolymer,Polyolefins,CH2,14.03,,"linear,Thermoplastic",Composite,Carbon Black;vol.%;25,,,,"Katada, Arinobu; Isogai, Tomohiro; Sumita, Masao , Nippon Gomu Kyokaishi , 76 , 10 , 375-380 (2003)",,"LDPE from TOSO(MI=0.6); FCB025=Carbon Black(Trade name Denka Black from Denki Kagaku Co.)(fluorine treated, F/C=0.25)",,,,,,,,,,,,,,,,,,,,,,,,,,,,,,,,,,,,,,,,,,,,,,,,,,,,,,,,,,,,,,,0.001,-3.0,,Taken from the Fig.,,,,,
29200-1-1-1,P010001,polyethene,Homopolymer,Polyolefins,CH2,14.03,,linear,Composite,carbon black;wt%;13,,Sheet,t = 0.3-0.35mm,"Sun, Yangyang; Fan, Lianhua; Watkins, Ken; Peak, Jonathan; Wong, C. P. , Journal of Applied Polymer Science , 93 , 2 , 513-520 (2004)",,low-density polyethylene supplied by Dow Plastics,carbon black incorporated into base polymer by roll-milling method,,,,,,Shape of Test Piece,,,,,,,,,,,,,,,,,,,,,,,,,,,,,,,,,,,,,,,,,,,,,,,,,,,,,,,,2.2e-09,-8.657577319177793,DC voltage of 13.8V applied,Taken from the Fig,,,t = 0.3-0.35mm,0.000325,-3.4881166390211256
29200-1-1-2,P010001,polyethene,Homopolymer,Polyolefins,CH2,14.03,,linear,Composite,carbon black;wt%;13,,Sheet,t = 0.3-0.35mm,"Sun, Yangyang; Fan, Lianhua; Watkins, Ken; Peak, Jonathan; Wong, C. P. , Journal of Applied Polymer Science , 93 , 2 , 513-520 (2004)",,low-density polyethylene supplied by Dow Plastics,carbon black incorporated into base polymer by roll-milling method,,,,,,Aging,,,,,aging at 180C in air for 10days,,,,,,,,,,,,,,,,,,,,,,,,,,,,,,,,,,,,,,,,,,,,,,,,,,,2.2e-09,-8.657577319177793,DC voltage of 13.8V applied,Taken from the Fig,,,t = 0.3-0.35mm,0.000325,-3.4881166390211256
29456-2-1-1,P010001,polyethene,Homopolymer,Polyolefins,CH2,14.03,,"linear,Thermoplastic",Composite,CB;vol%;2,At 160C under 10MPa,Disk,"Disk about 2mm thick and 25mm in diameter for rheological measurement; Disk about 1.5mm thick, 100mm wide and 100mm long and cut into appropriate pieces for resistance measurement"," Polymer Physics , 42 , 7 , 1199-1205 (2004)",,"HDPE was provided by Yangzi Petrochemical Corp. (China)(melt index 0.9g/10min, Tm 128C, density 0.954g/cm3); Carbon black(CB) filler had a particle diameter of 77nm, surface area of 43m2/g",HDPE/CB composite were prepared on a two-roll mill at 165C for 15min,,,,,,,,,,,,,,,,,,,,,,,,,,,,,,,,,,,,,,,,,,,,,,,,,,,,,,,,,,,,,,2e-17,-16.69897000433602,23 [C],Measured at room temperature; Taken from the Fig.,Two-probe resistance measurement,23.0,"Disk about 2mm thick and 25mm in diameter for rheological measurement; Disk about 1.5mm thick, 100mm wide and 100mm long and cut into appropriate pieces for resistance measurement",,
29456-3-1-1,P010001,polyethene,Homopolymer,Polyolefins,CH2,14.03,,"linear,Thermoplastic",Composite,CB;vol%;4,At 160C under 10MPa,Disk,"Disk about 2mm thick and 25mm in diameter for rheological measurement; Disk about 1.5mm thick, 100mm wide and 100mm long and cut into appropriate pieces for resistance measurement"," Polymer Physics , 42 , 7 , 1199-1205 (2004)",,"HDPE was provided by Yangzi Petrochemical Corp. (China)(melt index 0.9g/10min, Tm 128C, density 0.954g/cm3); Carbon black(CB) filler had a particle diameter of 77nm, surface area of 43m2/g",HDPE/CB composite were prepared on a two-roll mill at 165C for 15min,,,,,,,,,,,,,,,,,,,,,,,,,,,,,,,,,,,,,,,,,,,,,,,,,,,,,,,,,,,,,,2e-17,-16.69897000433602,23 [C],Measured at room temperature; Taken from the Fig.,Two-probe resistance measurement,23.0,"Disk about 2mm thick and 25mm in diameter for rheological measurement; Disk about 1.5mm thick, 100mm wide and 100mm long and cut into appropriate pieces for resistance measurement",,
29456-4-1-1,P010001,polyethene,Homopolymer,Polyolefins,CH2,14.03,,"linear,Thermoplastic",Composite,CB;vol%;6,At 160C under 10MPa,Disk,"Disk about 2mm thick and 25mm in diameter for rheological measurement; Disk about 1.5mm thick, 100mm wide and 100mm long and cut into appropriate pieces for resistance measurement"," Polymer Physics , 42 , 7 , 1199-1205 (2004)",,"HDPE was provided by Yangzi Petrochemical Corp. (China)(melt index 0.9g/10min, Tm 128C, density 0.954g/cm3); Carbon black(CB) filler had a particle diameter of 77nm, surface area of 43m2/g",HDPE/CB composite were prepared on a two-roll mill at 165C for 15min,,,,,,,,,,,,,,,,,,,,,,,,,,,,,,,,,,,,,,,,,,,,,,,,,,,,,,,,,,,,,,2e-17,-16.69897000433602,23 [C],Measured at room temperature; Taken from the Fig.,Two-probe resistance measurement,23.0,"Disk about 2mm thick and 25mm in diameter for rheological measurement; Disk about 1.5mm thick, 100mm wide and 100mm long and cut into appropriate pieces for resistance measurement",,
29456-5-1-1,P010001,polyethene,Homopolymer,Polyolefins,CH2,14.03,,"linear,Thermoplastic",Composite,CB;vol%;8,At 160C under 10MPa,Disk,"Disk about 2mm thick and 25mm in diameter for rheological measurement; Disk about 1.5mm thick, 100mm wide and 100mm long and cut into appropriate pieces for resistance measurement"," Polymer Physics , 42 , 7 , 1199-1205 (2004)",,"HDPE was provided by Yangzi Petrochemical Corp. (China)(melt index 0.9g/10min, Tm 128C, density 0.954g/cm3); Carbon black(CB) filler had a particle diameter of 77nm, surface area of 43m2/g",HDPE/CB composite were prepared on a two-roll mill at 165C for 15min,,,,,,,,,,,,,,,,,,,,,,,,,,,,,,,,,,,,,,,,,,,,,,,,,,,,,,,,,,,,,,2e-17,-16.69897000433602,23 [C],Measured at room temperature; Taken from the Fig.,Two-probe resistance measurement,23.0,"Disk about 2mm thick and 25mm in diameter for rheological measurement; Disk about 1.5mm thick, 100mm wide and 100mm long and cut into appropriate pieces for resistance measurement",,
29456-6-1-1,P010001,polyethene,Homopolymer,Polyolefins,CH2,14.03,,"linear,Thermoplastic",Composite,CB;vol%;10,At 160C under 10MPa,Disk,"Disk about 2mm thick and 25mm in diameter for rheological measurement; Disk about 1.5mm thick, 100mm wide and 100mm long and cut into appropriate pieces for resistance measurement"," Polymer Physics , 42 , 7 , 1199-1205 (2004)",,"HDPE was provided by Yangzi Petrochemical Corp. (China)(melt index 0.9g/10min, Tm 128C, density 0.954g/cm3); Carbon black(CB) filler had a particle diameter of 77nm, surface area of 43m2/g",HDPE/CB composite were prepared on a two-roll mill at 165C for 15min,,,,,,,,,,,,,,,,,,,,,,,,,,,,,,,,,,,,,,,,,,,,,,,,,,,,,,,,,,,,,,1e-15,-15.0,23 [C],Measured at room temperature; Taken from the Fig.,Two-probe resistance measurement,23.0,"Disk about 2mm thick and 25mm in diameter for rheological measurement; Disk about 1.5mm thick, 100mm wide and 100mm long and cut into appropriate pieces for resistance measurement",,
29456-7-1-1,P010001,polyethene,Homopolymer,Polyolefins,CH2,14.03,,"linear,Thermoplastic",Composite,CB;vol%;12,At 160C under 10MPa,Disk,"Disk about 2mm thick and 25mm in diameter for rheological measurement; Disk about 1.5mm thick, 100mm wide and 100mm long and cut into appropriate pieces for resistance measurement"," Polymer Physics , 42 , 7 , 1199-1205 (2004)",,"HDPE was provided by Yangzi Petrochemical Corp. (China)(melt index 0.9g/10min, Tm 128C, density 0.954g/cm3); Carbon black(CB) filler had a particle diameter of 77nm, surface area of 43m2/g",HDPE/CB composite were prepared on a two-roll mill at 165C for 15min,,,,,,,,,,,,,,,,,,,,,,,,,,,,,,,,,,,,,,,,,,,,,,,,,,,,,,,,,,,,,,2e-09,-8.698970004336019,23 [C],Measured at room temperature; Taken from the Fig.,Two-probe resistance measurement,23.0,"Disk about 2mm thick and 25mm in diameter for rheological measurement; Disk about 1.5mm thick, 100mm wide and 100mm long and cut into appropriate pieces for resistance measurement",,
29456-8-1-1,P010001,polyethene,Homopolymer,Polyolefins,CH2,14.03,,"linear,Thermoplastic",Composite,CB;vol%;14,At 160C under 10MPa,Disk,"Disk about 2mm thick and 25mm in diameter for rheological measurement; Disk about 1.5mm thick, 100mm wide and 100mm long and cut into appropriate pieces for resistance measurement"," Polymer Physics , 42 , 7 , 1199-1205 (2004)",,"HDPE was provided by Yangzi Petrochemical Corp. (China)(melt index 0.9g/10min, Tm 128C, density 0.954g/cm3); Carbon black(CB) filler had a particle diameter of 77nm, surface area of 43m2/g",HDPE/CB composite were prepared on a two-roll mill at 165C for 15min,,,,,,,,,,,,,,,,,,,,,,,,,,,,,,,,,,,,,,,,,,,,,,,,,,,,,,,,,,,,,,2e-05,-4.698970004336019,23 [C],Measured at room temperature; Taken from the Fig.,Two-probe resistance measurement,23.0,"Disk about 2mm thick and 25mm in diameter for rheological measurement; Disk about 1.5mm thick, 100mm wide and 100mm long and cut into appropriate pieces for resistance measurement",,
29456-9-1-1,P010001,polyethene,Homopolymer,Polyolefins,CH2,14.03,,"linear,Thermoplastic",Composite,CB;vol%;16,At 160C under 10MPa,Disk,"Disk about 2mm thick and 25mm in diameter for rheological measurement; Disk about 1.5mm thick, 100mm wide and 100mm long and cut into appropriate pieces for resistance measurement"," Polymer Physics , 42 , 7 , 1199-1205 (2004)",,"HDPE was provided by Yangzi Petrochemical Corp. (China)(melt index 0.9g/10min, Tm 128C, density 0.954g/cm3); Carbon black(CB) filler had a particle diameter of 77nm, surface area of 43m2/g",HDPE/CB composite were prepared on a two-roll mill at 165C for 15min,,,,,,,,,,,,,,,,,,,,,,,,,,,,,,,,,,,,,,,,,,,,,,,,,,,,,,,,,,,,,,0.002,-2.6989700043360187,23 [C],Measured at room temperature; Taken from the Fig.,Two-probe resistance measurement,23.0,"Disk about 2mm thick and 25mm in diameter for rheological measurement; Disk about 1.5mm thick, 100mm wide and 100mm long and cut into appropriate pieces for resistance measurement",,
29456-10-1-1,P010001,polyethene,Homopolymer,Polyolefins,CH2,14.03,,"linear,Thermoplastic",Composite,CB;vol%;18,At 160C under 10MPa,Disk,"Disk about 2mm thick and 25mm in diameter for rheological measurement; Disk about 1.5mm thick, 100mm wide and 100mm long and cut into appropriate pieces for resistance measurement"," Polymer Physics , 42 , 7 , 1199-1205 (2004)",,"HDPE was provided by Yangzi Petrochemical Corp. (China)(melt index 0.9g/10min, Tm 128C, density 0.954g/cm3); Carbon black(CB) filler had a particle diameter of 77nm, surface area of 43m2/g",HDPE/CB composite were prepared on a two-roll mill at 165C for 15min,,,,,,,,,,,,,,,,,,,,,,,,,,,,,,,,,,,,,,,,,,,,,,,,,,,,,,,,,,,,,,0.002,-2.6989700043360187,23 [C],Measured at room temperature; Taken from the Fig.,Two-probe resistance measurement,23.0,"Disk about 2mm thick and 25mm in diameter for rheological measurement; Disk about 1.5mm thick, 100mm wide and 100mm long and cut into appropriate pieces for resistance measurement",,
29456-11-1-1,P010001,polyethene,Homopolymer,Polyolefins,CH2,14.03,,"linear,Thermoplastic",Composite,CF;vol%;1,At 160C under 10MPa,Disk,"Disk about 2mm thick and 25mm in diameter for rheological measurement; Disk about 1.5mm thick, 100mm wide and 100mm long and cut into appropriate pieces for resistance measurement"," Polymer Physics , 42 , 7 , 1199-1205 (2004)",,"HDPE was provided by Yangzi Petrochemical Corp. (China)(melt index 0.9g/10min, Tm 128C, density 0.954g/cm3); Carbon fiber(CF), provided by Toray Industries, had an average diameter of 7 micron, a length of 5mm and an electric resistivity of 1.6E(-3) ohm*cm",HDPE/CF composite were prepared on a two-roll mill at 165C for 15min,,,,,,,,,,,,,,,,,,,,,,,,,,,,,,,,,,,,,,,,,,,,,,,,,,,,,,,,,,,,,,2e-17,-16.69897000433602,23 [C],Measured at room temperature; Taken from the Fig.,Two-probe resistance measurement,23.0,"Disk about 2mm thick and 25mm in diameter for rheological measurement; Disk about 1.5mm thick, 100mm wide and 100mm long and cut into appropriate pieces for resistance measurement",,
29456-12-1-1,P010001,polyethene,Homopolymer,Polyolefins,CH2,14.03,,"linear,Thermoplastic",Composite,CF;vol%;3,At 160C under 10MPa,Disk,"Disk about 2mm thick and 25mm in diameter for rheological measurement; Disk about 1.5mm thick, 100mm wide and 100mm long and cut into appropriate pieces for resistance measurement"," Polymer Physics , 42 , 7 , 1199-1205 (2004)",,"HDPE was provided by Yangzi Petrochemical Corp. (China)(melt index 0.9g/10min, Tm 128C, density 0.954g/cm3); Carbon fiber(CF), provided by Toray Industries, had an average diameter of 7 micron, a length of 5mm and an electric resistivity of 1.6E(-3) ohm*cm",HDPE/CF composite were prepared on a two-roll mill at 165C for 15min,,,,,,,,,,,,,,,,,,,,,,,,,,,,,,,,,,,,,,,,,,,,,,,,,,,,,,,,,,,,,,2e-17,-16.69897000433602,23 [C],Measured at room temperature; Taken from the Fig.,Two-probe resistance measurement,23.0,"Disk about 2mm thick and 25mm in diameter for rheological measurement; Disk about 1.5mm thick, 100mm wide and 100mm long and cut into appropriate pieces for resistance measurement",,
29456-13-1-1,P010001,polyethene,Homopolymer,Polyolefins,CH2,14.03,,"linear,Thermoplastic",Composite,CF;vol%;5,At 160C under 10MPa,Disk,"Disk about 2mm thick and 25mm in diameter for rheological measurement; Disk about 1.5mm thick, 100mm wide and 100mm long and cut into appropriate pieces for resistance measurement"," Polymer Physics , 42 , 7 , 1199-1205 (2004)",,"HDPE was provided by Yangzi Petrochemical Corp. (China)(melt index 0.9g/10min, Tm 128C, density 0.954g/cm3); Carbon fiber(CF), provided by Toray Industries, had an average diameter of 7 micron, a length of 5mm and an electric resistivity of 1.6E(-3) ohm*cm",HDPE/CF composite were prepared on a two-roll mill at 165C for 15min,,,,,,,,,,,,,,,,,,,,,,,,,,,,,,,,,,,,,,,,,,,,,,,,,,,,,,,,,,,,,,2e-17,-16.69897000433602,23 [C],Measured at room temperature; Taken from the Fig.,Two-probe resistance measurement,23.0,"Disk about 2mm thick and 25mm in diameter for rheological measurement; Disk about 1.5mm thick, 100mm wide and 100mm long and cut into appropriate pieces for resistance measurement",,
29456-14-1-1,P010001,polyethene,Homopolymer,Polyolefins,CH2,14.03,,"linear,Thermoplastic",Composite,CF;vol%;7,At 160C under 10MPa,Disk,"Disk about 2mm thick and 25mm in diameter for rheological measurement; Disk about 1.5mm thick, 100mm wide and 100mm long and cut into appropriate pieces for resistance measurement"," Polymer Physics , 42 , 7 , 1199-1205 (2004)",,"HDPE was provided by Yangzi Petrochemical Corp. (China)(melt index 0.9g/10min, Tm 128C, density 0.954g/cm3); Carbon fiber(CF), provided by Toray Industries, had an average diameter of 7 micron, a length of 5mm and an electric resistivity of 1.6E(-3) ohm*cm",HDPE/CF composite were prepared on a two-roll mill at 165C for 15min,,,,,,,,,,,,,,,,,,,,,,,,,,,,,,,,,,,,,,,,,,,,,,,,,,,,,,,,,,,,,,0.0002,-3.6989700043360174,23 [C],Measured at room temperature; Taken from the Fig.,Two-probe resistance measurement,23.0,"Disk about 2mm thick and 25mm in diameter for rheological measurement; Disk about 1.5mm thick, 100mm wide and 100mm long and cut into appropriate pieces for resistance measurement",,
29456-15-1-1,P010001,polyethene,Homopolymer,Polyolefins,CH2,14.03,,"linear,Thermoplastic",Composite,CF;vol%;10,At 160C under 10MPa,Disk,"Disk about 2mm thick and 25mm in diameter for rheological measurement; Disk about 1.5mm thick, 100mm wide and 100mm long and cut into appropriate pieces for resistance measurement"," Polymer Physics , 42 , 7 , 1199-1205 (2004)",,"HDPE was provided by Yangzi Petrochemical Corp. (China)(melt index 0.9g/10min, Tm 128C, density 0.954g/cm3); Carbon fiber(CF), provided by Toray Industries, had an average diameter of 7 micron, a length of 5mm and an electric resistivity of 1.6E(-3) ohm*cm",HDPE/CF composite were prepared on a two-roll mill at 165C for 15min,,,,,,,,,,,,,,,,,,,,,,,,,,,,,,,,,,,,,,,,,,,,,,,,,,,,,,,,,,,,,,0.01,-2.0,23 [C],Measured at room temperature; Taken from the Fig.,Two-probe resistance measurement,23.0,"Disk about 2mm thick and 25mm in diameter for rheological measurement; Disk about 1.5mm thick, 100mm wide and 100mm long and cut into appropriate pieces for resistance measurement",,
29670-3-1-1,P010002,poly(prop-1-ene),Homopolymer,Polyolefins,C3H6,42.08,,"linear,Thermoplastic",Composite,carbon nanofiber;wt%;0.5,,Fiber,,"Guha, Abhishek; Pipes, R. Byron , Annual Technical Conference - Society of Plastics Engineers ,  61st , Vol. 2 , 1284-1288 (2003)",,"Base PP was provided by Exxon Mobil Chemical Company(PP 3155, density 0.91g/cc, MFI 36g/10min); carbon nanofiber = Pyrograph-III, grades PR-19-PS supplied by Applied Science Inc.",PP and carbon nanofiber were mixed in a Brabender Plasticorder Internal mixer at 200C and rotor speed 100rpm,,,,,,,,,,,,,,,,,,,,,,"Barrel temperature 220C, at a strain rate of 2.54 cm/min",,,,,,,,,,,,,,,,,,,,,,,,,,,,,,,,,,,,,,,,4.08e-08,-7.38933983691012,,,A Keithley 6430 sub-Femtoamp Source meter was used to measure the fiber resistance values,,,,
29670-4-1-1,P010002,poly(prop-1-ene),Homopolymer,Polyolefins,C3H6,42.08,,"linear,Thermoplastic",Composite,carbon nanofiber;wt%;1.0,,Fiber,,"Guha, Abhishek; Pipes, R. Byron , Annual Technical Conference - Society of Plastics Engineers ,  61st , Vol. 2 , 1284-1288 (2003)",,"Base PP was provided by Exxon Mobil Chemical Company(PP 3155, density 0.91g/cc, MFI 36g/10min); carbon nanofiber = Pyrograph-III, grades PR-19-PS supplied by Applied Science Inc.",PP and carbon nanofiber were mixed in a Brabender Plasticorder Internal mixer at 200C and rotor speed 100rpm,,,,,,,,,,,,,,,,,,,,,,"Barrel temperature 220C, at a strain rate of 2.54 cm/min",,,,,,,,,,,,,,,,,,,,,,,,,,,,,,,,,,,,,,,,9e-08,-7.045757490560675,,Taken from the Fig.,A Keithley 6430 sub-Femtoamp Source meter was used to measure the fiber resistance values,,,,
29670-5-1-1,P010002,poly(prop-1-ene),Homopolymer,Polyolefins,C3H6,42.08,,"linear,Thermoplastic",Composite,carbon nanofiber;wt%;1.5,,Fiber,,"Guha, Abhishek; Pipes, R. Byron , Annual Technical Conference - Society of Plastics Engineers ,  61st , Vol. 2 , 1284-1288 (2003)",,"Base PP was provided by Exxon Mobil Chemical Company(PP 3155, density 0.91g/cc, MFI 36g/10min); carbon nanofiber = Pyrograph-III, grades PR-19-PS supplied by Applied Science Inc.",PP and carbon nanofiber were mixed in a Brabender Plasticorder Internal mixer at 200C and rotor speed 100rpm,,,,,,,,,,,,,,,,,,,,,,"Barrel temperature 220C, at a strain rate of 2.54 cm/min",,,,,,,,,,,,,,,,,,,,,,,,,,,,,,,,,,,,,,,,4e-05,-4.3979400086720375,,Taken from the Fig.,A Keithley 6430 sub-Femtoamp Source meter was used to measure the fiber resistance values,,,,
