Repository: shimakawa-hvg/expt-group-partitioning

# expt-group-partitioning
"Prevention of Leakage in Machine Learning Prediction for Polymer Composite Properties" 

Hajime Shimakawa, Akiko Kumada, and Masahiro Sato

Department of Electrical Engineering & Information Systems, School of Engineering, 
The University of Tokyo, 7-3-1 Hongo, Bunkyo-ku, 113-8656, Tokyo, Japan

## Content
- ```data_EC.csv```: csv file for data used in EC prediction.
- ```data_TC.csv```: csv file for data used in TC prediction.
- ```make_expt_id.ipynb```: jupyternotebook for making expt-id from reference information.
- ```sample_detail_EC.csv```: csv file for sample details used to make expt-id.

File: sample_detail_TC.csv (part 5 of 11)
Sample ID,PID,Name,Polymer type,Polymer class,CU formula,Formula weight(FW),Characteristics of material,Material type,Additives,Reference,Trade name/ Grade/ Manufacturer,Remarks,[proc] Compression,[proc] Shape of Test Piece,Molecular weight,[proc] Extrusion,[proc] Stretching,[proc] Remarks,State after processing,Morphology,Melt flow rate,Mixing / Blending method,[proc] Quenching,Stereoregularity,[proc]  Melt casting,[proc] Annealing,[poly] Reactant,[poly] Type,[poly] Polymn. remarks,Degree of polymerization,[proc] Foaming,[proc] Injection,[proc] As received,[proc] Aging,[proc] Aging and thermal shock testing,[proc] batch foaming,[poly] Mechanism,[poly] Style,[poly] Solvent,[poly] Initiator,[poly] Reference,[poly] Polymer reaction condition,[poly] Prepolymer name,Crosslink density,[poly] Additives,[poly] Condition,[proc] as processed,[proc] Extrusion&Compression,[proc] Electrospinning,[proc] Solvent casting,[proc] Electrospinning&Compression,[poly] Catalyst,[poly] Terminator,[poly] Post-treatment,Type of crystal,Other 1st structure info,Crystallinity,log10(thermal_con),thermal_con,[thermal_con] method,[thermal_con] condition,[thermal_con] temp,[thermal_con] remarks,thickness_raw,thickness,log10(thickness)
41288-4-1-1,P150011,poly(bisphenol A carbonate),Homopolymer,Polycarbonates/thiocarbonates,C16H14O3,254.28,"linear,Thermoplastic",Composite,"carbon nanofiber (CNF);vol. fraction;0.20, carbon fiber (CF);vol. fraction;0.10","Agarwal, Sushant; Khan, M. Masud K.; Gupta, Rakesh K. , Polymer Engineering and Science , 48 , 12 , 2474-2481 (2008)",,"[polycarbonate (PC)] Lexan;101;GE Polymerland, general purpose grade, d. = 1.2g/cm3, thermal conductivity 0.29 W/mK, [CNF] Pyrograf III-PR 19 PS, diam. = 70-200nm, length tens of micron, d. = 1.99 g/cm3, obtained from Applied Sciences, [CF] Thermalgraph DKD, pitch-based carbon fibers, length 200 micron, diam. = ca. 10 micron, thermal conductivity 400-700 W/mK, d. = 2.2g/cm3, obtained from Cytec Industries",,Disk,,,,Circular disk of diam. = 0.5 inch sandwiched between two copper rods for testing,,,,Mixed at 250C for 5min using internal mixer,,,,,,,,,,,,,,,,,,,,,,,,,,"Strands extuded at 280C via capillary rheometer, for vertically aligned fiber the strands held together vertically and tightly packed in vertical mold of circular cross section, then compression molded into specimen of cylindrical shape",,,,,,,,,,0.7075701760979364,5.1,Steady-state heat-conduction technique,Fiber alignment Vertical,,,Circular disk of diam. = 0.5 inch sandwiched between two copper rods for testing,,
41288-4-1-2,P150011,poly(bisphenol A carbonate),Homopolymer,Polycarbonates/thiocarbonates,C16H14O3,254.28,"linear,Thermoplastic",Composite,"carbon nanofiber (CNF);vol. fraction;0.20, carbon fiber (CF);vol. fraction;0.10","Agarwal, Sushant; Khan, M. Masud K.; Gupta, Rakesh K. , Polymer Engineering and Science , 48 , 12 , 2474-2481 (2008)",,"[polycarbonate (PC)] Lexan;101;GE Polymerland, general purpose grade, d. = 1.2g/cm3, thermal conductivity 0.29 W/mK, [CNF] Pyrograf III-PR 19 PS, diam. = 70-200nm, length tens of micron, d. = 1.99 g/cm3, obtained from Applied Sciences, [CF] Thermalgraph DKD, pitch-based carbon fibers, length 200 micron, diam. = ca. 10 micron, thermal conductivity 400-700 W/mK, d. = 2.2g/cm3, obtained from Cytec Industries",,Disk,,,,Circular disk of diam. = 0.5 inch sandwiched between two copper rods for testing,,,,Mixed at 250C for 5min using internal mixer,,,,,,,,,,,,,,,,,,,,,,,,,,"Strands extuded at 280C via capillary rheometer, for horizontal alignment the strands arranged flat on surface of mold, then compression molded",,,,,,,,,,0.0,1.0,Steady-state heat-conduction technique,Fiber alignment Isotropic,,,Circular disk of diam. = 0.5 inch sandwiched between two copper rods for testing,,
41323-4-1-1,P010002,poly(prop-1-ene),Homopolymer,Polyolefins,C3H6,42.08,"linear,Thermoplastic,Heat conductive",Composite,"hexagonal boron nitride (h-BN, PT110);wt%;60","Ito, Hiroshi; Kazama, Kunihiko; Kikutani, Takeshi , Annual Technical Conference - Society of Plastics Engineers , 65th , 557-561 (2007)",,"[PP] F704-NP,Primepolymer Co.,Ltd. [h-BN] PT110, av. d=35-60micron obtained from GE Advanced Materials",,Thin-wall molded product,,,,t=0.3mm,,,,Compounded PP and h-BN using twin-screw micro kneader at 100rpm and 200C for 10min,,,,,,,,,,"Temp. of injection unit 240C, mold temp. 40C, holding pressure 40MPa cavity thickness 0.3mm and injection speed 100mm&slash;s",,,,,,,,,,,,,,,,,,,,,,,,,,-0.2365720064370627,0.58,Temp. wave analysis method system,Measured at near the gate of thin-wall along thickness direction,,Taken from the Fig. 7,t=0.3mm,0.0003,-3.5228787452803374
41323-4-1-2,P010002,poly(prop-1-ene),Homopolymer,Polyolefins,C3H6,42.08,"linear,Thermoplastic,Heat conductive",Composite,"hexagonal boron nitride (h-BN, PT110);wt%;60","Ito, Hiroshi; Kazama, Kunihiko; Kikutani, Takeshi , Annual Technical Conference - Society of Plastics Engineers , 65th , 557-561 (2007)",,"[PP] F704-NP,Primepolymer Co.,Ltd. [h-BN] PT110, av. d=35-60micron obtained from GE Advanced Materials",,Thin-wall molded product,,,,t=0.3mm,,,,Compounded PP and h-BN using twin-screw micro kneader at 100rpm and 200C for 10min,,,,,,,,,,"Temp. of injection unit 240C, mold temp. 40C, holding pressure 40MPa cavity thickness 0.3mm and injection speed 200mm&slash;s",,,,,,,,,,,,,,,,,,,,,,,,,,-0.2365720064370627,0.58,Temp. wave analysis method system,Measured at near the gate of thin-wall along thickness direction,,Taken from the Fig. 7,t=0.3mm,0.0003,-3.5228787452803374
42430-3-1-1,P040048,poly(methyl methacrylate),Homopolymer,"Polyacrylics, Polyvinyls",C5H8O2,100.12,linear,Composite,TiO2;wt%;5;,"Friederich, Blandine; Laachachi, Abdelghani; Ferriol, Michel; Ruch, David; Cochez, Marianne; Toniazzo, Valerie , Polymer Degradation and Stability , 95 , 7 , 1183-1193 (2010)",,"(PMMA)Acrigel;DH LE;Unigel Plasticos, Mw=7.8E(4), (TiO2)Aeroxide TiO2 P25, av. particle size 21nm, BET specific surface area 50m2/g, obtained from Evonik Dgussa GmbH",,Disk,,,,"(themal diffusivity)dima.=12.7mm, t=1.1mm",,,,Blended by melt compounding in co-rotating twin-screw DSM Xplore micro-compounder at 230C and 200rpm for 4min under Ar,,,,,,,,,,,,,,,,,,,,,,,,,,Shape of Test Piece,,,,,,,,,,-0.6716203965612623,0.213,Laser flash,25 [C],25.0,"[thermal conductivity] determined by equation:thermal conductivity=(thermal diffusivity)*(heat capacity measured by DSC)*(density measured by densimeter), taken from the Fig.10 and Fig.12","(themal diffusivity)dima.=12.7mm, t=1.1mm",0.0011,-2.958607314841775
42430-4-1-1,P040048,poly(methyl methacrylate),Homopolymer,"Polyacrylics, Polyvinyls",C5H8O2,100.12,linear,Composite,TiO2;wt%;10;,"Friederich, Blandine; Laachachi, Abdelghani; Ferriol, Michel; Ruch, David; Cochez, Marianne; Toniazzo, Valerie , Polymer Degradation and Stability , 95 , 7 , 1183-1193 (2010)",,"(PMMA)Acrigel;DH LE;Unigel Plasticos, Mw=7.8E(4), (TiO2)Aeroxide TiO2 P25, av. particle size 21nm, BET specific surface area 50m2/g, obtained from Evonik Dgussa GmbH",,Disk,,,,"(themal diffusivity)dima.=12.7mm, t=1.1mm",,,,Blended by melt compounding in co-rotating twin-screw DSM Xplore micro-compounder at 230C and 200rpm for 4min under Ar,,,,,,,,,,,,,,,,,,,,,,,,,,Shape of Test Piece,,,,,,,,,,-0.6003262785189618,0.251,Laser flash,25 [C],25.0,"[thermal conductivity] determined by equation:thermal conductivity=(thermal diffusivity)*(heat capacity measured by DSC)*(density measured by densimeter), taken from the Fig.10 and Fig.12","(themal diffusivity)dima.=12.7mm, t=1.1mm",0.0011,-2.958607314841775
42430-5-1-1,P040048,poly(methyl methacrylate),Homopolymer,"Polyacrylics, Polyvinyls",C5H8O2,100.12,linear,Composite,TiO2;wt%;15;,"Friederich, Blandine; Laachachi, Abdelghani; Ferriol, Michel; Ruch, David; Cochez, Marianne; Toniazzo, Valerie , Polymer Degradation and Stability , 95 , 7 , 1183-1193 (2010)",,"(PMMA)Acrigel;DH LE;Unigel Plasticos, Mw=7.8E(4), (TiO2)Aeroxide TiO2 P25, av. particle size 21nm, BET specific surface area 50m2/g, obtained from Evonik Dgussa GmbH",,Disk,,,,"(themal diffusivity)dima.=12.7mm, t=1.1mm",,,,Blended by melt compounding in co-rotating twin-screw DSM Xplore micro-compounder at 230C and 200rpm for 4min under Ar,,,,,,,,,,,,,,,,,,,,,,,,,,Shape of Test Piece,,,,,,,,,,-0.5287082889410615,0.296,Laser flash,25 [C],25.0,"[thermal conductivity] determined by equation:thermal conductivity=(thermal diffusivity)*(heat capacity measured by DSC)*(density measured by densimeter), taken from the Fig.10 and Fig.12","(themal diffusivity)dima.=12.7mm, t=1.1mm",0.0011,-2.958607314841775
42442-2-1-1,P010001,polyethene,Homopolymer,Polyolefins,CH2,14.03,"linear,Thermoplastic",Composite,flax fiber;wt%;10;fiber,"Li, Xue; Tabil, Lope G.; Oguocha, Ikechukwuka N.; Panigrahi, Satyanarayan , Composites Science and Technology , 68 , 7/8 , 1753-1758 (2008)",,"[HDPE] obtained from Nova Chemicals, MFI=12.5g/10min (reported), [flax fiber] oilseed flax fiber surface-treated by immersing in aq. NaOH for 0.5h and soaking in acrylic acid soln. for 1h",,,,,,,,,,"Dried and ground flax fiber mixed with HDPE using twin-screw extruder (die temp.=160C), then the extruded mixt. pelletized and ground",,,,,,,,,,,,,,,,,,,,,,,,,,,,,,,,,,,,-0.3979400086720376,0.4,Line-source method,170 ... 200 [C],200.0,"Av. thermal cond. between 170-200C, taken from the Fig.4",,,
42442-3-1-1,P010001,polyethene,Homopolymer,Polyolefins,CH2,14.03,"linear,Thermoplastic",Composite,flax fiber;wt%;20;fiber,"Li, Xue; Tabil, Lope G.; Oguocha, Ikechukwuka N.; Panigrahi, Satyanarayan , Composites Science and Technology , 68 , 7/8 , 1753-1758 (2008)",,"[HDPE] obtained from Nova Chemicals, MFI=12.5g/10min (reported), [flax fiber] oilseed flax fiber surface-treated by immersing in aq. NaOH for 0.5h and soaking in acrylic acid soln. for 1h",,,,,,,,,,"Dried and ground flax fiber mixed with HDPE using twin-screw extruder (die temp.=160C), then the extruded mixt. pelletized and ground",,,,,,,,,,,,,,,,,,,,,,,,,,,,,,,,,,,,-0.431798275933005,0.37,Line-source method,170 ... 200 [C],200.0,"Av. thermal cond. between 170-200C, taken from the Fig.4",,,
42442-4-1-1,P010001,polyethene,Homopolymer,Polyolefins,CH2,14.03,"linear,Thermoplastic",Composite,flax fiber;wt%;30;fiber,"Li, Xue; Tabil, Lope G.; Oguocha, Ikechukwuka N.; Panigrahi, Satyanarayan , Composites Science and Technology , 68 , 7/8 , 1753-1758 (2008)",,"[HDPE] obtained from Nova Chemicals, MFI=12.5g/10min (reported), [flax fiber] oilseed flax fiber surface-treated by immersing in aq. NaOH for 0.5h and soaking in acrylic acid soln. for 1h",,,,,,,,,,"Dried and ground flax fiber mixed with HDPE using twin-screw extruder (die temp.=160C), then the extruded mixt. pelletized and ground",,,,,,,,,,,,,,,,,,,,,,,,,,,,,,,,,,,,-0.4814860601221125,0.33,Line-source method,170 ... 200 [C],200.0,"Av. thermal cond. between 170-200C, taken from the Fig.4",,,
42513-1-1-1,P010002,poly(prop-1-ene),Homopolymer,Polyolefins,C3H6,42.08,"linear,Thermoplastic",Composite,Graphite;vol%;16;sphere,"Agari, Yasuyuki , Nippon Netsubussei Shinpojumu Koen Ronbunshu , 30th , 139-141 (2009)",,"[PP] General purpose grade, [Graphite] Chuetsu Graphite Works Co., Ltd., natural graphite",Shape of Test Piece,Sheet,,,,,,,,Mixed at 200C in Brabender,,,,,,,,,,,,,,,,,,,,,,,,,,,,,,,,,,,,-0.3979400086720376,0.4,Heat flow meter method,50 [C],50.0,"Thickness direction, taken from the Fig.2",,,
42513-2-1-1,P010002,poly(prop-1-ene),Homopolymer,Polyolefins,C3H6,42.08,"linear,Thermoplastic",Composite,Graphite;vol%;30;sphere,"Agari, Yasuyuki , Nippon Netsubussei Shinpojumu Koen Ronbunshu , 30th , 139-141 (2009)",,"[PP] General purpose grade, [Graphite] Chuetsu Graphite Works Co., Ltd., natural graphite",Shape of Test Piece,Sheet,,,,,,,,Mixed at 200C in Brabender,,,,,,,,,,,,,,,,,,,,,,,,,,,,,,,,,,,,-0.1549019599857432,0.7,Heat flow meter method,50 [C],50.0,"Thickness direction, taken from the Fig.2",,,
42513-3-1-1,P010002,poly(prop-1-ene),Homopolymer,Polyolefins,C3H6,42.08,"linear,Thermoplastic",Composite,Graphite;vol%;40;sphere,"Agari, Yasuyuki , Nippon Netsubussei Shinpojumu Koen Ronbunshu , 30th , 139-141 (2009)",,"[PP] General purpose grade, [Graphite] Chuetsu Graphite Works Co., Ltd., natural graphite",Shape of Test Piece,Sheet,,,,,,,,Mixed at 200C in Brabender,,,,,,,,,,,,,,,,,,,,,,,,,,,,,,,,,,,,0.0791812460476248,1.2,Heat flow meter method,50 [C],50.0,"Thickness direction, taken from the Fig.2",,,
42513-4-1-1,P010002,poly(prop-1-ene),Homopolymer,Polyolefins,C3H6,42.08,"linear,Thermoplastic",Composite,Graphite;vol%;50;sphere,"Agari, Yasuyuki , Nippon Netsubussei Shinpojumu Koen Ronbunshu , 30th , 139-141 (2009)",,"[PP] General purpose grade, [Graphite] Chuetsu Graphite Works Co., Ltd., natural graphite",Shape of Test Piece,Sheet,,,,,,,,Mixed at 200C in Brabender,,,,,,,,,,,,,,,,,,,,,,,,,,,,,,,,,,,,0.2041199826559248,1.6,Heat flow meter method,50 [C],50.0,"Thickness direction, taken from the Fig.2",,,
42513-5-1-1,P010002,poly(prop-1-ene),Homopolymer,Polyolefins,C3H6,42.08,"linear,Thermoplastic",Composite,Graphite;vol%;62;sphere,"Agari, Yasuyuki , Nippon Netsubussei Shinpojumu Koen Ronbunshu , 30th , 139-141 (2009)",,"[PP] General purpose grade, [Graphite] Chuetsu Graphite Works Co., Ltd., natural graphite",Shape of Test Piece,Sheet,,,,,,,,Mixed at 200C in Brabender,,,,,,,,,,,,,,,,,,,,,,,,,,,,,,,,,,,,0.4771212547196624,3.0,Heat flow meter method,50 [C],50.0,"Thickness direction, taken from the Fig.2",,,
42513-6-1-1,P010002,poly(prop-1-ene),Homopolymer,Polyolefins,C3H6,42.08,"linear,Thermoplastic",Composite,Graphite;vol%;30;plane,"Agari, Yasuyuki , Nippon Netsubussei Shinpojumu Koen Ronbunshu , 30th , 139-141 (2009)",,"[PP] General purpose grade, [Graphite] Chuetsu Graphite Works Co., Ltd., natural graphite",Shape of Test Piece,Sheet,,,,,,,,Mixed at 200C in Brabender,,,,,,,,,,,,,,,,,,,,,,,,,,,,,,,,,,,,-0.2218487496163564,0.6,Heat flow meter method,50 [C],50.0,"Thickness direction, taken from the Fig.2",,,
42513-7-1-1,P010002,poly(prop-1-ene),Homopolymer,Polyolefins,C3H6,42.08,"linear,Thermoplastic",Composite,Graphite;vol%;40;plane,"Agari, Yasuyuki , Nippon Netsubussei Shinpojumu Koen Ronbunshu , 30th , 139-141 (2009)",,"[PP] General purpose grade, [Graphite] Chuetsu Graphite Works Co., Ltd., natural graphite",Shape of Test Piece,Sheet,,,,,,,,Mixed at 200C in Brabender,,,,,,,,,,,,,,,,,,,,,,,,,,,,,,,,,,,,-0.0969100130080563,0.8,Heat flow meter method,50 [C],50.0,"Thickness direction, taken from the Fig.2",,,
42513-8-1-1,P010002,poly(prop-1-ene),Homopolymer,Polyolefins,C3H6,42.08,"linear,Thermoplastic",Composite,Graphite;vol%;50;plane,"Agari, Yasuyuki , Nippon Netsubussei Shinpojumu Koen Ronbunshu , 30th , 139-141 (2009)",,"[PP] General purpose grade, [Graphite] Chuetsu Graphite Works Co., Ltd., natural graphite",Shape of Test Piece,Sheet,,,,,,,,Mixed at 200C in Brabender,,,,,,,,,,,,,,,,,,,,,,,,,,,,,,,,,,,,0.0791812460476248,1.2,Heat flow meter method,50 [C],50.0,"Thickness direction, taken from the Fig.2",,,
42513-9-1-1,P010002,poly(prop-1-ene),Homopolymer,Polyolefins,C3H6,42.08,"linear,Thermoplastic",Composite,Graphite;vol%;62;plane,"Agari, Yasuyuki , Nippon Netsubussei Shinpojumu Koen Ronbunshu , 30th , 139-141 (2009)",,"[PP] General purpose grade, [Graphite] Chuetsu Graphite Works Co., Ltd., natural graphite",Shape of Test Piece,Sheet,,,,,,,,Mixed at 200C in Brabender,,,,,,,,,,,,,,,,,,,,,,,,,,,,,,,,,,,,0.3222192947339193,2.1,Heat flow meter method,50 [C],50.0,"Thickness direction, taken from the Fig.2",,,
42825-8-1-1,P020001,polystyrene,Homopolymer,"Polystyrenes, Polyvinyls",C8H8,104.15,"linear,Thermoplastic",Composite,graphite;wt%;0.5,"Fang, Ming; Wang, Kaigang; Lu, Hongbin; Yang, Yuliang; Nutt, Steven , Journal of Materials Chemistry , 20 , 10 , 1982-1992 (2010)",,"[polystyrene(PS)]Mw=35E(4), PDI=2.5, obtained from Aldrich, [graphite]powder, obtained from Qingdao BCSM Co. Ltd.(China)",,Film,,,,t=0.35-0.5mm,,,,graphite dispersion in toluene and toluene solution of PS blended and sonicated for 30min at RT,,,,,,,,,,,,,,,,,,,,,,,,,,,,toluene solution cast on clean glass dish and dried in vacuum at 50C,,,,,,,,-0.7825160557860937,0.165,Laser flash,35 [C],35.0,taken from the Fig.8,t=0.35-0.5mm,0.000425,-3.3716110699496884
42825-9-1-1,P020001,polystyrene,Homopolymer,"Polystyrenes, Polyvinyls",C8H8,104.15,"linear,Thermoplastic",Composite,graphite;wt%;1.0,"Fang, Ming; Wang, Kaigang; Lu, Hongbin; Yang, Yuliang; Nutt, Steven , Journal of Materials Chemistry , 20 , 10 , 1982-1992 (2010)",,"[polystyrene(PS)]Mw=35E(4), PDI=2.5, obtained from Aldrich, [graphite]powder, obtained from Qingdao BCSM Co. Ltd.(China)",,Film,,,,t=0.35-0.5mm,,,,graphite dispersion in toluene and toluene solution of PS blended and sonicated for 30min at RT,,,,,,,,,,,,,,,,,,,,,,,,,,,,toluene solution cast on clean glass dish and dried in vacuum at 50C,,,,,,,,-0.7166987712964504,0.192,Laser flash,35 [C],35.0,taken from the Fig.8,t=0.35-0.5mm,0.000425,-3.3716110699496884
42825-10-1-1,P020001,polystyrene,Homopolymer,"Polystyrenes, Polyvinyls",C8H8,104.15,"linear,Thermoplastic",Composite,graphite;wt%;1.4,"Fang, Ming; Wang, Kaigang; Lu, Hongbin; Yang, Yuliang; Nutt, Steven , Journal of Materials Chemistry , 20 , 10 , 1982-1992 (2010)",,"[polystyrene(PS)]Mw=35E(4), PDI=2.5, obtained from Aldrich, [graphite]powder, obtained from Qingdao BCSM Co. Ltd.(China)",,Film,,,,t=0.35-0.5mm,,,,graphite dispersion in toluene and toluene solution of PS blended and sonicated for 30min at RT,,,,,,,,,,,,,,,,,,,,,,,,,,,,toluene solution cast on clean glass dish and dried in vacuum at 50C,,,,,,,,-0.6020599913279624,0.25,Laser flash,35 [C],35.0,taken from the Fig.8,t=0.35-0.5mm,0.000425,-3.3716110699496884
42825-11-1-1,P020001,polystyrene,Homopolymer,"Polystyrenes, Polyvinyls",C8H8,104.15,"linear,Thermoplastic",Composite,graphite;wt%;2.1,"Fang, Ming; Wang, Kaigang; Lu, Hongbin; Yang, Yuliang; Nutt, Steven , Journal of Materials Chemistry , 20 , 10 , 1982-1992 (2010)",,"[polystyrene(PS)]Mw=35E(4), PDI=2.5, obtained from Aldrich, [graphite]powder, obtained from Qingdao BCSM Co. Ltd.(China)",,Film,,,,t=0.35-0.5mm,,,,graphite dispersion in toluene and toluene solution of PS blended and sonicated for 30min at RT,,,,,,,,,,,,,,,,,,,,,,,,,,,,toluene solution cast on clean glass dish and dried in vacuum at 50C,,,,,,,,-0.5376020021010439,0.29,Laser flash,35 [C],35.0,taken from the Fig.8,t=0.35-0.5mm,0.000425,-3.3716110699496884
42956-2-1-1,P020001,polystyrene,Homopolymer,"Polystyrenes, Polyvinyls",C8H8,104.15,"linear,Thermoplastic",Composite,Single-walled carbon nanotube (SWCNT);wt%;0.75;,"Jakubinek, Michael B.; White, Mary Anne; Mu, Minfang; Winey, Karen I. , Applied Physics Letters , 96 , 8 , 083105/1 (2010)",,"[PS] Mw=126400, PDI=1.03, [SWCNT] d=ca.1nm, l=ca.1micron, produced by high-pressure CO method at Rice University",Hot pressed at 150C under minimal pressure,Disk,,,,"t=ca.1.5mm, cross-sectional area=12-16mm2",,,,"SMCNT dispersed in DMF with sonication for 24h, then mixed with DMF soln. of PS and sonicated for another 10s, finally dripped into water and dried at 130C for 24h in vacuum",,,,,,,,,,,,,,,,,,,,,,,,,,,,,,,,,,,,-0.619788758288394,0.24,Longitudinal steady-state method,"303 [K] , Under vacuum (1E(-4)Torr)",30.0,Taken from the Fig.1,"t=ca.1.5mm, cross-sectional area=12-16mm2",0.0015,-2.8239087409443187
42956-3-1-1,P020001,polystyrene,Homopolymer,"Polystyrenes, Polyvinyls",C8H8,104.15,"linear,Thermoplastic",Composite,Single-walled carbon nanotube (SWCNT);wt%;1.0;,"Jakubinek, Michael B.; White, Mary Anne; Mu, Minfang; Winey, Karen I. , Applied Physics Letters , 96 , 8 , 083105/1 (2010)",,"[PS] Mw=126400, PDI=1.03, [SWCNT] d=ca.1nm, l=ca.1micron, produced by high-pressure CO method at Rice University",Hot pressed at 150C under minimal pressure,Disk,,,,"(thermal conductivity) t=ca.1.5mm, cross-sectional area=12-16mm2, (electrical conductivity) 3*3*1.5mm",,,,"SMCNT dispersed in DMF with sonication for 24h, then mixed with DMF soln. of PS and sonicated for another 10s, finally dripped into water and dried at 130C for 24h in vacuum",,,,,,,,,,,,,,,,,,,,,,,,,,,,,,,,,,,,-0.5686362358410126,0.27,Longitudinal steady-state method,"303 [K] , Under vacuum (1E(-4)Torr)",30.0,Taken from the Fig.1,"(thermal conductivity) t=ca.1.5mm, cross-sectional area=12-16mm2, (electrical conductivity) 3*3*1.5mm",0.0015,-2.8239087409443187
42996-2-1-1,P030001,poly(vinyl alcohol),Homopolymer,Polyvinyls,C2H4O,44.05,"linear,Thermoplastic",Composite,boron nitride nanotube (BNNT);vol%;0.45;nanotube,"Terao, Takeshi; Zhi, Chunyi; Bando, Yoshio; Mitome, Masanori; Tang, Chengchun; Golberg, Dmitri , Journal of Physical Chemistry C , 114 , 10 , 4340-4344 (2010)",,[BNNT] synthesized using high-frequency induction furnace through carbon free CVD method and the surface modified with H2O2 before preparing composite fiber,,Film,,,,BNNT nanotubes naturally and at random aligned in the film,,,,BNNT and aq.PVA mixed,,,,,,,,,,,,,,,,,,,,,,,,,,,,"Mixt. of BNNT/aq. PVA cast on Petri dish, water evapd.",,,,,,,,-0.8239087409443188,0.15,Thermowave analyzer (measurement of thermal diffusivity),,,"X-direction (in-plane direction), thermal cond. converted from thermal diffusivity and Cp",BNNT nanotubes naturally and at random aligned in the film,,
42996-3-1-1,P030001,poly(vinyl alcohol),Homopolymer,Polyvinyls,C2H4O,44.05,"linear,Thermoplastic",Composite,boron nitride nanotube (BNNT);vol%;4.76;nanotube,"Terao, Takeshi; Zhi, Chunyi; Bando, Yoshio; Mitome, Masanori; Tang, Chengchun; Golberg, Dmitri , Journal of Physical Chemistry C , 114 , 10 , 4340-4344 (2010)",,[BNNT] synthesized using high-frequency induction furnace through carbon free CVD method and the surface modified with H2O2 before preparing composite fiber,,Film,,,,BNNT nanotubes naturally and at random aligned in the film,,,,BNNT and aq.PVA mixed,,,,,,,,,,,,,,,,,,,,,,,,,,,,"Mixt. of BNNT/aq. PVA cast on Petri dish, water evapd.",,,,,,,,-0.585026652029182,0.26,Thermowave analyzer (measurement of thermal diffusivity),,,"X-direction (in-plane direction), thermal cond. converted from thermal diffusivity and Cp",BNNT nanotubes naturally and at random aligned in the film,,
42996-3-1-2,P030001,poly(vinyl alcohol),Homopolymer,Polyvinyls,C2H4O,44.05,"linear,Thermoplastic",Composite,boron nitride nanotube (BNNT);vol%;4.76;nanotube,"Terao, Takeshi; Zhi, Chunyi; Bando, Yoshio; Mitome, Masanori; Tang, Chengchun; Golberg, Dmitri , Journal of Physical Chemistry C , 114 , 10 , 4340-4344 (2010)",,[BNNT] synthesized using high-frequency induction furnace through carbon free CVD method and the surface modified with H2O2 before preparing composite fiber,,Film,,,,BNNT nanotubes forming 90 degree cross-linked network (along X- and Y-directions),,,,BNNT and aq.PVA mixed,,,,,,,,,,,,,,,,,,,,,,,,,,,,,"Mixt. of BNNT/aq. PVA electrospun into the composite fiber and the fibers rolled up into fiber sheet on Al wire drum, then the cut fiber sheets stacked and piled to form 90 degree cross-linked BNNT network and 18 sheet layers pressed at 100C",,,,,,,-0.4202164033831898,0.38,Thermowave analyzer (measurement of thermal diffusivity),,,"X-direction (in-plane direction), thermal cond. converted from thermal diffusivity and Cp",BNNT nanotubes forming 90 degree cross-linked network (along X- and Y-directions),,
42996-3-1-3,P030001,poly(vinyl alcohol),Homopolymer,Polyvinyls,C2H4O,44.05,"linear,Thermoplastic",Composite,boron nitride nanotube (BNNT);vol%;4.76;nanotube,"Terao, Takeshi; Zhi, Chunyi; Bando, Yoshio; Mitome, Masanori; Tang, Chengchun; Golberg, Dmitri , Journal of Physical Chemistry C , 114 , 10 , 4340-4344 (2010)",,[BNNT] synthesized using high-frequency induction furnace through carbon free CVD method and the surface modified with H2O2 before preparing composite fiber,,Film,,,,BNNT nanotubes aligned in parallel along Y-direction,,,,BNNT and aq.PVA mixed,,,,,,,,,,,,,,,,,,,,,,,,,,,,,"Mixt. of BNNT/aq. PVA electrospun into the composite fiber and the fibers rolled up into fiber sheet on Al wire drum, then the cut fiber sheets stacked and piled in the form that BNNT nanotubes in all adjacent sheets aligned along one direction (Y-direction) and 18 sheet layers pressed at 100C",,,,,,,-0.5686362358410126,0.27,Thermowave analyzer (measurement of thermal diffusivity),,,"X-direction (in-plane direction), thermal cond. converted from thermal diffusivity and Cp",BNNT nanotubes aligned in parallel along Y-direction,,
43396-4-1-1,P010001,polyethene,Homopolymer,Polyolefins,CH2,14.03,"linear,Thermoplastic,Semiconductive",Composite,multiwalled carbon nanotube (MWCNT)wt%;3.5;nanotube,"Kim, Jihun; Hong, Soon Man; Kwak, Soonjong; Seo, Yongsok , Physical Chemistry Chemical Physics , 11 , 46 , 10851-10859 (2009)",,"[MWCNT] supplied by Iljin Nanotech Co. (Korea), prepared by thermal/chemical deposition method, diam.=10-15nm, l=10-20micron",,,"Mw=130426(GPC(SEC),1,2,4-trichlorobenzene, 135C), Mw/Mn=4.25(GPC(SEC),1,2,4-trichlorobenzene, 135C)",,,,,MWCNT nanotubes uniformly dispersed in HDPE matrix (SEM and TEM),,HDPE and MWCNT mixed in situ polymn.,,,,,ethylene,addition,In situ metallocene polymn. (One-pot process),,,,,,,,coordination,solution polymn.,toluene,,,,,,MWCNT,"[Catalyst fixation on MWCNT surface] MAO fixed on pre-dried MWCNT surface in toluene at 40C for 1h under Ar, then the MWCNT-MAO activated with rac-Et(Ind)2ZrCl2 at 50C for 1h, [Ethylene polymn.] ethylene polymd. under const. pressure of 4bar of ethylene at 50C for 150min on the surface of MWCNT impregnated by the metallocene catalyst complex , Al/Zr=500, MAO=21mmol",,,,,,rac-Et(Ind)2ZrCl2/MAO (metallocene catalyst complex),HCl/MeOH soln.,"Polymn. quenched with diluted HCl/MeOH soln., polymer pptd. in MeOH, filtered, then dried under vacuum",,,,-0.2218487496163564,0.6,TC-30 (Mathis Instruments Co.),30 [C],30.0,Taken from the Fig.6,,,
43396-5-1-1,P010001,polyethene,Homopolymer,Polyolefins,CH2,14.03,"linear,Thermoplastic,Semiconductive,Crystal",Composite,multiwalled carbon nanotube (MWCNT)wt%;7.3;nanotube,"Kim, Jihun; Hong, Soon Man; Kwak, Soonjong; Seo, Yongsok , Physical Chemistry Chemical Physics , 11 , 46 , 10851-10859 (2009)",,"[MWCNT] supplied by Iljin Nanotech Co. (Korea), prepared by thermal/chemical deposition method, diam.=10-15nm, l=10-20micron",,,"Mw=93350(GPC(SEC),1,2,4-trichlorobenzene, 135C), Mw/Mn=5.95(GPC(SEC),1,2,4-trichlorobenzene, 135C)",,,,Crystal,MWCNT nanotubes uniformly dispersed in HDPE matrix (TEM),,HDPE and MWCNT mixed in situ polymn.,,,,,ethylene,addition,In situ metallocene polymn. (One-pot process),,,,,,,,coordination,solution polymn.,toluene,,,,,,MWCNT,"[Catalyst fixation on MWCNT surface] MAO fixed on pre-dried MWCNT surface in toluene at 40C for 1h under Ar, then the MWCNT-MAO activated with rac-Et(Ind)2ZrCl2 at 50C for 1h, [Ethylene polymn.] ethylene polymd. under const. pressure of 4bar of ethylene at 50C for 150min on the surface of MWCNT impregnated by the metallocene catalyst complex , Al/Zr=500, MAO=30mmol",,,,,,rac-Et(Ind)2ZrCl2/MAO (metallocene catalyst complex),HCl/MeOH soln.,"Polymn. quenched with diluted HCl/MeOH soln., polymer pptd. in MeOH, filtered, then dried under vacuum",,,,-0.1804560644581313,0.66,TC-30 (Mathis Instruments Co.),30 [C],30.0,Taken from the Fig.6,,,
44461-1-1-1,P010001,polyethene,Homopolymer,Polyolefins,CH2,14.03,"linear,Thermoplastic",Composite,Cu powder;vol%;5;particle,"Chifor, Victoria; Orban, Radu; Tekiner, Zafer; Turker, Mehmet , Materials Science Forum , 672 , 191-194 (2011)",,"[HDPE] D.=0.95g/cm3, Tm=110C, MW=1E(5), [Cu powder] particle size distribution <100micron (reported)",,Sheet,,,,"(Tensile test) dumbbell shaped, t=2.75mm, w=4.8mm, gauge length=30mm",,,"9.23(g/10min,Melt flow indexer,ASTM D1238,Temp.;190C)",HDPE and Cu powder mixed at RT and 250rpm in Ar using Szegvari type attritor,,,,,,,,,,"190-250C, 80bar",,,,,,,,,,,,,,,,,,,,,,,,,,-0.4989407377822485,0.317,DSC,,,"Kc, taken from the Fig.4","(Tensile test) dumbbell shaped, t=2.75mm, w=4.8mm, gauge length=30mm",0.00275,-2.560667306169737
44461-2-1-1,P010001,polyethene,Homopolymer,Polyolefins,CH2,14.03,"linear,Thermoplastic",Composite,Cu powder;vol%;10;particle,"Chifor, Victoria; Orban, Radu; Tekiner, Zafer; Turker, Mehmet , Materials Science Forum , 672 , 191-194 (2011)",,"[HDPE] D.=0.95g/cm3, Tm=110C, MW=1E(5), [Cu powder] particle size distribution <100micron (reported)",,Sheet,,,,"(Tensile test) dumbbell shaped, t=2.75mm, w=4.8mm, gauge length=30mm",,Cu powder clearly dispersed in HDPE matrix (SEM),"11.68(g/10min,Melt flow indexer,ASTM D1238,Temp.;190C)",HDPE and Cu powder mixed at RT and 250rpm in Ar using Szegvari type attritor,,,,,,,,,,"190-250C, 80bar",,,,,,,,,,,,,,,,,,,,,,,,,,-0.4962093169428189,0.319,DSC,,,"Kc, taken from the Fig.4","(Tensile test) dumbbell shaped, t=2.75mm, w=4.8mm, gauge length=30mm",0.00275,-2.560667306169737
44461-3-1-1,P010001,polyethene,Homopolymer,Polyolefins,CH2,14.03,"linear,Thermoplastic",Composite,Cu powder;vol%;20;particle,"Chifor, Victoria; Orban, Radu; Tekiner, Zafer; Turker, Mehmet , Materials Science Forum , 672 , 191-194 (2011)",,"[HDPE] D.=0.95g/cm3, Tm=110C, MW=1E(5), [Cu powder] particle size distribution <100micron (reported)",,Sheet,,,,"(Tensile test) dumbbell shaped, t=2.75mm, w=4.8mm, gauge length=30mm",,,"16.23(g/10min,Melt flow indexer,ASTM D1238,Temp.;190C)",HDPE and Cu powder mixed at RT and 250rpm in Ar using Szegvari type attritor,,,,,,,,,,"190-250C, 80bar",,,,,,,,,,,,,,,,,,,,,,,,,,-0.4934949675951279,0.321,DSC,,,"Kc, taken from the Fig.4","(Tensile test) dumbbell shaped, t=2.75mm, w=4.8mm, gauge length=30mm",0.00275,-2.560667306169737
44461-4-1-1,P010001,polyethene,Homopolymer,Polyolefins,CH2,14.03,"linear,Thermoplastic",Composite,Cu powder;vol%;30;particle,"Chifor, Victoria; Orban, Radu; Tekiner, Zafer; Turker, Mehmet , Materials Science Forum , 672 , 191-194 (2011)",,"[HDPE] D.=0.95g/cm3, Tm=110C, MW=1E(5), [Cu powder] particle size distribution <100micron (reported)",,Sheet,,,,"(Tensile test) dumbbell shaped, t=2.75mm, w=4.8mm, gauge length=30mm",,Cu powder clearly dispersed in HDPE matrix (SEM),"20.3(g/10min,Melt flow indexer,ASTM D1238,Temp.;190C)",HDPE and Cu powder mixed at RT and 250rpm in Ar using Szegvari type attritor,,,,,,,,,,"190-250C, 80bar",,,,,,,,,,,,,,,,,,,,,,,,,,-0.4762535331884355,0.334,DSC,,,"Kc, taken from the Fig.4","(Tensile test) dumbbell shaped, t=2.75mm, w=4.8mm, gauge length=30mm",0.00275,-2.560667306169737
45008-1-1-1,P010001,polyethene,Homopolymer,Polyolefins,CH2,14.03,"linear,Thermoplastic,Thermally conductive,Crystal",Composite,boron nitride (PT110);wt%;30,"Raman, Chandrashekar , Proceedings of the NATAS Annual Conference on Thermal Analysis and Applications , 60/1 (2008)",,"[high density polyethylene (HDPE)] ;17450N;Dow, [boron nitride( PT110 ) single crystal] surface area 0.5 m2/g, tap density 0.41 g/cc, crystal size 45 micron, particle size, D50 45 micron, obtained from  Momentive Performance Materials",,,,,,"Disc of composite drilled from tab section of dog bone tensile bar, then the disc coated with three light coats of graphite for through-plane thermal conductivity measurement",,,,"Mixed in co-rotating twin-screw extruder, die exit temp. 190C and 100 rpm",,,,,,,,,,Remarks,,,,,,,,,,,,,,,,,,,,,,,,,,-0.2218487496163564,0.6,"""Netzsch"" Nanoflash LFA447",25 [C],25.0,"Through-plane thermal conductivity, taken from the Fig.2","Disc of composite drilled from tab section of dog bone tensile bar, then the disc coated with three light coats of graphite for through-plane thermal conductivity measurement",,
45008-1-1-2,P010001,polyethene,Homopolymer,Polyolefins,CH2,14.03,"linear,Thermoplastic,Thermally conductive,Crystal",Composite,boron nitride (PT110);wt%;30,"Raman, Chandrashekar , Proceedings of the NATAS Annual Conference on Thermal Analysis and Applications , 60/1 (2008)",,"[high density polyethylene (HDPE)] ;17450N;Dow, [boron nitride( PT110 ) single crystal] surface area 0.5 m2/g, tap density 0.41 g/cc, crystal size 45 micron, particle size, D50 45 micron, obtained from  Momentive Performance Materials",,,,,,Laminate (10mm*10mm) for in-plane thermal conductivity measurement,,,,"Mixed in co-rotating twin-screw extruder, die exit temp. 190C and 100 rpm",,,,,,,,,,Remarks,,,,,,,,,,,,,,,,,,,,,,,,,,0.255272505103306,1.8,"""Netzsch"" Nanoflash LFA447",25 [C],25.0,"In-plane thermal conductivity, taken from the Fig.2",Laminate (10mm*10mm) for in-plane thermal conductivity measurement,0.01,-2.0
45008-2-1-1,P010001,polyethene,Homopolymer,Polyolefins,CH2,14.03,"linear,Thermoplastic,Thermally conductive,Crystal",Composite,boron nitride (PT110);wt%;40,"Raman, Chandrashekar , Proceedings of the NATAS Annual Conference on Thermal Analysis and Applications , 60/1 (2008)",,"[high density polyethylene (HDPE)] ;17450N;Dow, [boron nitride( PT110 ) single crystal] surface area 0.5 m2/g, tap density 0.41 g/cc, crystal size 45 micron, particle size, D50 45 micron, obtained from  Momentive Performance Materials",,,,,,"Disc of composite drilled from tab section of dog bone tensile bar, then the disc coated with three light coats of graphite for through-plane thermal conductivity measurement",,,,"Mixed in co-rotating twin-screw extruder, die exit temp. 190C and 100 rpm",,,,,,,,,,Remarks,,,,,,,,,,,,,,,,,,,,,,,,,,-0.1549019599857432,0.7,"""Netzsch"" Nanoflash LFA447",25 [C],25.0,"Through-plane thermal conductivity, taken from the Fig.2","Disc of composite drilled from tab section of dog bone tensile bar, then the disc coated with three light coats of graphite for through-plane thermal conductivity measurement",,
45008-2-1-2,P010001,polyethene,Homopolymer,Polyolefins,CH2,14.03,"linear,Thermoplastic,Thermally conductive,Crystal",Composite,boron nitride (PT110);wt%;40,"Raman, Chandrashekar , Proceedings of the NATAS Annual Conference on Thermal Analysis and Applications , 60/1 (2008)",,"[high density polyethylene (HDPE)] ;17450N;Dow, [boron nitride( PT110 ) single crystal] surface area 0.5 m2/g, tap density 0.41 g/cc, crystal size 45 micron, particle size, D50 45 micron, obtained from  Momentive Performance Materials",,,,,,Laminate (10mm*10mm) for in-plane thermal conductivity measurement,,,,"Mixed in co-rotating twin-screw extruder, die exit temp. 190C and 100 rpm",,,,,,,,,,Remarks,,,,,,,,,,,,,,,,,,,,,,,,,,0.3424226808222063,2.2,"""Netzsch"" Nanoflash LFA447",25 [C],25.0,"In-plane thermal conductivity, taken from the Fig.2",Laminate (10mm*10mm) for in-plane thermal conductivity measurement,0.01,-2.0
45008-3-1-1,P010001,polyethene,Homopolymer,Polyolefins,CH2,14.03,"linear,Thermoplastic,Thermally conductive,Crystal",Composite,boron nitride (PT110);wt%;50,"Raman, Chandrashekar , Proceedings of the NATAS Annual Conference on Thermal Analysis and Applications , 60/1 (2008)",,"[high density polyethylene (HDPE)] ;17450N;Dow, [boron nitride( PT110 ) single crystal] surface area 0.5 m2/g, tap density 0.41 g/cc, crystal size 45 micron, particle size, D50 45 micron, obtained from  Momentive Performance Materials",,,,,,"Disc of composite drilled from tab section of dog bone tensile bar, then the disc coated with three light coats of graphite for through-plane thermal conductivity measurement",,,,"Mixed in co-rotating twin-screw extruder, die exit temp. 190C and 100 rpm",,,,,,,,,,Remarks,,,,,,,,,,,,,,,,,,,,,,,,,,0.0,1.0,"""Netzsch"" Nanoflash LFA447",25 [C],25.0,"Through-plane thermal conductivity, taken from the Fig.2","Disc of composite drilled from tab section of dog bone tensile bar, then the disc coated with three light coats of graphite for through-plane thermal conductivity measurement",,
45008-3-1-2,P010001,polyethene,Homopolymer,Polyolefins,CH2,14.03,"linear,Thermoplastic,Thermally conductive,Crystal",Composite,boron nitride (PT110);wt%;50,"Raman, Chandrashekar , Proceedings of the NATAS Annual Conference on Thermal Analysis and Applications , 60/1 (2008)",,"[high density polyethylene (HDPE)] ;17450N;Dow, [boron nitride( PT110 ) single crystal] surface area 0.5 m2/g, tap density 0.41 g/cc, crystal size 45 micron, particle size, D50 45 micron, obtained from  Momentive Performance Materials",,,,,,Laminate (10mm*10mm) for in-plane thermal conductivity measurement,,,,"Mixed in co-rotating twin-screw extruder, die exit temp. 190C and 100 rpm",,,,,,,,,,Remarks,,,,,,,,,,,,,,,,,,,,,,,,,,0.5797835966168101,3.8,"""Netzsch"" Nanoflash LFA447",25 [C],25.0,"In-plane thermal conductivity, taken from the Fig.2",Laminate (10mm*10mm) for in-plane thermal conductivity measurement,0.01,-2.0
45008-4-1-1,P010001,polyethene,Homopolymer,Polyolefins,CH2,14.03,"linear,Thermoplastic,Thermally conductive,Crystal",Composite,boron nitride (PT110);wt%;60,"Raman, Chandrashekar , Proceedings of the NATAS Annual Conference on Thermal Analysis and Applications , 60/1 (2008)",,"[high density polyethylene (HDPE)] ;17450N;Dow, [boron nitride( PT110 ) single crystal] surface area 0.5 m2/g, tap density 0.41 g/cc, crystal size 45 micron, particle size, D50 45 micron, obtained from  Momentive Performance Materials",,,,,,"Disc of composite drilled from tab section of dog bone tensile bar, then the disc coated with three light coats of graphite for through-plane thermal conductivity measurement",,,,"Mixed in co-rotating twin-screw extruder, die exit temp. 190C and 100 rpm",,,,,,,,,,Remarks,,,,,,,,,,,,,,,,,,,,,,,,,,0.1760912590556812,1.5,"""Netzsch"" Nanoflash LFA447",25 [C],25.0,"Through-plane thermal conductivity, taken from the Fig.2","Disc of composite drilled from tab section of dog bone tensile bar, then the disc coated with three light coats of graphite for through-plane thermal conductivity measurement",,
45008-4-1-2,P010001,polyethene,Homopolymer,Polyolefins,CH2,14.03,"linear,Thermoplastic,Thermally conductive,Crystal",Composite,boron nitride (PT110);wt%;60,"Raman, Chandrashekar , Proceedings of the NATAS Annual Conference on Thermal Analysis and Applications , 60/1 (2008)",,"[high density polyethylene (HDPE)] ;17450N;Dow, [boron nitride( PT110 ) single crystal] surface area 0.5 m2/g, tap density 0.41 g/cc, crystal size 45 micron, particle size, D50 45 micron, obtained from  Momentive Performance Materials",,,,,,Laminate (10mm*10mm) for in-plane thermal conductivity measurement,,,,"Mixed in co-rotating twin-screw extruder, die exit temp. 190C and 100 rpm",,,,,,,,,,Remarks,,,,,,,,,,,,,,,,,,,,,,,,,,0.7708520116421442,5.9,"""Netzsch"" Nanoflash LFA447",25 [C],25.0,"In-plane thermal conductivity, taken from the Fig.2",Laminate (10mm*10mm) for in-plane thermal conductivity measurement,0.01,-2.0
45008-5-1-1,P010001,polyethene,Homopolymer,Polyolefins,CH2,14.03,"linear,Thermoplastic,Thermally conductive,Crystal",Composite,boron nitride (PT120);wt%;30,"Raman, Chandrashekar , Proceedings of the NATAS Annual Conference on Thermal Analysis and Applications , 60/1 (2008)",,"[high density polyethylene (HDPE)] ;17450N;Dow, [boron nitride( PT120 ) single crystal] surface area 3.5 m2/g, tap density 0.35 g/cc, crystal size 10 micron, particle size, D50 10 micron, obtained from  Momentive Performance Materials",,,,,,"Disc of composite drilled from tab section of dog bone tensile bar, then the disc coated with three light coats of graphite for through-plane thermal conductivity measurement",,,,"Mixed in co-rotating twin-screw extruder, die exit temp. 190C and 100 rpm",,,,,,,,,,Remarks,,,,,,,,,,,,,,,,,,,,,,,,,,-0.2218487496163564,0.6,"""Netzsch"" Nanoflash LFA447",25 [C],25.0,"Through-plane thermal conductivity, taken from the Fig.4","Disc of composite drilled from tab section of dog bone tensile bar, then the disc coated with three light coats of graphite for through-plane thermal conductivity measurement",,
45008-5-1-2,P010001,polyethene,Homopolymer,Polyolefins,CH2,14.03,"linear,Thermoplastic,Thermally conductive,Crystal",Composite,boron nitride (PT120);wt%;30,"Raman, Chandrashekar , Proceedings of the NATAS Annual Conference on Thermal Analysis and Applications , 60/1 (2008)",,"[high density polyethylene (HDPE)] ;17450N;Dow, [boron nitride( PT120 ) single crystal] surface area 3.5 m2/g, tap density 0.35 g/cc, crystal size 10 micron, particle size, D50 10 micron, obtained from  Momentive Performance Materials",,,,,,Laminate (10mm*10mm) for in-plane thermal conductivity measurement,,,,"Mixed in co-rotating twin-screw extruder, die exit temp. 190C and 100 rpm",,,,,,,,,,Remarks,,,,,,,,,,,,,,,,,,,,,,,,,,0.0791812460476248,1.2,"""Netzsch"" Nanoflash LFA447",25 [C],25.0,"In-plane thermal conductivity, taken from the Fig.3",Laminate (10mm*10mm) for in-plane thermal conductivity measurement,0.01,-2.0
