Repository: shimakawa-hvg/expt-group-partitioning

# expt-group-partitioning
"Prevention of Leakage in Machine Learning Prediction for Polymer Composite Properties" 

Hajime Shimakawa, Akiko Kumada, and Masahiro Sato

Department of Electrical Engineering & Information Systems, School of Engineering, 
The University of Tokyo, 7-3-1 Hongo, Bunkyo-ku, 113-8656, Tokyo, Japan

## Content
- ```data_EC.csv```: csv file for data used in EC prediction.
- ```data_TC.csv```: csv file for data used in TC prediction.
- ```make_expt_id.ipynb```: jupyternotebook for making expt-id from reference information.
- ```sample_detail_EC.csv```: csv file for sample details used to make expt-id.

File: sample_detail_EC.csv (part 6 of 37)
29670-6-1-1,P010002,poly(prop-1-ene),Homopolymer,Polyolefins,C3H6,42.08,,"linear,Thermoplastic",Composite,carbon nanofiber;wt%;2.0,,Fiber,,"Guha, Abhishek; Pipes, R. Byron , Annual Technical Conference - Society of Plastics Engineers ,  61st , Vol. 2 , 1284-1288 (2003)",,"Base PP was provided by Exxon Mobil Chemical Company(PP 3155, density 0.91g/cc, MFI 36g/10min); carbon nanofiber = Pyrograph-III, grades PR-19-PS supplied by Applied Science Inc.",PP and carbon nanofiber were mixed in a Brabender Plasticorder Internal mixer at 200C and rotor speed 100rpm,,,,,,,,,,,,,,,,,,,,,,"Barrel temperature 220C, at a strain rate of 2.54 cm/min",,,,,,,,,,,,,,,,,,,,,,,,,,,,,,,,,,,,,,,,6e-05,-4.221848749616356,,Taken from the Fig.,A Keithley 6430 sub-Femtoamp Source meter was used to measure the fiber resistance values,,,,
29670-7-1-1,P010002,poly(prop-1-ene),Homopolymer,Polyolefins,C3H6,42.08,,"linear,Thermoplastic",Composite,carbon nanofiber;wt%;5.0,,Fiber,,"Guha, Abhishek; Pipes, R. Byron , Annual Technical Conference - Society of Plastics Engineers ,  61st , Vol. 2 , 1284-1288 (2003)",,"Base PP was provided by Exxon Mobil Chemical Company(PP 3155, density 0.91g/cc, MFI 36g/10min); carbon nanofiber = Pyrograph-III, grades PR-19-PS supplied by Applied Science Inc.",PP and carbon nanofiber were mixed in a Brabender Plasticorder Internal mixer at 200C and rotor speed 100rpm,,,,,,,,,,,,,,,,,,,,,,"Barrel temperature 220C, at a strain rate of 2.54 cm/min",,,,,,,,,,,,,,,,,,,,,,,,,,,,,,,,,,,,,,,,8.87e-05,-4.052076380168273,,,A Keithley 6430 sub-Femtoamp Source meter was used to measure the fiber resistance values,,,,
29670-10-1-1,P010002,poly(prop-1-ene),Homopolymer,Polyolefins,C3H6,42.08,,"linear,Thermoplastic",Composite,carbon nanofiber;wt%;0.5,,Fiber,,"Guha, Abhishek; Pipes, R. Byron , Annual Technical Conference - Society of Plastics Engineers ,  61st , Vol. 2 , 1284-1288 (2003)",,"Base PP was provided by Exxon Mobil Chemical Company(PP 3155, density 0.91g/cc, MFI 36g/10min); carbon nanofiber = Pyrograph-III, grades PR-24-PS supplied by Applied Science Inc.",PP and carbon nanofiber were mixed in a Brabender Plasticorder Internal mixer at 200C and rotor speed 100rpm,,,,,,,,,,,,,,,,,,,,,,"Barrel temperature 220C, at a strain rate of 2.54 cm/min",,,,,,,,,,,,,,,,,,,,,,,,,,,,,,,,,,,,,,,,6.38e-10,-9.195179321278838,,,A Keithley 6430 sub-Femtoamp Source meter was used to measure the fiber resistance values,,,,
29670-11-1-1,P010002,poly(prop-1-ene),Homopolymer,Polyolefins,C3H6,42.08,,"linear,Thermoplastic",Composite,carbon nanofiber;wt%;1.0,,Fiber,,"Guha, Abhishek; Pipes, R. Byron , Annual Technical Conference - Society of Plastics Engineers ,  61st , Vol. 2 , 1284-1288 (2003)",,"Base PP was provided by Exxon Mobil Chemical Company(PP 3155, density 0.91g/cc, MFI 36g/10min); carbon nanofiber = Pyrograph-III, grades PR-24-PS supplied by Applied Science Inc.",PP and carbon nanofiber were mixed in a Brabender Plasticorder Internal mixer at 200C and rotor speed 100rpm,,,,,,,,,,,,,,,,,,,,,,"Barrel temperature 220C, at a strain rate of 2.54 cm/min",,,,,,,,,,,,,,,,,,,,,,,,,,,,,,,,,,,,,,,,1.5e-09,-8.823908740944319,,Taken from the Fig.,A Keithley 6430 sub-Femtoamp Source meter was used to measure the fiber resistance values,,,,
29670-12-1-1,P010002,poly(prop-1-ene),Homopolymer,Polyolefins,C3H6,42.08,,"linear,Thermoplastic",Composite,carbon nanofiber;wt%;1.5,,Fiber,,"Guha, Abhishek; Pipes, R. Byron , Annual Technical Conference - Society of Plastics Engineers ,  61st , Vol. 2 , 1284-1288 (2003)",,"Base PP was provided by Exxon Mobil Chemical Company(PP 3155, density 0.91g/cc, MFI 36g/10min); carbon nanofiber = Pyrograph-III, grades PR-24-PS supplied by Applied Science Inc.",PP and carbon nanofiber were mixed in a Brabender Plasticorder Internal mixer at 200C and rotor speed 100rpm,,,,,,,,,,,,,,,,,,,,,,"Barrel temperature 220C, at a strain rate of 2.54 cm/min",,,,,,,,,,,,,,,,,,,,,,,,,,,,,,,,,,,,,,,,1.5e-08,-7.823908740944319,,Taken from the Fig.,A Keithley 6430 sub-Femtoamp Source meter was used to measure the fiber resistance values,,,,
29670-13-1-1,P010002,poly(prop-1-ene),Homopolymer,Polyolefins,C3H6,42.08,,"linear,Thermoplastic",Composite,carbon nanofiber;wt%;2.0,,Fiber,,"Guha, Abhishek; Pipes, R. Byron , Annual Technical Conference - Society of Plastics Engineers ,  61st , Vol. 2 , 1284-1288 (2003)",,"Base PP was provided by Exxon Mobil Chemical Company(PP 3155, density 0.91g/cc, MFI 36g/10min); carbon nanofiber = Pyrograph-III, grades PR-24-PS supplied by Applied Science Inc.",PP and carbon nanofiber were mixed in a Brabender Plasticorder Internal mixer at 200C and rotor speed 100rpm,,,,,,,,,,,,,,,,,,,,,,"Barrel temperature 220C, at a strain rate of 2.54 cm/min",,,,,,,,,,,,,,,,,,,,,,,,,,,,,,,,,,,,,,,,1e-05,-5.0,,Taken from the Fig.,A Keithley 6430 sub-Femtoamp Source meter was used to measure the fiber resistance values,,,,
29670-14-1-1,P010002,poly(prop-1-ene),Homopolymer,Polyolefins,C3H6,42.08,,"linear,Thermoplastic",Composite,carbon nanofiber;wt%;5.0,,Fiber,,"Guha, Abhishek; Pipes, R. Byron , Annual Technical Conference - Society of Plastics Engineers ,  61st , Vol. 2 , 1284-1288 (2003)",,"Base PP was provided by Exxon Mobil Chemical Company(PP 3155, density 0.91g/cc, MFI 36g/10min); carbon nanofiber = Pyrograph-III, grades PR-24-PS supplied by Applied Science Inc.",PP and carbon nanofiber were mixed in a Brabender Plasticorder Internal mixer at 200C and rotor speed 100rpm,,,,,,,,,,,,,,,,,,,,,,"Barrel temperature 220C, at a strain rate of 2.54 cm/min",,,,,,,,,,,,,,,,,,,,,,,,,,,,,,,,,,,,,,,,4e-05,-4.3979400086720375,,Taken from the Fig.,A Keithley 6430 sub-Femtoamp Source meter was used to measure the fiber resistance values,,,,
29670-15-1-1,P010002,poly(prop-1-ene),Homopolymer,Polyolefins,C3H6,42.08,,"linear,Thermoplastic",Composite,carbon nanofiber;wt%;10.0,,Fiber,,"Guha, Abhishek; Pipes, R. Byron , Annual Technical Conference - Society of Plastics Engineers ,  61st , Vol. 2 , 1284-1288 (2003)",,"Base PP was provided by Exxon Mobil Chemical Company(PP 3155, density 0.91g/cc, MFI 36g/10min); carbon nanofiber = Pyrograph-III, grades PR-24-PS supplied by Applied Science Inc.",PP and carbon nanofiber were mixed in a Brabender Plasticorder Internal mixer at 200C and rotor speed 100rpm,,,,,,,,,,,,,,,,,,,,,,"Barrel temperature 220C, at a strain rate of 2.54 cm/min",,,,,,,,,,,,,,,,,,,,,,,,,,,,,,,,,,,,,,,,0.000126,-3.899629454882437,,,A Keithley 6430 sub-Femtoamp Source meter was used to measure the fiber resistance values,,,,
30033-1-1-1,P020001,polystyrene,Homopolymer,"Polystyrenes, Polyvinyls",C8H8,104.15,,linear,Composite,carbon nanotube;wt%;11.1,,Film,t=ca.200micron," Microelectronics and Nanometer Structures--Processing, Measurement, and Phenomena , 21 , 4 , 1715-1719 (2003)",,,carbon nanotube was mixed in PS and toluene,,,,,,,,,,,,,,,,,,,,,,,"From mixed solution of PS and carbon nanotube under vacuum, then hot pressed to remove residual solvent",,,,,,,,,,,,,,,,,,,,,,,,,,,,,,,,,,,,,,,0.0,,,Taken from the Fig.,Four-point probe method,,t=ca.200micron,0.0002,-3.6989700043360187
30033-2-1-1,P020001,polystyrene,Homopolymer,"Polystyrenes, Polyvinyls",C8H8,104.15,,linear,Composite,carbon nanotube;wt%;14.3,,Film,t=ca.200micron," Microelectronics and Nanometer Structures--Processing, Measurement, and Phenomena , 21 , 4 , 1715-1719 (2003)",,,carbon nanotube was mixed in PS and toluene,,,,,,,,,,,,,,,,,,,,,,,"From mixed solution of PS and carbon nanotube under vacuum, then hot pressed to remove residual solvent",,,,,,,,,,,,,,,,,,,,,,,,,,,,,,,,,,,,,,,0.0,,,Taken from the Fig.,Four-point probe method,,t=ca.200micron,0.0002,-3.6989700043360187
30033-3-1-1,P020001,polystyrene,Homopolymer,"Polystyrenes, Polyvinyls",C8H8,104.15,,linear,Composite,carbon nanotube;wt%;20,,Film,t=ca.200micron," Microelectronics and Nanometer Structures--Processing, Measurement, and Phenomena , 21 , 4 , 1715-1719 (2003)",,,carbon nanotube was mixed in PS and toluene,,,,,,,,,,,,,,,,,,,,,,,"From mixed solution of PS and carbon nanotube under vacuum, then hot pressed to remove residual solvent",,,,,,,,,,,,,,,,,,,,,,,,,,,,,,,,,,,,,,,2.0,0.3010299956639812,,Taken from the Fig.,Four-point probe method,,t=ca.200micron,0.0002,-3.6989700043360187
30033-4-1-1,P020001,polystyrene,Homopolymer,"Polystyrenes, Polyvinyls",C8H8,104.15,,linear,Composite,carbon nanotube;wt%;25,,Film,t=ca.200micron," Microelectronics and Nanometer Structures--Processing, Measurement, and Phenomena , 21 , 4 , 1715-1719 (2003)",,,carbon nanotube was mixed in PS and toluene,,,,,,,,,,,,,,,,,,,,,,,"From mixed solution of PS and carbon nanotube under vacuum, then hot pressed to remove residual solvent",,,,,,,,,,,,,,,,,,,,,,,,,,,,,,,,,,,,,,,5.0,0.6989700043360189,,Taken from the Fig.,Four-point probe method,,t=ca.200micron,0.0002,-3.6989700043360187
30033-5-1-1,P020001,polystyrene,Homopolymer,"Polystyrenes, Polyvinyls",C8H8,104.15,,linear,Composite,carbon nanotube;wt%;33,,Film,t=ca.200micron," Microelectronics and Nanometer Structures--Processing, Measurement, and Phenomena , 21 , 4 , 1715-1719 (2003)",,,carbon nanotube was mixed in PS and toluene,,,,,,,,,,,,,,,,,,,,,,,"From mixed solution of PS and carbon nanotube under vacuum, then hot pressed to remove residual solvent",,,,,,,,,,,,,,,,,,,,,,,,,,,,,,,,,,,,,,,100.0,2.0,,Taken from the Fig.,Four-point probe method,,t=ca.200micron,0.0002,-3.6989700043360187
30033-6-1-1,P020001,polystyrene,Homopolymer,"Polystyrenes, Polyvinyls",C8H8,104.15,,linear,Composite,boron-doped carbon nanotube;wt%;11.1,,Film,t=ca.200micron," Microelectronics and Nanometer Structures--Processing, Measurement, and Phenomena , 21 , 4 , 1715-1719 (2003)",,,boron-doped carbon nanotube was mixed in PS and toluene,,,,,,,,,,,,,,,,,,,,,,,"From mixed solution of PS and carbon nanotube under vacuum, then hot pressed to remove residual solvent",,,,,,,,,,,,,,,,,,,,,,,,,,,,,,,,,,,,,,,0.0,,,Taken from the Fig.,Four-point probe method,,t=ca.200micron,0.0002,-3.6989700043360187
30033-7-1-1,P020001,polystyrene,Homopolymer,"Polystyrenes, Polyvinyls",C8H8,104.15,,linear,Composite,boron-doped carbon nanotube;wt%;14.3,,Film,t=ca.200micron," Microelectronics and Nanometer Structures--Processing, Measurement, and Phenomena , 21 , 4 , 1715-1719 (2003)",,,boron-doped carbon nanotube was mixed in PS and toluene,,,,,,,,,,,,,,,,,,,,,,,"From mixed solution of PS and carbon nanotube under vacuum, then hot pressed to remove residual solvent",,,,,,,,,,,,,,,,,,,,,,,,,,,,,,,,,,,,,,,10.0,1.0,,Taken from the Fig.,Four-point probe method,,t=ca.200micron,0.0002,-3.6989700043360187
30033-8-1-1,P020001,polystyrene,Homopolymer,"Polystyrenes, Polyvinyls",C8H8,104.15,,linear,Composite,boron-doped carbon nanotube;wt%;20,,Film,t=ca.200micron," Microelectronics and Nanometer Structures--Processing, Measurement, and Phenomena , 21 , 4 , 1715-1719 (2003)",,,boron-doped carbon nanotube was mixed in PS and toluene,,,,,,,,,,,,,,,,,,,,,,,"From mixed solution of PS and carbon nanotube under vacuum, then hot pressed to remove residual solvent",,,,,,,,,,,,,,,,,,,,,,,,,,,,,,,,,,,,,,,100.0,2.0,,Taken from the Fig.,Four-point probe method,,t=ca.200micron,0.0002,-3.6989700043360187
30033-9-1-1,P020001,polystyrene,Homopolymer,"Polystyrenes, Polyvinyls",C8H8,104.15,,linear,Composite,boron-doped carbon nanotube;wt%;25,,Film,t=ca.200micron," Microelectronics and Nanometer Structures--Processing, Measurement, and Phenomena , 21 , 4 , 1715-1719 (2003)",,,boron-doped carbon nanotube was mixed in PS and toluene,,,,,,,,,,,,,,,,,,,,,,,"From mixed solution of PS and carbon nanotube under vacuum, then hot pressed to remove residual solvent",,,,,,,,,,,,,,,,,,,,,,,,,,,,,,,,,,,,,,,300.0,2.4771212547196626,,Taken from the Fig.,Four-point probe method,,t=ca.200micron,0.0002,-3.6989700043360187
30033-10-1-1,P020001,polystyrene,Homopolymer,"Polystyrenes, Polyvinyls",C8H8,104.15,,linear,Composite,boron-doped carbon nanotube;wt%;33,,Film,t=ca.200micron," Microelectronics and Nanometer Structures--Processing, Measurement, and Phenomena , 21 , 4 , 1715-1719 (2003)",,,boron-doped carbon nanotube was mixed in PS and toluene,,,,,,,,,,,,,,,,,,,,,,,"From mixed solution of PS and carbon nanotube under vacuum, then hot pressed to remove residual solvent",,,,,,,,,,,,,,,,,,,,,,,,,,,,,,,,,,,,,,,2000.0,3.3010299956639813,,Taken from the Fig.,Four-point probe method,,t=ca.200micron,0.0002,-3.6989700043360187
30098-3-1-1,P460064,polyaniline,Homopolymer,Polyimines,C6H5N,91.11,,"linear,Crystal",Composite,Carbon black;wt%;90,Compressed at 160C for 2min,Disk,"d=13mm,t=1mm","Omastova, Maria; Podhradska, Silvia; Prokes, Jan; Janigova, Ivica; Stejskal, Jaroslav , Polymer Degradation and Stability , 82 , 2 , 251-256 (2003)",,"[Carbon black] surface area;205m2/g,density;1.5g/cm3,elec. cond.;0.32[1/(ohm*cm)]",,,,,,,,,aniline hydrochloride,polycondensation,solution polymn.,,,chem. oxidative,,"(NH4)2S2O8(oxidant),carbon black,sodium dodecylbenzene sulfonate",Stirred for 2h,"CB-PANI filtered and dried,surface area;75m2/g",,,H2O,,,,,,,,,,,,,,,,,,,,,,,,,,,,,,,,,,,,,,,,,,0.002,-2.6989700043360187,23 [C],,Four-probe method,23.0,"d=13mm,t=1mm",0.001,-3.0
30098-4-1-2,P010001,polyethene,Homopolymer,Polyolefins,CH2,14.03,,"linear,Crystal",Composite,Carbon black;wt%;30,Compressed at 160C for 2min,Disk,"d=13mm,t=1mm","Omastova, Maria; Podhradska, Silvia; Prokes, Jan; Janigova, Ivica; Stejskal, Jaroslav , Polymer Degradation and Stability , 82 , 2 , 251-256 (2003)",,Base LDPE Bralen;RA2-19;Slovnaft(Slovakia),Mixed at 170C for 10min in mixing reactor,,,,,"1.704(g/10min,Melt indexer,,)",,,,,,,,,,,,,,,,,,,,,,,,,,,,,,,,,,,,,,,,,,,,,,,,,,,,,,,,,0.69,-0.1611509092627447,"16 [C] , After in situ thermal aging to 125C",Taken from the Fig.2(a),Four-probe method,16.0,"d=13mm,t=1mm",0.001,-3.0
30185-2-1-1,P010001,polyethene,Homopolymer,Polyolefins,CH2,14.03,,"linear,Crystal",Composite,carbon black;wt%;3,Hot pressed at 170C for 20min,Sheet,,"Wang, Yan-Jie; Pan, Yi; Zhang, Xiang-Wu; Tan, Kai , Journal of Applied Polymer Science , 98 , 3 , 1344-1350 (2005)",,"(carbon black) acetylebe black,av. diam.;42nm,(Base HDPE) Tm;130C,density;0.943g/cm3,MFI;0.14g/10min",HDPE and CB mixed at 170C for 15min on two-roll mill,,,,,,,,,,,,,,,,,,,,,,,,,,,,,,,,,,,,,,,,,,,,,,,,,,,,,,,,,,,,,,5e-17,-16.30102999566398,23 [C],Taken from the Fig.1,Two-probe technique,23.0,,,
30185-3-1-1,P010001,polyethene,Homopolymer,Polyolefins,CH2,14.03,,"linear,Crystal",Composite,carbon black;wt%;6.5,Hot pressed at 170C for 20min,Sheet,,"Wang, Yan-Jie; Pan, Yi; Zhang, Xiang-Wu; Tan, Kai , Journal of Applied Polymer Science , 98 , 3 , 1344-1350 (2005)",,"(carbon black) acetylebe black,av. diam.;42nm,(Base HDPE) Tm;130C,density;0.943g/cm3,MFI;0.14g/10min",HDPE and CB mixed at 170C for 15min on two-roll mill,,,,,,,,,,,,,,,,,,,,,,,,,,,,,,,,,,,,,,,,,,,,,,,,,,,,,,,,,,,,,,1e-16,-16.0,23 [C],Taken from the Fig.1,Two-probe technique,23.0,,,
30185-4-1-1,P010001,polyethene,Homopolymer,Polyolefins,CH2,14.03,,"linear,Crystal",Composite,carbon black;wt%;8,Hot pressed at 170C for 20min,Sheet,,"Wang, Yan-Jie; Pan, Yi; Zhang, Xiang-Wu; Tan, Kai , Journal of Applied Polymer Science , 98 , 3 , 1344-1350 (2005)",,"(carbon black) acetylebe black,av. diam.;42nm,(Base HDPE) Tm;130C,density;0.943g/cm3,MFI;0.14g/10min",HDPE and CB mixed at 170C for 15min on two-roll mill,,,,,,,,,,,,,,,,,,,,,,,,,,,,,,,,,,,,,,,,,,,,,,,,,,,,,,,,,,,,,,1e-16,-16.0,23 [C],Taken from the Fig.1,Two-probe technique,23.0,,,
30185-5-1-1,P010001,polyethene,Homopolymer,Polyolefins,CH2,14.03,,"linear,Crystal",Composite,carbon black;wt%;12,Hot pressed at 170C for 20min,Sheet,,"Wang, Yan-Jie; Pan, Yi; Zhang, Xiang-Wu; Tan, Kai , Journal of Applied Polymer Science , 98 , 3 , 1344-1350 (2005)",,"(carbon black) acetylebe black,av. diam.;42nm,(Base HDPE) Tm;130C,density;0.943g/cm3,MFI;0.14g/10min",HDPE and CB mixed at 170C for 15min on two-roll mill,,,,,,,,,,,,,,,,,,,,,,,,,,,,,,,,,,,,,,,,,,,,,,,,,,,,,,,,,,,,,,1e-15,-15.0,23 [C],Taken from the Fig.1,Two-probe technique,23.0,,,
30185-6-1-1,P010001,polyethene,Homopolymer,Polyolefins,CH2,14.03,,"linear,Crystal",Composite,carbon black;wt%;15,Hot pressed at 170C for 20min,Sheet,,"Wang, Yan-Jie; Pan, Yi; Zhang, Xiang-Wu; Tan, Kai , Journal of Applied Polymer Science , 98 , 3 , 1344-1350 (2005)",,"(carbon black) acetylebe black,av. diam.;42nm,(Base HDPE) Tm;130C,density;0.943g/cm3,MFI;0.14g/10min",HDPE and CB mixed at 170C for 15min on two-roll mill,,,,,,,,,,,,,,,,,,,,,,,,,,,,,,,,,,,,,,,,,,,,,,,,,,,,,,,,,,,,,,3e-10,-9.522878745280336,23 [C],Taken from the Fig.1,Four-probe technique,23.0,,,
30185-7-1-1,P010001,polyethene,Homopolymer,Polyolefins,CH2,14.03,,"linear,Crystal",Composite,carbon black;wt%;18,Hot pressed at 170C for 20min,Sheet,,"Wang, Yan-Jie; Pan, Yi; Zhang, Xiang-Wu; Tan, Kai , Journal of Applied Polymer Science , 98 , 3 , 1344-1350 (2005)",,"(carbon black) acetylebe black,av. diam.;42nm,(Base HDPE) Tm;130C,density;0.943g/cm3,MFI;0.14g/10min",HDPE and CB mixed at 170C for 15min on two-roll mill,,,,,,,,,,,,,,,,,,,,,,,,,,,,,,,,,,,,,,,,,,,,,,,,,,,,,,,,,,,,,,3e-05,-4.522878745280337,23 [C],Taken from the Fig.1,Four-probe technique,23.0,,,
30185-8-1-1,P010001,polyethene,Homopolymer,Polyolefins,CH2,14.03,,"linear,Crystal",Composite,carbon black;wt%;21,Hot pressed at 170C for 20min,Sheet,,"Wang, Yan-Jie; Pan, Yi; Zhang, Xiang-Wu; Tan, Kai , Journal of Applied Polymer Science , 98 , 3 , 1344-1350 (2005)",,"(carbon black) acetylebe black,av. diam.;42nm,(Base HDPE) Tm;130C,density;0.943g/cm3,MFI;0.14g/10min",HDPE and CB mixed at 170C for 15min on two-roll mill,,,,,,,,,,,,,,,,,,,,,,,,,,,,,,,,,,,,,,,,,,,,,,,,,,,,,,,,,,,,,,0.001,-3.0,23 [C],Taken from the Fig.1,Four-probe technique,23.0,,,
30185-9-1-1,P010001,polyethene,Homopolymer,Polyolefins,CH2,14.03,,"linear,Crystal",Composite,carbon black;wt%;25,Hot pressed at 170C for 20min,Sheet,,"Wang, Yan-Jie; Pan, Yi; Zhang, Xiang-Wu; Tan, Kai , Journal of Applied Polymer Science , 98 , 3 , 1344-1350 (2005)",,"(carbon black) acetylebe black,av. diam.;42nm,(Base HDPE) Tm;130C,density;0.943g/cm3,MFI;0.14g/10min",HDPE and CB mixed at 170C for 15min on two-roll mill,,,,,,,,,,,,,,,,,,,,,,,,,,,,,,,,,,,,,,,,,,,,,,,,,,,,,,,,,,,,,,0.001,-3.0,23 [C],Taken from the Fig.1,Four-probe technique,23.0,,,
30249-4-1-1,P040048,poly(methyl methacrylate),Homopolymer,"Polyacrylics, Polyvinyls",C5H8O2,100.12,,"linear,Thermoplastic",Composite,single wall carbon nanotube (SWNT);wt%;1.0,,Film,,"Skakalova, V.; Dettlaff-Weglikowska, U.; Roth, S. , Synthetic Metals , 152 ,  1/3 , 349-352 (2005)",,"(SWNT) Produced by the high-pressure carbon monoxide (HiPCO) process, purchased from Carbon Nanotechnologies, Inc.","Suspension of SWNT in CHCl3 mixed with PMMA/CHCl3 soln., the mixt. dried in air",,,,,,,,,,,,,,,,,,,,,,,,,,,,,,,,,,,,,,,,,,,,,,,,,,,,,,,,,,,,,,0.004,-2.397940008672037,,Taken from the Fig.1,Four-probe method,,,,
30249-5-1-1,P040048,poly(methyl methacrylate),Homopolymer,"Polyacrylics, Polyvinyls",C5H8O2,100.12,,"linear,Thermoplastic",Composite,single wall carbon nanotube (SWNT);wt%;5,,Film,,"Skakalova, V.; Dettlaff-Weglikowska, U.; Roth, S. , Synthetic Metals , 152 ,  1/3 , 349-352 (2005)",,"(SWNT) Produced by the high-pressure carbon monoxide (HiPCO) process, purchased from Carbon Nanotechnologies, Inc.","Suspension of SWNT in CHCl3 mixed with PMMA/CHCl3 soln., the mixt. dried in air",,,,,,,,,,,,,,,,,,,,,,,,,,,,,,,,,,,,,,,,,,,,,,,,,,,,,,,,,,,,,,1.5,0.1760912590556812,,Taken from the Fig.1,Four-probe method,,,,
30249-6-1-1,P040048,poly(methyl methacrylate),Homopolymer,"Polyacrylics, Polyvinyls",C5H8O2,100.12,,"linear,Thermoplastic",Composite,single wall carbon nanotube (SWNT);wt%;10,,Film,,"Skakalova, V.; Dettlaff-Weglikowska, U.; Roth, S. , Synthetic Metals , 152 ,  1/3 , 349-352 (2005)",,"(SWNT) Produced by the high-pressure carbon monoxide (HiPCO) process, purchased from Carbon Nanotechnologies, Inc.","Suspension of SWNT in CHCl3 mixed with PMMA/CHCl3 soln., the mixt. dried in air",,,,,,,,,,,,,,,,,,,,,,,,,,,,,,,,,,,,,,,,,,,,,,,,,,,,,,,,,,,,,,17.0,1.230448921378274,,,Four-probe method,,,,
30249-9-1-1,P040048,poly(methyl methacrylate),Homopolymer,"Polyacrylics, Polyvinyls",C5H8O2,100.12,,"linear,Thermoplastic",Composite,SOCl2-doped SWNT;wt%;1.08,,Film,,"Skakalova, V.; Dettlaff-Weglikowska, U.; Roth, S. , Synthetic Metals , 152 ,  1/3 , 349-352 (2005)",,"(SWNT) Produced by the high-pressure carbon monoxide (HiPCO) process, purchased from Carbon Nanotechnologies, Inc.","Suspension of SOCl2-doped SWNT in CHCl3 mixed with PMMA/CHCl3 soln., the mixt. dried in air",,,,,,,,,,,,,,,,,,,,,,,,,,,,,,,,,,,,,,,,,,,,,,,,,,,,,,,,,,,,,,0.001,-3.0,,Taken from the Fig.2,Four-probe method,,,,
30249-10-1-1,P040048,poly(methyl methacrylate),Homopolymer,"Polyacrylics, Polyvinyls",C5H8O2,100.12,,"linear,Thermoplastic",Composite,SOCl2-doped SWNT;wt%;6.73,,Film,,"Skakalova, V.; Dettlaff-Weglikowska, U.; Roth, S. , Synthetic Metals , 152 ,  1/3 , 349-352 (2005)",,"(SWNT) Produced by the high-pressure carbon monoxide (HiPCO) process, purchased from Carbon Nanotechnologies, Inc.","Suspension of SOCl2-doped SWNT in CHCl3 mixed with PMMA/CHCl3 soln., the mixt. dried in air",,,,,,,,,,,,,,,,,,,,,,,,,,,,,,,,,,,,,,,,,,,,,,,,,,,,,,,,,,,,,,50.0,1.6989700043360187,,Taken from the Fig.2,Four-probe method,,,,
30249-11-1-1,P040048,poly(methyl methacrylate),Homopolymer,"Polyacrylics, Polyvinyls",C5H8O2,100.12,,"linear,Thermoplastic",Composite,SOCl2-doped SWNT;wt%;13.5,,Film,,"Skakalova, V.; Dettlaff-Weglikowska, U.; Roth, S. , Synthetic Metals , 152 ,  1/3 , 349-352 (2005)",,"(SWNT) Produced by the high-pressure carbon monoxide (HiPCO) process, purchased from Carbon Nanotechnologies, Inc.","Suspension of SOCl2-doped SWNT in CHCl3 mixed with PMMA/CHCl3 soln., the mixt. dried in air",,,,,,,,,,,,,,,,,,,,,,,,,,,,,,,,,,,,,,,,,,,,,,,,,,,,,,,,,,,,,,100.0,2.0,,Taken from the Fig.2,Four-probe method,,,,
30360-2-1-1,P100004,poly(hexano-6-lactam),Homopolymer,Polyamides/thioamides,C6H11NO,113.16,,linear,Composite,Clay(15A); wt%;4,,,,"Noda, Natsuko; Lee, Yu-Hsin; Bur, Anthony J.; Prabhu, Vivek M.; Snyder, Chad R.; Roth, Steven C.; McBrearty, Michael , Polymer , 46 , 18 , 7201-7217 (2005)",,"[Original neat nylon 6] Capron; 8200NL; Honeywell,[Clay] Cloisite 15A obtained from Southern Clay Products, Na ion exchanged with dimethyl dihydrogenated tallow quatenary ammonium","Nylon pellet and clay powder compounded via twin screw extruder at 240C and 30rpm, residence time of 4 min","Crystal26.5[%](DSC & Density,Temp.;Heating rate 10C/min,alpha crystal phase 8.5%, gamma crystal phase 18%)",,,,,,,,,,,,,,,,,,,,,,,,,,,,,,,,,,,,,,,,,,,,,,,,,,,,,,,,,,,,,7.5e-12,-11.1249387366083,"ca 333.3 [K] , Off line measurement",Taken from the Fig.11,DRS(Dielectric relaxation spectroscopy),60.30000000000001,,,
30360-3-1-1,P100004,poly(hexano-6-lactam),Homopolymer,Polyamides/thioamides,C6H11NO,113.16,,linear,Composite,Clay(30B);wt%;4,,,,"Noda, Natsuko; Lee, Yu-Hsin; Bur, Anthony J.; Prabhu, Vivek M.; Snyder, Chad R.; Roth, Steven C.; McBrearty, Michael , Polymer , 46 , 18 , 7201-7217 (2005)",,"[Original neat nylon 6] Capron; 8200NL;Honeywell,[Clay] Cloisite 30B obtained from Southern Clay Products, Na ion exchanged with dimethyl dihydrogenated tallow quatenary ammonium",Nylon pellets and the clay powder were compounded via twin screw extruder at 240C and 30rpm with residence time of 4 min.,"Crystal39[%](DSC & Density,Temp.;10C/min,alpha crystal phase 13%, gamma crystal phase26%)",,,,,,,,,,,,,,,,,,,,,,,,,,,,,,,,,,,,,,,,,,,,,,,,,,,,,,,,,,,,,7.5e-13,-12.1249387366083,"ca 333 [K] , Off-line measuremnt",Taken from the Fig.11,DRS(Dielectric relaxation spectroscopy),60.0,,,
30461-2-1-1,P020001,polystyrene,Homopolymer,"Polystyrenes, Polyvinyls",C8H8,104.15,,"linear,Thermoplastic,Amorphous",Composite,carbon nanofiber;wt%;1,pressed at 250C under 20MPa,Disk,"t=1mm, d=25.4mm","Yang, Yonglai; Gupta, Mool C.; Dudley, Kenneth L.; Lawrence, Roland W. , Nanotechnology , 15 , 11 , 1545-1548 (2004)",,"(PS) MW;100000, purchased from Alfa Aesar, (carbon nanofibre) obtained from Applied Sciences; l=30-100 micron, d=1O0-200 nm","CF dispersed toluene solution combined with PS toluene solution, the solution sonicated at least 1h, sprayed onto a flat plate, dried, thermally cured, folded and cut into square pieces",,,,,,,,,,,,,,,,,,,,,,,,,,,,,,,,,,,,,,,,,,,,,,,,,,,,,,,,,,,,,,2e-15,-14.69897000433602,23 [C],taken frim the Fig. 3,resistivity test fixture,23.0,"t=1mm, d=25.4mm",0.001,-3.0
30461-3-1-1,P020001,polystyrene,Homopolymer,"Polystyrenes, Polyvinyls",C8H8,104.15,,"linear,Thermoplastic,Amorphous",Composite,carbon nanofiber;wt%;2,pressed at 250C under 20MPa,Disk,"t=1mm, d=25.4mm","Yang, Yonglai; Gupta, Mool C.; Dudley, Kenneth L.; Lawrence, Roland W. , Nanotechnology , 15 , 11 , 1545-1548 (2004)",,"(PS) MW;100000, purchased from Alfa Aesar, (carbon nanofibre) obtained from Applied Sciences; l=30-100 micron, d=1O0-200 nm","CF dispersed toluene solution combined with PS toluene solution, the solution sonicated at least 1h, sprayed onto a flat plate, dried, thermally cured, folded and cut into square pieces",,,,,,,,,,,,,,,,,,,,,,,,,,,,,,,,,,,,,,,,,,,,,,,,,,,,,,,,,,,,,,2e-10,-9.69897000433602,23 [C],taken frim the Fig. 3,resistivity test fixture,23.0,"t=1mm, d=25.4mm",0.001,-3.0
30461-4-1-1,P020001,polystyrene,Homopolymer,"Polystyrenes, Polyvinyls",C8H8,104.15,,"linear,Thermoplastic,Amorphous",Composite,carbon nanofiber;wt%;3,pressed at 250C under 20MPa,Disk,"t=1mm, d=25.4mm","Yang, Yonglai; Gupta, Mool C.; Dudley, Kenneth L.; Lawrence, Roland W. , Nanotechnology , 15 , 11 , 1545-1548 (2004)",,"(PS) MW;100000, purchased from Alfa Aesar, (carbon nanofibre) obtained from Applied Sciences; l=30-100 micron, d=1O0-200 nm","CF dispersed toluene solution combined with PS toluene solution, the solution sonicated at least 1h, sprayed onto a flat plate, dried, thermally cured, folded and cut into square pieces",,,,,,,,,,,,,,,,,,,,,,,,,,,,,,,,,,,,,,,,,,,,,,,,,,,,,,,,,,,,,,2.6e-07,-6.585026652029182,23 [C],taken frim the Fig. 3,resistivity test fixture,23.0,"t=1mm, d=25.4mm",0.001,-3.0
30461-5-1-1,P020001,polystyrene,Homopolymer,"Polystyrenes, Polyvinyls",C8H8,104.15,,"linear,Thermoplastic,Amorphous",Composite,carbon nanofiber;wt%;5,pressed at 250C under 20MPa,Disk,"t=1mm, d=25.4mm","Yang, Yonglai; Gupta, Mool C.; Dudley, Kenneth L.; Lawrence, Roland W. , Nanotechnology , 15 , 11 , 1545-1548 (2004)",,"(PS) MW;100000, purchased from Alfa Aesar, (carbon nanofibre) obtained from Applied Sciences; l=30-100 micron, d=1O0-200 nm","CF dispersed toluene solution combined with PS toluene solution, the solution sonicated at least 1h, sprayed onto a flat plate, dried, thermally cured, folded and cut into square pieces",,,,,,,,,,,,,,,,,,,,,,,,,,,,,,,,,,,,,,,,,,,,,,,,,,,,,,,,,,,,,,2e-05,-4.698970004336019,23 [C],taken frim the Fig. 3,resistivity test fixture,23.0,"t=1mm, d=25.4mm",0.001,-3.0
30461-6-1-1,P020001,polystyrene,Homopolymer,"Polystyrenes, Polyvinyls",C8H8,104.15,,"linear,Thermoplastic,Amorphous",Composite,carbon nanofiber;wt%;10,pressed at 250C under 20MPa,Disk,"t=1mm, d=25.4mm","Yang, Yonglai; Gupta, Mool C.; Dudley, Kenneth L.; Lawrence, Roland W. , Nanotechnology , 15 , 11 , 1545-1548 (2004)",,"(PS) MW;100000, purchased from Alfa Aesar, (carbon nanofibre) obtained from Applied Sciences; l=30-100 micron, d=1O0-200 nm","CF dispersed toluene solution combined with PS toluene solution, the solution sonicated at least 1h, sprayed onto a flat plate, dried, thermally cured, folded and cut into square pieces",,,,,,,,,,,,,,,,,,,,,,,,,,,,,,,,,,,,,,,,,,,,,,,,,,,,,,,,,,,,,,0.1,-1.0,23 [C],taken frim the Fig. 3,resistivity test fixture,23.0,"t=1mm, d=25.4mm",0.001,-3.0
30461-7-1-1,P020001,polystyrene,Homopolymer,"Polystyrenes, Polyvinyls",C8H8,104.15,,"linear,Thermoplastic,Amorphous",Composite,carbon nanofiber;wt%;15,pressed at 250C under 20MPa,Disk,"t=1mm, d=25.4mm","Yang, Yonglai; Gupta, Mool C.; Dudley, Kenneth L.; Lawrence, Roland W. , Nanotechnology , 15 , 11 , 1545-1548 (2004)",,"(PS) MW;100000, purchased from Alfa Aesar, (carbon nanofibre) obtained from Applied Sciences; l=30-100 micron, d=1O0-200 nm","CF dispersed toluene solution combined with PS toluene solution, the solution sonicated at least 1h, sprayed onto a flat plate, dried, thermally cured, folded and cut into square pieces",,,,,,,,,,,,,,,,,,,,,,,,,,,,,,,,,,,,,,,,,,,,,,,,,,,,,,,,,,,,,,0.3,-0.5228787452803376,23 [C],taken frim the Fig. 3,resistivity test fixture,23.0,"t=1mm, d=25.4mm",0.001,-3.0
30463-1-1-2,P020001,polystyrene,Homopolymer,"Polystyrenes, Polyvinyls",C8H8,104.15,,"linear,Thermoplastic,electrorhelogical",Composite,"multiwalled carbon nanotube;wt%;5.9,CTAB(surfactant)",Shape of Test Piece,Disk,,"Jin, Hyoung-Joon; Choi, Hyoung Jin; Yoon, Seok Ho; Myung, Seung Jun; Shim, Sang Eun , Chemistry of Materials , 17 , 16 , 4034-4037 (2005)",,"(multiwalled carbon nanotube) obtained from Iljin Nanotech, synthesized using CVD method.","CNT bundle dispersed in water using surfactant CTAB. PS microsphere dispersion added to the CNT dispersion and kept at ambient conditions for 48h without stirring, the CNT adsorbed PS microsphre rinsed, air-dried and vacuum-dried at r.t. overnight.",,,,,,,,,addition,suspension polymn.,,,radical,,,,,,,,"[Ref.13]Shen, S.;Sudol, E.D.;El-Aasser, M.S. J.Polym.Sci., Part A",,,,,,,,,,,,,,,,,,,,,,,,,,,,,,,,,,,,,,,,,0.00019,-3.721246399047171,23 [C],,four probe method,23.0,,,
30463-2-1-2,P020001,polystyrene,Homopolymer,"Polystyrenes, Polyvinyls",C8H8,104.15,,"linear,Thermoplastic,electrorhelogical",Composite,"multiwalled carbon nanotube;wt%;4.7,NaDDBS(surfactant)",Shape of Test Piece,Disk,,"Jin, Hyoung-Joon; Choi, Hyoung Jin; Yoon, Seok Ho; Myung, Seung Jun; Shim, Sang Eun , Chemistry of Materials , 17 , 16 , 4034-4037 (2005)",,"(multiwalled carbon nanotube) obtained from Iljin Nanotech, synthesized using CVD method.","CNT bundle dispersed in water using surfactant NaDDBS. PS microsphere dispersion added to the CNT dispersion and kept at ambient conditions for 48h without stirring, the CNT adsorbed PS microsphre rinsed, air-dried and vacuum-dried at r.t. overnight.",,,,,,,,,addition,suspension polymn.,,,radical,,,,,,,,"[Ref.13]Shen, S.;Sudol, E.D.;El-Aasser, M.S. J.Polym.Sci., Part A",,,,,,,,,,,,,,,,,,,,,,,,,,,,,,,,,,,,,,,,,2.9e-05,-4.537602002101044,23 [C],,four probe method,23.0,,,
30463-3-1-2,P040048,poly(methyl methacrylate),Homopolymer,"Polyacrylics, Polyvinyls",C5H8O2,100.12,,"linear,Thermoplastic,electrorhelogical",Composite,"multiwalled carbon nanotube;wt%;3.9,CTAB(surfactant)",Shape of Test Piece,Disk,,"Jin, Hyoung-Joon; Choi, Hyoung Jin; Yoon, Seok Ho; Myung, Seung Jun; Shim, Sang Eun , Chemistry of Materials , 17 , 16 , 4034-4037 (2005)",,"(multiwalled carbon nanotube) obtained from Iljin Nanotech, synthesized using CVD method.","CNT bundle dispersed in water using surfactant CTAB. PMMA microsphere dispersion added to the CNT dispersion and kept at ambient conditions for 48h without stirring, the CNT adsorbed PMMA microsphre rinsed, air-dried and vacuum-dried at r.t. overnight.",,,,,,,,,addition,suspension polymn.,,,radical,,,,,,,,"[Ref.13]Shen, S.;Sudol, E.D.;El-Aasser, M.S. J.Polym.Sci., Part A",,,,,,,,,,,,,,,,,,,,,,,,,,,,,,,,,,,,,,,,,6.3e-05,-4.200659450546418,23 [C],,four probe method,23.0,,,
30463-4-1-2,P040048,poly(methyl methacrylate),Homopolymer,"Polyacrylics, Polyvinyls",C5H8O2,100.12,,"linear,Thermoplastic,electrorhelogical",Composite,"multiwalled carbon nanotube;wt%;3.6,NaDDBS(surfactant)",Shape of Test Piece,Disk,,"Jin, Hyoung-Joon; Choi, Hyoung Jin; Yoon, Seok Ho; Myung, Seung Jun; Shim, Sang Eun , Chemistry of Materials , 17 , 16 , 4034-4037 (2005)",,"(multiwalled carbon nanotube) obtained from Iljin Nanotech, synthesized using CVD method.","CNT bundle dispersed in water using surfactant NaDDBS. PMMA microsphere dispersion added to the CNT dispersion and kept at ambient conditions for 48h without stirring, the CNT adsorbed PMMA microsphre rinsed, air-dried and vacuum-dried at r.t. overnight.",,,,,,,,,addition,suspension polymn.,,,radical,,,,,,,,"[Ref.13]Shen, S.;Sudol, E.D.;El-Aasser, M.S. J.Polym.Sci., Part A",,,,,,,,,,,,,,,,,,,,,,,,,,,,,,,,,,,,,,,,,5.2e-05,-4.2839966563652006,23 [C],,four probe method,23.0,,,
30658-3-1-1,P010001,polyethene,Homopolymer,Polyolefins,CH2,14.03,,"linear,Electroconductive",Composite,graphite;vol%;ca.1.3,compression molded at 190C and 5 MPa for 3 min,Sheet,100mm*100mm*2mm,"Shen, Jing-Wei; Huang, Wen-Yi; Zuo, Sheng-Wu; Hou, Jing , Journal of Applied Polymer Science , 97 , 1 , 51-59 (2005)",,"[base HDPE]7006A(MFI 6.5) produced by Qilu Petrochemical Co., [graphite]LX-2053 obtained from Baoding Lianxing Carbibe Co.(average particle size 0.3mm, density 4g/l, treated with H2SO4/HNO3(4/1, v/v))",PE and graphite blended in torque rheometer at 190C and 30rpm for 8 min,,,,,,,,,,,,,,,,,,,,,,,,,,,,,,,,,,,,,,,,,,,,,,,,,,,,,,,,,,,,,,5e-17,-16.30102999566398,23 [C],"RT, taken from the Fig.1",high-resistance meter and numeric multimeter,23.0,100mm*100mm*2mm,0.002,-2.6989700043360187
30658-4-1-1,P010001,polyethene,Homopolymer,Polyolefins,CH2,14.03,,"linear,Electroconductive",Composite,graphite;vol%;ca.5.3,compression molded at 190C and 5 MPa for 3 min,Sheet,100mm*100mm*2mm,"Shen, Jing-Wei; Huang, Wen-Yi; Zuo, Sheng-Wu; Hou, Jing , Journal of Applied Polymer Science , 97 , 1 , 51-59 (2005)",,"[[base HDPE]7006A(MFI 6.5) produced by Qilu Petrochemical Co., [graphite]LX-2053 obtained from Baoding Lianxing Carbibe Co.(average particle size 0.3mm, density 4g/l, treated with H2SO4/HNO3(4/1, v/v))",PE and graphite blended in torque rheometer at 190C and 30rpm for 8 min,,,,,,,,,,,,,,,,,,,,,,,,,,,,,,,,,,,,,,,,,,,,,,,,,,,,,,,,,,,,,,1e-17,-17.0,23 [C],"RT, taken from the Fig.1",high-resistance meter and numeric multimeter,23.0,100mm*100mm*2mm,0.002,-2.6989700043360187
30658-7-1-1,P010001,polyethene,Homopolymer,Polyolefins,CH2,14.03,,"linear,Electroconductive",Composite,graphite;wt%;9,compression molded at 190C and 5 MPa for 3 min,Sheet,100mm*100mm*2mm,"Shen, Jing-Wei; Huang, Wen-Yi; Zuo, Sheng-Wu; Hou, Jing , Journal of Applied Polymer Science , 97 , 1 , 51-59 (2005)",,"[base HDPE]7006A(MFI 6.5) produced by Qilu Petrochemical Co., [graphite]LX-2053 obtained from Baoding Lianxing Carbibe Co.(average particle size 0.3mm, density 4g/l, treated with H2SO4/HNO3(4/1, v/v))",PE and graphite blended in torque rheometer at 190C and 30rpm for 8 min,,,,,,,,,,,,,,,,,,,,,,,,,,,,,,,,,,,,,,,,,,,,,,,,,,,,,,,,,,,,,,3.4e-16,-15.468521082957745,23 [C],RT,high-resistance meter and numeric multimeter,23.0,100mm*100mm*2mm,0.002,-2.6989700043360187
31148-1-1-1,P010001,polyethene,Homopolymer,Polyolefins,CH2,14.03,,"linear,Thermoplastic",Composite,Carbon black particles;volume fraction;0.16,Molded at 120C for 3min under 19.6MPa,Sheet,"l = 20mm, w = 20mm, t = 1mm","Katada, Arinobu; Buys, Yose Fachmi; Tominaga, Yoichi; Asai, Shigeo; Sumita, Masao , Colloid and Polymer Science , 283 , 4 , 367-374 (2005)",,"[Carbon black particles(F-to-C atomic ratio = 0)] obtained from Daikin Industries Co., diam. 42nm, density 1.95g/cm3",Carbon black particles and polymer mixed together using two-roll mill at 120C,,,,Quenched from the melt in cold water,,,,,,,,,,,,,,,,,,,,,,,,,,,,,,,,,,,,,,,,,,,,,,,,,,,,,,,,,,0.0014,-2.853871964321762,"25 [C] , Thickness direction",Taken from the Fig.1,Two-terminal method,25.0,"l = 20mm, w = 20mm, t = 1mm",0.001,-3.0
31148-2-1-1,P010001,polyethene,Homopolymer,Polyolefins,CH2,14.03,,"linear,Thermoplastic",Composite,F-treated carbon black particles;volume fraction;0.16,Molded at 120C for 3min under 19.6MPa,Sheet,"l = 20mm, w = 20mm, t = 1mm","Katada, Arinobu; Buys, Yose Fachmi; Tominaga, Yoichi; Asai, Shigeo; Sumita, Masao , Colloid and Polymer Science , 283 , 4 , 367-374 (2005)",,"[F-treated carbon black particles(F-to-C atomic ratio = 0.10)] obtained from Daikin Industries Co., diam. 42nm, density 1.95g/cm3",Carbon black particles and polymer mixed together using two-roll mill at 120C,,,,Quenched from the melt in cold water,,,,,,,,,,,,,,,,,,,,,,,,,,,,,,,,,,,,,,,,,,,,,,,,,,,,,,,,,,5.49e-09,-8.260427655549908,"25 [C] , Thickness direction",Taken from the Fig.1,Two-terminal method,25.0,"l = 20mm, w = 20mm, t = 1mm",0.001,-3.0
31148-3-1-1,P010001,polyethene,Homopolymer,Polyolefins,CH2,14.03,,"linear,Thermoplastic",Composite,F-treated carbon black particles;volume fraction;0.16,Molded at 120C for 3min under 19.6MPa,Sheet,"l = 20mm, w = 20mm, t = 1mm","Katada, Arinobu; Buys, Yose Fachmi; Tominaga, Yoichi; Asai, Shigeo; Sumita, Masao , Colloid and Polymer Science , 283 , 4 , 367-374 (2005)",,"[F-treated carbon black particles(F-to-C atomic ratio = 0.25)] obtained from Daikin Industries Co., diam. 42nm, density 1.95g/cm3",Carbon black particles and polymer mixed together using two-roll mill at 120C,,,,Quenched from the melt in cold water,,,,,,,,,,,,,,,,,,,,,,,,,,,,,,,,,,,,,,,,,,,,,,,,,,,,,,,,,,1.5e-13,-12.82390874094432,"25 [C] , Thickness direction",Taken from the Fig.1,Two-terminal method,25.0,"l = 20mm, w = 20mm, t = 1mm",0.001,-3.0
31282-2-1-1,P040048,poly(methyl methacrylate),Homopolymer,"Polyacrylics, Polyvinyls",C5H8O2,100.12,,"linear,Intercalated nanocomposite,Thermoplastic",Composite,GO(graphite oxide);wt%;1,,Sheet,l*w = 100*15mm2,"Wang, Wen-Ping; Pan, Cai-Yuan , Polymer Engineering and Science , 44 , 12 , 2335-2339 (2004)",,[GO(graphite oxide] natural graphite surface treated with concd. H2SO4,,,,,,,,Composite dispersion in THF sheeted on glass slide with four Cu electrodes,MMA,addition,emulsion polymn.,,,radical,K2S2O8/Na2SO3,"OP-10(emulsifier), GO(graphite oxide)",63-67C for 15h,"Ppt., separated by filtration, washed with distilled water and then dried in vacuo at 50C",In situ polymn.,,water,,,,,,,,,,,,,,,,,,,,,,,,,,,,,,,,,,,,,,,,,,1e-16,-16.0,30 [C],Taken from the Fig.8,Four probe method(degital multimeter),30.0,l*w = 100*15mm2,0.015,-1.8239087409443189
31282-3-1-1,P040048,poly(methyl methacrylate),Homopolymer,"Polyacrylics, Polyvinyls",C5H8O2,100.12,,"linear,Intercalated nanocomposite,Thermoplastic",Composite,GO(graphite oxide);wt%;2,,Sheet,l*w = 100*15mm2,"Wang, Wen-Ping; Pan, Cai-Yuan , Polymer Engineering and Science , 44 , 12 , 2335-2339 (2004)",,[GO(graphite oxide] natural graphite surface treated with concd. H2SO4,,,,,,,,Composite dispersion in THF sheeted on glass slide with four Cu electrodes,MMA,addition,emulsion polymn.,,,radical,K2S2O8/Na2SO3,"OP-10(emulsifier), GO(graphite oxide)",63-67C for 15h,"Ppt., separated by filtration, washed with distilled water and then dried in vacuo at 50C",In situ polymn.,,water,,,,,,,,,,,,,,,,,,,,,,,,,,,,,,,,,,,,,,,,,,0.005,-2.3010299956639813,30 [C],Taken from the Fig.8,Four probe method(degital multimeter),30.0,l*w = 100*15mm2,0.015,-1.8239087409443189
31282-4-1-1,P040048,poly(methyl methacrylate),Homopolymer,"Polyacrylics, Polyvinyls",C5H8O2,100.12,,"linear,Intercalated nanocomposite,Thermoplastic",Composite,GO(graphite oxide);wt%;3,,Sheet,l*w = 100*15mm2,"Wang, Wen-Ping; Pan, Cai-Yuan , Polymer Engineering and Science , 44 , 12 , 2335-2339 (2004)",,[GO(graphite oxide] natural graphite surface treated with concd. H2SO4,,,,,,,,Composite dispersion in THF sheeted on glass slide with four Cu electrodes,MMA,addition,emulsion polymn.,,,radical,K2S2O8/Na2SO3,"OP-10(emulsifier), GO(graphite oxide)",63-67C for 15h,"Ppt., separated by filtration, washed with distilled water and then dried in vacuo at 50C",In situ polymn.,,water,,,,,,,,,,,,,,,,,,,,,,,,,,,,,,,,,,,,,,,,,,0.002,-2.6989700043360187,30 [C],Taken from the Fig.8,Four probe method(degital multimeter),30.0,l*w = 100*15mm2,0.015,-1.8239087409443189
