Repository: shimakawa-hvg/expt-group-partitioning

# expt-group-partitioning
"Prevention of Leakage in Machine Learning Prediction for Polymer Composite Properties" 

Hajime Shimakawa, Akiko Kumada, and Masahiro Sato

Department of Electrical Engineering & Information Systems, School of Engineering, 
The University of Tokyo, 7-3-1 Hongo, Bunkyo-ku, 113-8656, Tokyo, Japan

## Content
- ```data_EC.csv```: csv file for data used in EC prediction.
- ```data_TC.csv```: csv file for data used in TC prediction.
- ```make_expt_id.ipynb```: jupyternotebook for making expt-id from reference information.
- ```sample_detail_EC.csv```: csv file for sample details used to make expt-id.

File: sample_detail_EC.csv (part 7 of 37)
31282-6-1-1,P040048,poly(methyl methacrylate),Homopolymer,"Polyacrylics, Polyvinyls",C5H8O2,100.12,,"linear,Intercalated nanocomposite,Thermoplastic",Composite,GO(graphite oxide);wt%;5,,Sheet,l*w = 100*15mm2,"Wang, Wen-Ping; Pan, Cai-Yuan , Polymer Engineering and Science , 44 , 12 , 2335-2339 (2004)",,[GO(graphite oxide] natural graphite surface treated with concd. H2SO4,,,,,,,,Composite dispersion in THF sheeted on glass slide with four Cu electrodes,MMA,addition,emulsion polymn.,,,radical,K2S2O8/Na2SO3,"OP-10(emulsifier), GO(graphite oxide)",63-67C for 15h,"Ppt., separated by filtration, washed with distilled water and then dried in vacuo at 50C",In situ polymn.,,water,,,,,,,,,,,,,,,,,,,,,,,,,,,,,,,,,,,,,,,,,,0.0025,-2.6020599913279625,30 [C],Taken from the Fig.8,Four probe method(degital multimeter),30.0,l*w = 100*15mm2,0.015,-1.8239087409443189
31282-7-1-1,P040048,poly(methyl methacrylate),Homopolymer,"Polyacrylics, Polyvinyls",C5H8O2,100.12,,"linear,Intercalated nanocomposite,Thermoplastic",Composite,GO(graphite oxide);wt%;8,,Sheet,l*w = 100*15mm2,"Wang, Wen-Ping; Pan, Cai-Yuan , Polymer Engineering and Science , 44 , 12 , 2335-2339 (2004)",,[GO(graphite oxide] natural graphite surface treated with concd. H2SO4,,,,,,,,Composite dispersion in THF sheeted on glass slide with four Cu electrodes,MMA,addition,emulsion polymn.,,,radical,K2S2O8/Na2SO3,"OP-10(emulsifier), GO(graphite oxide)",63-67C for 15h,"Ppt., separated by filtration, washed with distilled water and then dried in vacuo at 50C",In situ polymn.,,water,,,,,,,,,,,,,,,,,,,,,,,,,,,,,,,,,,,,,,,,,,0.0025,-2.6020599913279625,30 [C],Taken from the Fig.8,Four probe method(degital multimeter),30.0,l*w = 100*15mm2,0.015,-1.8239087409443189
31334-3-1-2,P150011,poly(bisphenol A carbonate),Homopolymer,Polycarbonates/thiocarbonates,C16H14O3,254.28,,"linear,Thermoplastic",Composite,MWNT;wt%;0.75,compressed at 260C and ca.50kN for 5min,Disk,t=350micron and d=20mm for dielectric measurement,"Poetschke, Petra; Abdel-Goad, Mahmoud; Alig, Ingo; Dudkin, Sergej; Lellinger, Dirk , Polymer , 45 , 26 , 8863-8870 (2004)",,"[MWNT]mulyiwalled carbon nanotube, [PC]Lexan 121 from GE Europe, [15 wt% master batch of MWNT in PC] obtained from Hyperion Catalysis International Inc. (USA)","15wt% MWNT master batch and PC melt mixed at 265C, 50rpm for 5min in micro compounder",,,,,,,,,,,,,,,,,,,,,,,,,,,,,,,,,,,,,,,,,,,,,,,,,,,,,,,,,,,,,,2e-15,-14.69897000433602,23 [C],"RT, taken from the Fig.1",impedance/gain phase analyzer and dielectric converter,23.0,t=350micron and d=20mm for dielectric measurement,,
31334-4-1-2,P150011,poly(bisphenol A carbonate),Homopolymer,Polycarbonates/thiocarbonates,C16H14O3,254.28,,"linear,Thermoplastic",Composite,MWNT;wt%;1.0,compressed at 260C and ca.50kN for 5min,Disk,t=350micron and d=20mm for dielectric measurement,"Poetschke, Petra; Abdel-Goad, Mahmoud; Alig, Ingo; Dudkin, Sergej; Lellinger, Dirk , Polymer , 45 , 26 , 8863-8870 (2004)",,"[MWNT]mulyiwalled carbon nanotube, [PC]Lexan 121 from GE Europe, [15 wt% master batch of MWNT in PC] obtained from Hyperion Catalysis International Inc. (USA)","15wt% MWNT master batch and PC melt mixed at 265C, 50rpm for 5min in micro compounder",,,,,,,,,,,,,,,,,,,,,,,,,,,,,,,,,,,,,,,,,,,,,,,,,,,,,,,,,,,,,,1e-10,-10.0,23 [C],"RT, taken from the Fig.1",impedance/gain phase analyzer and dielectric converter,23.0,t=350micron and d=20mm for dielectric measurement,,
31334-6-1-2,P150011,poly(bisphenol A carbonate),Homopolymer,Polycarbonates/thiocarbonates,C16H14O3,254.28,,"linear,Thermoplastic",Composite,MWNT;wt%;1.375,compressed at 260C and ca.50kN for 5min,Disk,t=350micron and d=20mm for dielectric measurement,"Poetschke, Petra; Abdel-Goad, Mahmoud; Alig, Ingo; Dudkin, Sergej; Lellinger, Dirk , Polymer , 45 , 26 , 8863-8870 (2004)",,"[MWNT]mulyiwalled carbon nanotube, [PC]Lexan 121 from GE Europe, [15 wt% master batch of MWNT in PC] obtained from Hyperion Catalysis International Inc. (USA)","15wt% MWNT master batch and PC melt mixed at 265C, 50rpm for 5min in micro compounder",,,,,,,,,,,,,,,,,,,,,,,,,,,,,,,,,,,,,,,,,,,,,,,,,,,,,,,,,,,,,,4e-05,-4.3979400086720375,23 [C],"RT, taken from the Fig.1",impedance/gain phase analyzer and dielectric converter,23.0,t=350micron and d=20mm for dielectric measurement,,
31334-7-1-2,P150011,poly(bisphenol A carbonate),Homopolymer,Polycarbonates/thiocarbonates,C16H14O3,254.28,,"linear,Thermoplastic",Composite,MWNT;wt%;2.0,compressed at 260C and ca.50kN for 5min,Disk,t=350micron and d=20mm for dielectric measurement,"Poetschke, Petra; Abdel-Goad, Mahmoud; Alig, Ingo; Dudkin, Sergej; Lellinger, Dirk , Polymer , 45 , 26 , 8863-8870 (2004)",,"[MWNT]mulyiwalled carbon nanotube, [PC]Lexan 121 from GE Europe, [15 wt% master batch of MWNT in PC] obtained from Hyperion Catalysis International Inc. (USA)","15wt% MWNT master batch and PC melt mixed at 265C, 50rpm for 5min in micro compounder",,,,,,,,,,,,,,,,,,,,,,,,,,,,,,,,,,,,,,,,,,,,,,,,,,,,,,,,,,,,,,0.003,-2.5228787452803374,23 [C],"RT, taken from the Fig.1",impedance/gain phase analyzer and dielectric converter,23.0,t=350micron and d=20mm for dielectric measurement,,
31334-8-1-2,P150011,poly(bisphenol A carbonate),Homopolymer,Polycarbonates/thiocarbonates,C16H14O3,254.28,,"linear,Thermoplastic",Composite,MWNT;wt%;2.5,compressed at 260C and ca.50kN for 5min,Disk,t=350micron and d=20mm for dielectric measurement,"Poetschke, Petra; Abdel-Goad, Mahmoud; Alig, Ingo; Dudkin, Sergej; Lellinger, Dirk , Polymer , 45 , 26 , 8863-8870 (2004)",,"[MWNT]mulyiwalled carbon nanotube, [PC]Lexan 121 from GE Europe, [15 wt% master batch of MWNT in PC] obtained from Hyperion Catalysis International Inc. (USA)","15wt% MWNT master batch and PC melt mixed at 265C, 50rpm for 5min in micro compounder",,,,,,,,,,,,,,,,,,,,,,,,,,,,,,,,,,,,,,,,,,,,,,,,,,,,,,,,,,,,,,0.01,-2.0,23 [C],"RT, taken from the Fig.1",impedance/gain phase analyzer and dielectric converter,23.0,t=350micron and d=20mm for dielectric measurement,,
31334-9-1-2,P150011,poly(bisphenol A carbonate),Homopolymer,Polycarbonates/thiocarbonates,C16H14O3,254.28,,"linear,Thermoplastic",Composite,MWNT;wt%;3.0,compressed at 260C and ca.50kN for 5min,Disk,t=350micron and d=20mm for dielectric measurement,"Poetschke, Petra; Abdel-Goad, Mahmoud; Alig, Ingo; Dudkin, Sergej; Lellinger, Dirk , Polymer , 45 , 26 , 8863-8870 (2004)",,"[MWNT]mulyiwalled carbon nanotube, [PC]Lexan 121 from GE Europe, [15 wt% master batch of MWNT in PC] obtained from Hyperion Catalysis International Inc. (USA)","15wt% MWNT master batch and PC melt mixed at 265C, 50rpm for 5min in micro compounder",,,,,,,,,,,,,,,,,,,,,,,,,,,,,,,,,,,,,,,,,,,,,,,,,,,,,,,,,,,,,,0.03,-1.5228787452803376,23 [C],"RT, taken from the Fig.1",impedance/gain phase analyzer and dielectric converter,23.0,t=350micron and d=20mm for dielectric measurement,,
32176-4-1-1,P100004,poly(hexano-6-lactam),Homopolymer,Polyamides/thioamides,C6H11NO,113.16,,"linear,Electroconductive",Composite,"graphite (lubricant);phr;2,oil (lubricant) unloaded",,Block,"[coeff. of friction test] disk, 50mm*50mm*5mm, [wear rate test] block, 5mm*10mm*24mm","Kang, Suck-choon; Chung, Dae-won , Wear , 254 ,  1/2 , 103-110 (2003)",,"[graphite] synthetic graphite, TIMREX series KS-6, from Tial Co., d50=av. 3.3micron, surface area(BET)=20m2/g","TDI (60g) in CL (600g) and Na (0.84) in CL(600g) mixed at 110C under N2, then the mixt. added to another flask containing lubricant",,,,,,,,caprolactam (CL),ring-opening,solution polymn.,,,anionic,"toluyl diisocyanate (TDI, chain initiator)","Na metal (activator), graphite","TDI (60g) in CL (600g) and Na (0.84) in CL(600g) mixed at 110C under N2, then the mixt. added to another flask containing lubricant, resultant mixt. cast in a Teflon-coated mold at 155C and maintained for 60min",,,,solvent name unknown,,,,"155C, 60min, solvent name unknown",,,,,,,,,,,,,,,,,,,,,,,,,,,,,,,,,,,,,,1.8e-09,-8.744727494896694,,Taken from the Fig. 1,"Calcd. using resistivity, length and area of sample",,"[coeff. of friction test] disk, 50mm*50mm*5mm, [wear rate test] block, 5mm*10mm*24mm",0.005,-2.3010299956639813
32176-7-1-1,P100004,poly(hexano-6-lactam),Homopolymer,Polyamides/thioamides,C6H11NO,113.16,,"linear,Electroconductive",Composite,"graphite (lubricant);phr;4,oil (lubricant) unloaded",,Block,"[coeff. of friction test] disk, 50mm*50mm*5mm, [wear rate test] block, 5mm*10mm*24mm","Kang, Suck-choon; Chung, Dae-won , Wear , 254 ,  1/2 , 103-110 (2003)",,"[graphite] synthetic graphite, TIMREX series KS-6, from Tial Co., d50=av. 3.3micron, surface area(BET)=20m2/g","TDI (60g) in CL (600g) and Na (0.84) in CL(600g) mixed at 110C under N2, then the mixt. added to another flask containing lubricant",,,,,,,,caprolactam (CL),ring-opening,solution polymn.,,,anionic,"toluyl diisocyanate (TDI, chain initiator)","Na metal (activator), graphite","TDI (60g) in CL (600g) and Na (0.84) in CL(600g) mixed at 110C under N2, then the mixt. added to another flask containing lubricant, resultant mixt. cast in a Teflon-coated mold at 155C and maintained for 60min",,,,solvent name unknown,,,,"155C, 60min, solvent name unknown",,,,,,,,,,,,,,,,,,,,,,,,,,,,,,,,,,,,,,3.1e-08,-7.508638306165727,,Taken from the Fig. 1,"Calcd. using resistivity, length and area of sample",,"[coeff. of friction test] disk, 50mm*50mm*5mm, [wear rate test] block, 5mm*10mm*24mm",0.005,-2.3010299956639813
32176-10-1-1,P100004,poly(hexano-6-lactam),Homopolymer,Polyamides/thioamides,C6H11NO,113.16,,"linear,Electroconductive",Composite,"graphite (lubricant);phr;6,oil (lubricant) unloaded",,Block,"[coeff. of friction test] disk, 50mm*50mm*5mm, [wear rate test] block, 5mm*10mm*24mm","Kang, Suck-choon; Chung, Dae-won , Wear , 254 ,  1/2 , 103-110 (2003)",,"[graphite] synthetic graphite, TIMREX series KS-6, from Tial Co., d50=av. 3.3micron, surface area(BET)=20m2/g","TDI (60g) in CL (600g) and Na (0.84) in CL(600g) mixed at 110C under N2, then the mixt. added to another flask containing lubricant",,,,,,,,caprolactam (CL),ring-opening,solution polymn.,,,anionic,"toluyl diisocyanate (TDI, chain initiator)","Na metal (activator), graphite","TDI (60g) in CL (600g) and Na (0.84) in CL(600g) mixed at 110C under N2, then the mixt. added to another flask containing lubricant, resultant mixt. cast in a Teflon-coated mold at 155C and maintained for 60min",,,,solvent name unknown,,,,"155C, 60min, solvent name unknown",,,,,,,,,,,,,,,,,,,,,,,,,,,,,,,,,,,,,,3e-07,-6.522878745280337,,Taken from the Fig. 1,"Calcd. using resistivity, length and area of sample",,"[coeff. of friction test] disk, 50mm*50mm*5mm, [wear rate test] block, 5mm*10mm*24mm",0.005,-2.3010299956639813
33071-5-1-1,P100004,poly(hexano-6-lactam),Homopolymer,Polyamides/thioamides,C6H11NO,113.16,,"linear,Thermoplastic",Composite,carbon nanotube(NT);wt%;5,,bar,"bar(50mm*2mm*0.6mm), bar cryo-fractured into specimen with a thickness of ca.2mm(for electrical conductivity test)","Meincke, Olaf; Kaempfer, Dirk; Weickmann, Hans; Friedrich, Christian; Vathauer, Marc; Warth, Holger , Polymer , 45 , 3 , 739-748 (2004)",,"[polyamide-6(PA-6)]Durethan B30, Mn=20000g/mol, obtained from Bayer AG, [carbon nanotube(NT)]master batch RMB4020-00(RMB), content of  NT in the master batch 20.3wt%, NT vapor grown and typically consist of 8-15 graphitic layers wrapped around a hollow core with a diameter of ca.5nm, diameter of NT 10-15nm, supplied by Hyperion Catalysis International","PA-6 and RMB mixed via corotating twinscrew extruder at 260C and 200rpm, throuput 5kg/h",,,,,,,,,,,,"injection molded at 250-260C into test specimens according to DIN53455, mold temperature 70C",,,,,,,,,,,,,,,,,,,,,,,,,,,,,,,,,,,,,,,,,,,,,,,,,,1.6e-09,-8.795880017344075,"23 [C] , in dry air",ambient temperature,Zahner Elektrik IM5d potentiostat,23.0,"bar(50mm*2mm*0.6mm), bar cryo-fractured into specimen with a thickness of ca.2mm(for electrical conductivity test)",0.002,-2.6989700043360187
33071-6-1-1,P100004,poly(hexano-6-lactam),Homopolymer,Polyamides/thioamides,C6H11NO,113.16,,"linear,Thermoplastic",Composite,carbon nanotube(NT);wt%;6,,bar,"bar(50mm*2mm*0.6mm), bar cryo-fractured into specimen with a thickness of ca.2mm(for electrical conductivity test)","Meincke, Olaf; Kaempfer, Dirk; Weickmann, Hans; Friedrich, Christian; Vathauer, Marc; Warth, Holger , Polymer , 45 , 3 , 739-748 (2004)",,"[polyamide-6(PA-6)]Durethan B30, Mn=20000g/mol, obtained from Bayer AG, [carbon nanotube(NT)]master batch RMB4020-00(RMB), content of  NT in the master batch 20.3wt%, NT vapor grown and typically consist of 8-15 graphitic layers wrapped around a hollow core with a diameter of ca.5nm, diameter of NT 10-15nm, supplied by Hyperion Catalysis International","PA-6 and RMB mixed via corotating twinscrew extruder at 260C and 200rpm, throuput 5kg/h",,,,,,,,,,,,"injection molded at 250-260C into test specimens according to DIN53455, mold temperature 70C",,,,,,,,,,,,,,,,,,,,,,,,,,,,,,,,,,,,,,,,,,,,,,,,,,7.1e-08,-7.1487416512809245,"23 [C] , in dry air",ambient temperature,Zahner Elektrik IM5d potentiostat,23.0,"bar(50mm*2mm*0.6mm), bar cryo-fractured into specimen with a thickness of ca.2mm(for electrical conductivity test)",0.002,-2.6989700043360187
33071-7-1-1,P100004,poly(hexano-6-lactam),Homopolymer,Polyamides/thioamides,C6H11NO,113.16,,"linear,Thermoplastic",Composite,carbon nanotube(NT);wt%;8,,bar,"bar(50mm*2mm*0.6mm), bar cryo-fractured into specimen with a thickness of ca.2mm(for electrical conductivity test)","Meincke, Olaf; Kaempfer, Dirk; Weickmann, Hans; Friedrich, Christian; Vathauer, Marc; Warth, Holger , Polymer , 45 , 3 , 739-748 (2004)",,"[polyamide-6(PA-6)]Durethan B30, Mn=20000g/mol, obtained from Bayer AG, [carbon nanotube(NT)]master batch RMB4020-00(RMB), content of  NT in the master batch 20.3wt%, NT vapor grown and typically consist of 8-15 graphitic layers wrapped around a hollow core with a diameter of ca.5nm, diameter of NT 10-15nm, supplied by Hyperion Catalysis International","PA-6 and RMB mixed via corotating twinscrew extruder at 260C and 200rpm, throuput 5kg/h",,,,,,,,,,,,"injection molded at 250-260C into test specimens according to DIN53455, mold temperature 70C",,,,,,,,,,,,,,,,,,,,,,,,,,,,,,,,,,,,,,,,,,,,,,,,,,4.2e-05,-4.376750709602099,"23 [C] , in dry air",ambient temperature,Zahner Elektrik IM5d potentiostat,23.0,"bar(50mm*2mm*0.6mm), bar cryo-fractured into specimen with a thickness of ca.2mm(for electrical conductivity test)",0.002,-2.6989700043360187
33071-8-1-1,P100004,poly(hexano-6-lactam),Homopolymer,Polyamides/thioamides,C6H11NO,113.16,,"linear,Thermoplastic",Composite,carbon nanotube(NT);wt%;10,,bar,"bar(50mm*2mm*0.6mm), bar cryo-fractured into specimen with a thickness of ca.2mm(for electrical conductivity test)","Meincke, Olaf; Kaempfer, Dirk; Weickmann, Hans; Friedrich, Christian; Vathauer, Marc; Warth, Holger , Polymer , 45 , 3 , 739-748 (2004)",,"[polyamide-6(PA-6)]Durethan B30, Mn=20000g/mol, obtained from Bayer AG, [carbon nanotube(NT)]master batch RMB4020-00(RMB), content of  NT in the master batch 20.3wt%, NT vapor grown and typically consist of 8-15 graphitic layers wrapped around a hollow core with a diameter of ca.5nm, diameter of NT 10-15nm, supplied by Hyperion Catalysis International","PA-6 and RMB mixed via corotating twinscrew extruder at 260C and 200rpm, throuput 5kg/h",,,,,,,,,,,,"injection molded at 250-260C into test specimens according to DIN53455, mold temperature 70C",,,,,,,,,,,,,,,,,,,,,,,,,,,,,,,,,,,,,,,,,,,,,,,,,,0.00059,-3.229147988357856,"23 [C] , in dry air",ambient temperature,Zahner Elektrik IM5d potentiostat,23.0,"bar(50mm*2mm*0.6mm), bar cryo-fractured into specimen with a thickness of ca.2mm(for electrical conductivity test)",0.002,-2.6989700043360187
33071-9-1-1,P100004,poly(hexano-6-lactam),Homopolymer,Polyamides/thioamides,C6H11NO,113.16,,"linear,Thermoplastic",Composite,carbon nanotube(NT);wt%;12,,bar,"bar(50mm*2mm*0.6mm), bar cryo-fractured into specimen with a thickness of ca.2mm(for electrical conductivity test)","Meincke, Olaf; Kaempfer, Dirk; Weickmann, Hans; Friedrich, Christian; Vathauer, Marc; Warth, Holger , Polymer , 45 , 3 , 739-748 (2004)",,"[polyamide-6(PA-6)]Durethan B30, Mn=20000g/mol, obtained from Bayer AG, [carbon nanotube(NT)]master batch RMB4020-00(RMB), content of  NT in the master batch 20.3wt%, NT vapor grown and typically consist of 8-15 graphitic layers wrapped around a hollow core with a diameter of ca.5nm, diameter of NT 10-15nm, supplied by Hyperion Catalysis International","PA-6 and RMB mixed via corotating twinscrew extruder at 260C and 200rpm, throuput 5kg/h",,,,,,,,,,,,"injection molded at 250-260C into test specimens according to DIN53455, mold temperature 70C",,,,,,,,,,,,,,,,,,,,,,,,,,,,,,,,,,,,,,,,,,,,,,,,,,0.036,-1.4436974992327127,"23 [C] , in dry air",ambient temperature,Zahner Elektrik IM5d potentiostat,23.0,"bar(50mm*2mm*0.6mm), bar cryo-fractured into specimen with a thickness of ca.2mm(for electrical conductivity test)",0.002,-2.6989700043360187
33071-10-1-1,P100004,poly(hexano-6-lactam),Homopolymer,Polyamides/thioamides,C6H11NO,113.16,,"linear,Thermoplastic",Composite,carbon black(CB);wt%;5,,bar,"bar(50mm*2mm*0.6mm), bar cryo-fractured into specimen with a thickness of ca.2mm(for electrical conductivity test)","Meincke, Olaf; Kaempfer, Dirk; Weickmann, Hans; Friedrich, Christian; Vathauer, Marc; Warth, Holger , Polymer , 45 , 3 , 739-748 (2004)",,"[polyamide-6(PA-6)]Durethan B30, Mn=20000g/mol, obtained from Bayer AG, [carbon black(CB)]Printex XE-2B(CB), obtained from Degussa-Huls","PA-6 and CB mixed via corotating twinscrew extruder at 260C and 200rpm, throuput 5kg/h",,,,,,,,,,,,"injection molded at 250-260C into test specimens according to DIN53455, mold temperature 70C",,,,,,,,,,,,,,,,,,,,,,,,,,,,,,,,,,,,,,,,,,,,,,,,,,1e-10,-10.0,"23 [C] , in dry air",ambient temperature,Zahner Elektrik IM5d potentiostat,23.0,"bar(50mm*2mm*0.6mm), bar cryo-fractured into specimen with a thickness of ca.2mm(for electrical conductivity test)",0.002,-2.6989700043360187
33071-11-1-1,P100004,poly(hexano-6-lactam),Homopolymer,Polyamides/thioamides,C6H11NO,113.16,,"linear,Thermoplastic",Composite,carbon black(CB);wt%;10,,bar,"bar(50mm*2mm*0.6mm), bar cryo-fractured into specimen with a thickness of ca.2mm(for electrical conductivity test)","Meincke, Olaf; Kaempfer, Dirk; Weickmann, Hans; Friedrich, Christian; Vathauer, Marc; Warth, Holger , Polymer , 45 , 3 , 739-748 (2004)",,"[polyamide-6(PA-6)]Durethan B30, Mn=20000g/mol, obtained from Bayer AG, [carbon black(CB)]Printex XE-2B(CB), obtained from Degussa-Huls","PA-6 and CB mixed via corotating twinscrew extruder at 260C and 200rpm, throuput 5kg/h",,,,,,,,,,,,"injection molded at 250-260C into test specimens according to DIN53455, mold temperature 70C",,,,,,,,,,,,,,,,,,,,,,,,,,,,,,,,,,,,,,,,,,,,,,,,,,5.6e-06,-5.251811972993799,"23 [C] , in dry air",ambient temperature,Zahner Elektrik IM5d potentiostat,23.0,"bar(50mm*2mm*0.6mm), bar cryo-fractured into specimen with a thickness of ca.2mm(for electrical conductivity test)",0.002,-2.6989700043360187
33071-12-1-1,P100004,poly(hexano-6-lactam),Homopolymer,Polyamides/thioamides,C6H11NO,113.16,,"linear,Thermoplastic",Composite,carbon black(CB);wt%;15,,bar,"bar(50mm*2mm*0.6mm), bar cryo-fractured into specimen with a thickness of ca.2mm(for electrical conductivity test)","Meincke, Olaf; Kaempfer, Dirk; Weickmann, Hans; Friedrich, Christian; Vathauer, Marc; Warth, Holger , Polymer , 45 , 3 , 739-748 (2004)",,"[polyamide-6(PA-6)]Durethan B30, Mn=20000g/mol, obtained from Bayer AG, [carbon black(CB)]Printex XE-2B(CB), obtained from Degussa-Huls","PA-6 and CB mixed via corotating twinscrew extruder at 260C and 200rpm, throuput 5kg/h",,,,,,,,,,,,"injection molded at 250-260C into test specimens according to DIN53455, mold temperature 70C",,,,,,,,,,,,,,,,,,,,,,,,,,,,,,,,,,,,,,,,,,,,,,,,,,0.0014,-2.853871964321762,"23 [C] , in dry air",ambient temperature,Zahner Elektrik IM5d potentiostat,23.0,"bar(50mm*2mm*0.6mm), bar cryo-fractured into specimen with a thickness of ca.2mm(for electrical conductivity test)",0.002,-2.6989700043360187
33071-13-1-1,P100004,poly(hexano-6-lactam),Homopolymer,Polyamides/thioamides,C6H11NO,113.16,,"linear,Thermoplastic",Composite,carbon black(CB);wt%;20,,bar,"bar(50mm*2mm*0.6mm), bar cryo-fractured into specimen with a thickness of ca.2mm(for electrical conductivity test)","Meincke, Olaf; Kaempfer, Dirk; Weickmann, Hans; Friedrich, Christian; Vathauer, Marc; Warth, Holger , Polymer , 45 , 3 , 739-748 (2004)",,"[polyamide-6(PA-6)]Durethan B30, Mn=20000g/mol, obtained from Bayer AG, [carbon black(CB)]Printex XE-2B(CB), obtained from Degussa-Huls","PA-6 and CB mixed via corotating twinscrew extruder at 260C and 200rpm, throuput 5kg/h",,,,,,,,,,,,"injection molded at 250-260C into test specimens according to DIN53455, mold temperature 70C",,,,,,,,,,,,,,,,,,,,,,,,,,,,,,,,,,,,,,,,,,,,,,,,,,0.023,-1.6382721639824072,"23 [C] , in dry air",ambient temperature,Zahner Elektrik IM5d potentiostat,23.0,"bar(50mm*2mm*0.6mm), bar cryo-fractured into specimen with a thickness of ca.2mm(for electrical conductivity test)",0.002,-2.6989700043360187
33438-1-1-1,P040048,poly(methyl methacrylate),Homopolymer,"Polyacrylics, Polyvinyls",C5H8O2,100.12,,linear,Composite,multiwalled carbon nanotube(MWCNT);wt%;0.4,,Film,t=ca. 60-ca. 165 micro meter," Condensed Matter and Materials Physics , 74 , 5 , 54202/1 (2006)",,(MWCNT) synthesized by CVD method,MWCNT dispersed intoluene with PMMA through stirring and sonication for 24h,,,,,,,cast onto teflon substrate and dried in vacuum oven at 40C over 12h,,,,,,,,,,,,,,,,,,,,,,,,,,,,,,,,,,,,,,,,,,,,,,,,,,,,,,,0.0013,-2.886056647693163,23 [C],,4-probe contact method,23.0,t=ca. 60-ca. 165 micro meter,,
33438-2-1-1,P040048,poly(methyl methacrylate),Homopolymer,"Polyacrylics, Polyvinyls",C5H8O2,100.12,,linear,Composite,multiwalled carbon nanotube(MWCNT);wt%;1,,Film,t=ca. 60-ca. 165 micro meter," Condensed Matter and Materials Physics , 74 , 5 , 54202/1 (2006)",,(MWCNT) synthesized by CVD method,MWCNT dispersed intoluene with PMMA through stirring and sonication for 24h,,,,,,,cast onto teflon substrate and dried in vacuum oven at 40C over 12h,,,,,,,,,,,,,,,,,,,,,,,,,,,,,,,,,,,,,,,,,,,,,,,,,,,,,,,0.028,-1.5528419686577808,23 [C],,4-probe contact method,23.0,t=ca. 60-ca. 165 micro meter,,
33438-3-1-1,P040048,poly(methyl methacrylate),Homopolymer,"Polyacrylics, Polyvinyls",C5H8O2,100.12,,linear,Composite,multiwalled carbon nanotube(MWCNT);wt%;2,,Film,t=ca. 60-ca. 165 micro meter," Condensed Matter and Materials Physics , 74 , 5 , 54202/1 (2006)",,(MWCNT) synthesized by CVD method,MWCNT dispersed intoluene with PMMA through stirring and sonication for 24h,,,,,,,cast onto teflon substrate and dried in vacuum oven at 40C over 12h,,,,,,,,,,,,,,,,,,,,,,,,,,,,,,,,,,,,,,,,,,,,,,,,,,,,,,,0.05,-1.3010299956639813,23 [C],,4-probe contact method,23.0,t=ca. 60-ca. 165 micro meter,,
33438-4-1-1,P040048,poly(methyl methacrylate),Homopolymer,"Polyacrylics, Polyvinyls",C5H8O2,100.12,,linear,Composite,multiwalled carbon nanotube(MWCNT);wt%;5,,Film,t=ca. 60-ca. 165 micro meter," Condensed Matter and Materials Physics , 74 , 5 , 54202/1 (2006)",,(MWCNT) synthesized by CVD method,MWCNT dispersed intoluene with PMMA through stirring and sonication for 24h,,,,,,,cast onto teflon substrate and dried in vacuum oven at 40C over 12h,,,,,,,,,,,,,,,,,,,,,,,,,,,,,,,,,,,,,,,,,,,,,,,,,,,,,,,0.79,-0.1023729087095585,23 [C],,4-probe contact method,23.0,t=ca. 60-ca. 165 micro meter,,
33438-5-1-1,P040048,poly(methyl methacrylate),Homopolymer,"Polyacrylics, Polyvinyls",C5H8O2,100.12,,linear,Composite,multiwalled carbon nanotube(MWCNT);wt%;10,,Film,t=ca. 60-ca. 165 micro meter," Condensed Matter and Materials Physics , 74 , 5 , 54202/1 (2006)",,(MWCNT) synthesized by CVD method,MWCNT dispersed intoluene with PMMA through stirring and sonication for 24h,,,,,,,cast onto teflon substrate and dried in vacuum oven at 40C over 12h,,,,,,,,,,,,,,,,,,,,,,,,,,,,,,,,,,,,,,,,,,,,,,,,,,,,,,,16.0,1.2041199826559248,23 [C],,4-probe contact method,23.0,t=ca. 60-ca. 165 micro meter,,
33438-6-1-1,P040048,poly(methyl methacrylate),Homopolymer,"Polyacrylics, Polyvinyls",C5H8O2,100.12,,linear,Composite,multiwalled carbon nanotube(MWCNT);wt%;20,,Film,t=ca. 60-ca. 165 micro meter," Condensed Matter and Materials Physics , 74 , 5 , 54202/1 (2006)",,(MWCNT) synthesized by CVD method,MWCNT dispersed intoluene with PMMA through stirring and sonication for 24h,,,,,,,cast onto teflon substrate and dried in vacuum oven at 40C over 12h,,,,,,,,,,,,,,,,,,,,,,,,,,,,,,,,,,,,,,,,,,,,,,,,,,,,,,,10.2,1.0086001717619175,23 [C],,4-probe contact method,23.0,t=ca. 60-ca. 165 micro meter,,
33438-7-1-1,P040048,poly(methyl methacrylate),Homopolymer,"Polyacrylics, Polyvinyls",C5H8O2,100.12,,linear,Composite,multiwalled carbon nanotube(MWCNT);wt%;30,,Film,t=ca. 60-ca. 165 micro meter," Condensed Matter and Materials Physics , 74 , 5 , 54202/1 (2006)",,(MWCNT) synthesized by CVD method,MWCNT dispersed in toluene with PMMA through stirring and sonication for 24h,,,,,,,cast onto teflon substrate and dried in vacuum oven at 40C over 12h,,,,,,,,,,,,,,,,,,,,,,,,,,,,,,,,,,,,,,,,,,,,,,,,,,,,,,,17.0,1.230448921378274,23 [C],,4-probe contact method,23.0,t=ca. 60-ca. 165 micro meter,,
33596-8-1-1,P460064,polyaniline,Homopolymer,Polyimines,C6H5N,91.11,,"linear,Thermoplastic,Semiconductive",Composite,multi-wall carbon nanotube (MWCNT);wt%;10,700MPa,Disk,,"Konyushenko, Elena N.; Stejskal, Jaroslav; Trchova, Miroslava; Hradil, Jiri; Kovarova, Jana; Prokes, Jan; Cieslar, Miroslav; Hwang, Jeong-Yuan; Chen, Kuei-Hsien; Sapurina, Irina , Polymer , 47 , 16 , 5715-5723 (2006)",,"[MWCNT] L.MWNCTs-2040;Conyuan Biochemical Technology Co. (Taiwan), sp. surface area=40-300m2/g, d=20-40nm, l=5-15micron",Mixed during polymn.,,,,,,,,aniline hydrochloride,polycondensation,solution polymn.,,,chem. oxidative,,"(NH4)2S2O8 (oxidant), MWCNT",,"Filtered, rinsed with 0.2M HCl and acetone, dried at ambient atm., then dedoped by immersing in 1M NH4OH",,,EtOH/water (50/50vol),"[Ref.46] J.Stejskal, R.G.Gilbert, Pure Appl. Chem. 74, 857 (2002)",,,,,,,,,,,,,,,,,,,,,,,,,,,,,,,,,,,,,,,,,0.0004,-3.397940008672037,,Taken from the Fig.9(b),Four-point van der Pauw method,,,,
33596-9-1-1,P460064,polyaniline,Homopolymer,Polyimines,C6H5N,91.11,,"linear,Thermoplastic,Semiconductive",Composite,multi-wall carbon nanotube (MWCNT);wt%;20,700MPa,Disk,,"Konyushenko, Elena N.; Stejskal, Jaroslav; Trchova, Miroslava; Hradil, Jiri; Kovarova, Jana; Prokes, Jan; Cieslar, Miroslav; Hwang, Jeong-Yuan; Chen, Kuei-Hsien; Sapurina, Irina , Polymer , 47 , 16 , 5715-5723 (2006)",,"[MWCNT] L.MWNCTs-2040;Conyuan Biochemical Technology Co. (Taiwan), sp. surface area=40-300m2/g, d=20-40nm, l=5-15micron",Mixed during polymn.,,,,,,,,aniline hydrochloride,polycondensation,solution polymn.,,,chem. oxidative,,"(NH4)2S2O8 (oxidant), MWCNT",,"Filtered, rinsed with 0.2M HCl and acetone, dried at ambient atm., then dedoped by immersing in 1M NH4OH",,,EtOH/water (50/50vol),"[Ref.46] J.Stejskal, R.G.Gilbert, Pure Appl. Chem. 74, 857 (2002)",,,,,,,,,,,,,,,,,,,,,,,,,,,,,,,,,,,,,,,,,0.07,-1.154901959985743,,Taken from the Fig.9(b),Four-point van der Pauw method,,,,
33596-10-1-1,P460064,polyaniline,Homopolymer,Polyimines,C6H5N,91.11,,"linear,Thermoplastic,Semiconductive",Composite,multi-wall carbon nanotube (MWCNT);wt%;40,700MPa,Disk,,"Konyushenko, Elena N.; Stejskal, Jaroslav; Trchova, Miroslava; Hradil, Jiri; Kovarova, Jana; Prokes, Jan; Cieslar, Miroslav; Hwang, Jeong-Yuan; Chen, Kuei-Hsien; Sapurina, Irina , Polymer , 47 , 16 , 5715-5723 (2006)",,"[MWCNT] L.MWNCTs-2040;Conyuan Biochemical Technology Co. (Taiwan), sp. surface area=40-300m2/g, d=20-40nm, l=5-15micron",Mixed during polymn.,,,,,,,,aniline hydrochloride,polycondensation,solution polymn.,,,chem. oxidative,,"(NH4)2S2O8 (oxidant), MWCNT",,"Filtered, rinsed with 0.2M HCl and acetone, dried at ambient atm., then dedoped by immersing in 1M NH4OH",,,EtOH/water (50/50vol),"[Ref.46] J.Stejskal, R.G.Gilbert, Pure Appl. Chem. 74, 857 (2002)",,,,,,,,,,,,,,,,,,,,,,,,,,,,,,,,,,,,,,,,,3.0,0.4771212547196624,,Taken from the Fig.9(b),Four-point van der Pauw method,,,,
33596-11-1-1,P460064,polyaniline,Homopolymer,Polyimines,C6H5N,91.11,,"linear,Thermoplastic,Semiconductive",Composite,multi-wall carbon nanotube (MWCNT);wt%;60,700MPa,Disk,,"Konyushenko, Elena N.; Stejskal, Jaroslav; Trchova, Miroslava; Hradil, Jiri; Kovarova, Jana; Prokes, Jan; Cieslar, Miroslav; Hwang, Jeong-Yuan; Chen, Kuei-Hsien; Sapurina, Irina , Polymer , 47 , 16 , 5715-5723 (2006)",,"[MWCNT] L.MWNCTs-2040;Conyuan Biochemical Technology Co. (Taiwan), sp. surface area=40-300m2/g, d=20-40nm, l=5-15micron",Mixed during polymn.,,,,,,,,aniline hydrochloride,polycondensation,solution polymn.,,,chem. oxidative,,"(NH4)2S2O8 (oxidant), MWCNT",,"Filtered, rinsed with 0.2M HCl and acetone, dried at ambient atm., then dedoped by immersing in 1M NH4OH",,,EtOH/water (50/50vol),"[Ref.46] J.Stejskal, R.G.Gilbert, Pure Appl. Chem. 74, 857 (2002)",,,,,,,,,,,,,,,,,,,,,,,,,,,,,,,,,,,,,,,,,20.0,1.3010299956639813,,Taken from the Fig.9(b),Four-point van der Pauw method,,,,
33596-12-1-1,P460064,polyaniline,Homopolymer,Polyimines,C6H5N,91.11,,"linear,Thermoplastic,Semiconductive",Composite,multi-wall carbon nanotube (MWCNT);wt%;80,700MPa,Disk,,"Konyushenko, Elena N.; Stejskal, Jaroslav; Trchova, Miroslava; Hradil, Jiri; Kovarova, Jana; Prokes, Jan; Cieslar, Miroslav; Hwang, Jeong-Yuan; Chen, Kuei-Hsien; Sapurina, Irina , Polymer , 47 , 16 , 5715-5723 (2006)",,"[MWCNT] L.MWNCTs-2040;Conyuan Biochemical Technology Co. (Taiwan), sp. surface area=40-300m2/g, d=20-40nm, l=5-15micron",Mixed during polymn.,,,,,,,,aniline hydrochloride,polycondensation,solution polymn.,,,chem. oxidative,,"(NH4)2S2O8 (oxidant), MWCNT",,"Filtered, rinsed with 0.2M HCl and acetone, dried at ambient atm., then dedoped by immersing in 1M NH4OH",,,EtOH/water (50/50vol),"[Ref.46] J.Stejskal, R.G.Gilbert, Pure Appl. Chem. 74, 857 (2002)",,,,,,,,,,,,,,,,,,,,,,,,,,,,,,,,,,,,,,,,,30.0,1.4771212547196624,,Taken from the Fig.9(b),Four-point van der Pauw method,,,,
33596-18-1-1,P460064,polyaniline,Homopolymer,Polyimines,C6H5N,91.11,,"linear,Thermoplastic,Semiconductive",Composite,multi-wall carbon nanotube (MWCNT);wt%;10,700MPa,Disk,,"Konyushenko, Elena N.; Stejskal, Jaroslav; Trchova, Miroslava; Hradil, Jiri; Kovarova, Jana; Prokes, Jan; Cieslar, Miroslav; Hwang, Jeong-Yuan; Chen, Kuei-Hsien; Sapurina, Irina , Polymer , 47 , 16 , 5715-5723 (2006)",,"[MWCNT] L.MWNCTs-2040;Conyuan Biochemical Technology Co. (Taiwan), sp. surface area=40-300m2/g, d=20-40nm, l=5-15micron",PANI and MWCNT mechanically blended for 10min using pestle and mortar,,,,,,,,aniline hydrochloride,polycondensation,solution polymn.,,,chem. oxidative,,(NH4)2S2O8 (oxidant),,"Filtered, rinsed with 0.2M HCl and acetone, dried at ambient atm., then dedoped by immersing in 1M NH4OH",,,water,"[Ref.46] J.Stejskal, R.G.Gilbert, Pure Appl. Chem. 74, 857 (2002)",,,,,,,,,,,,,,,,,,,,,,,,,,,,,,,,,,,,,,,,,0.2,-0.6989700043360187,,Taken from the Fig.9(a),Two-point method,,,,
33596-19-1-1,P460064,polyaniline,Homopolymer,Polyimines,C6H5N,91.11,,"linear,Thermoplastic,Semiconductive",Composite,multi-wall carbon nanotube (MWCNT);wt%;20,700MPa,Disk,,"Konyushenko, Elena N.; Stejskal, Jaroslav; Trchova, Miroslava; Hradil, Jiri; Kovarova, Jana; Prokes, Jan; Cieslar, Miroslav; Hwang, Jeong-Yuan; Chen, Kuei-Hsien; Sapurina, Irina , Polymer , 47 , 16 , 5715-5723 (2006)",,"[MWCNT] L.MWNCTs-2040;Conyuan Biochemical Technology Co. (Taiwan), sp. surface area=40-300m2/g, d=20-40nm, l=5-15micron",PANI and MWCNT mechanically blended for 10min using pestle and mortar,,,,,,,,aniline hydrochloride,polycondensation,solution polymn.,,,chem. oxidative,,(NH4)2S2O8 (oxidant),,"Filtered, rinsed with 0.2M HCl and acetone, dried at ambient atm., then dedoped by immersing in 1M NH4OH",,,water,"[Ref.46] J.Stejskal, R.G.Gilbert, Pure Appl. Chem. 74, 857 (2002)",,,,,,,,,,,,,,,,,,,,,,,,,,,,,,,,,,,,,,,,,2.0,0.3010299956639812,,Taken from the Fig.9(a),Two-point method,,,,
33596-20-1-1,P460064,polyaniline,Homopolymer,Polyimines,C6H5N,91.11,,"linear,Thermoplastic,Semiconductive",Composite,multi-wall carbon nanotube (MWCNT);wt%;40,700MPa,Disk,,"Konyushenko, Elena N.; Stejskal, Jaroslav; Trchova, Miroslava; Hradil, Jiri; Kovarova, Jana; Prokes, Jan; Cieslar, Miroslav; Hwang, Jeong-Yuan; Chen, Kuei-Hsien; Sapurina, Irina , Polymer , 47 , 16 , 5715-5723 (2006)",,"[MWCNT] L.MWNCTs-2040;Conyuan Biochemical Technology Co. (Taiwan), sp. surface area=40-300m2/g, d=20-40nm, l=5-15micron",PANI and MWCNT mechanically blended for 10min using pestle and mortar,,,,,,,,aniline hydrochloride,polycondensation,solution polymn.,,,chem. oxidative,,(NH4)2S2O8 (oxidant),,"Filtered, rinsed with 0.2M HCl and acetone, dried at ambient atm., then dedoped by immersing in 1M NH4OH",,,water,"[Ref.46] J.Stejskal, R.G.Gilbert, Pure Appl. Chem. 74, 857 (2002)",,,,,,,,,,,,,,,,,,,,,,,,,,,,,,,,,,,,,,,,,6.0,0.7781512503836436,,Taken from the Fig.9(a),Two-point method,,,,
33596-21-1-1,P460064,polyaniline,Homopolymer,Polyimines,C6H5N,91.11,,"linear,Thermoplastic,Semiconductive",Composite,multi-wall carbon nanotube (MWCNT);wt%;60,700MPa,Disk,,"Konyushenko, Elena N.; Stejskal, Jaroslav; Trchova, Miroslava; Hradil, Jiri; Kovarova, Jana; Prokes, Jan; Cieslar, Miroslav; Hwang, Jeong-Yuan; Chen, Kuei-Hsien; Sapurina, Irina , Polymer , 47 , 16 , 5715-5723 (2006)",,"[MWCNT] L.MWNCTs-2040;Conyuan Biochemical Technology Co. (Taiwan), sp. surface area=40-300m2/g, d=20-40nm, l=5-15micron",PANI and MWCNT mechanically blended for 10min using pestle and mortar,,,,,,,,aniline hydrochloride,polycondensation,solution polymn.,,,chem. oxidative,,(NH4)2S2O8 (oxidant),,"Filtered, rinsed with 0.2M HCl and acetone, dried at ambient atm., then dedoped by immersing in 1M NH4OH",,,water,"[Ref.46] J.Stejskal, R.G.Gilbert, Pure Appl. Chem. 74, 857 (2002)",,,,,,,,,,,,,,,,,,,,,,,,,,,,,,,,,,,,,,,,,8.0,0.9030899869919436,,Taken from the Fig.9(a),Two-point method,,,,
33596-22-1-1,P460064,polyaniline,Homopolymer,Polyimines,C6H5N,91.11,,"linear,Thermoplastic,Semiconductive",Composite,multi-wall carbon nanotube (MWCNT);wt%;80,700MPa,Disk,,"Konyushenko, Elena N.; Stejskal, Jaroslav; Trchova, Miroslava; Hradil, Jiri; Kovarova, Jana; Prokes, Jan; Cieslar, Miroslav; Hwang, Jeong-Yuan; Chen, Kuei-Hsien; Sapurina, Irina , Polymer , 47 , 16 , 5715-5723 (2006)",,"[MWCNT] L.MWNCTs-2040;Conyuan Biochemical Technology Co. (Taiwan), sp. surface area=40-300m2/g, d=20-40nm, l=5-15micron",PANI and MWCNT mechanically blended for 10min using pestle and mortar,,,,,,,,aniline hydrochloride,polycondensation,solution polymn.,,,chem. oxidative,,(NH4)2S2O8 (oxidant),,"Filtered, rinsed with 0.2M HCl and acetone, dried at ambient atm., then dedoped by immersing in 1M NH4OH",,,water,"[Ref.46] J.Stejskal, R.G.Gilbert, Pure Appl. Chem. 74, 857 (2002)",,,,,,,,,,,,,,,,,,,,,,,,,,,,,,,,,,,,,,,,,8.0,0.9030899869919436,,Taken from the Fig.9(a),Two-point method,,,,
33846-2-1-1,P150011,poly(bisphenol A carbonate),Homopolymer,Polycarbonates/thiocarbonates,C16H14O3,254.28,,"linear,Thermoplastic",Composite,SWNT(single-walled carbon nanotube) V0;wt%;3.0,Shape of Test Piece,Sheet,,"Poetschke, P.; Hornbostel, B.; Roth, S.; Vohrer, U.; Dudkin, S. M.; Alig, I. , AIP Conference Proceedings , 786 , Electronic Properties of Novel Nanostructures , 596-601 (2005)",,"[polycarbonate] Iupilon;E2000;Mitsubishi Engineering Plastics, [SWNT] synthesized by arc-discharge method, single tube diameter 1.0-1.3nm and bundled structure, V0;as produced(cond. 55 S/cm)",polycarbonate and SWNT melt mixed using compounder at 280C and 50rpm for 15min,,,,,,,,,,,,,,,,,,,,,,,,,,,,,,,,,,,,,,,,,,,,,,,,,,,,,,,,,,,,,,7e-07,-6.154901959985743,,"Volume conductivity, taken from the Fig.4",Four point method,,,,
33846-3-1-1,P150011,poly(bisphenol A carbonate),Homopolymer,Polycarbonates/thiocarbonates,C16H14O3,254.28,,"linear,Thermoplastic",Composite,SWNT(single-walled carbon nanotube) V0;wt%;7.5,Shape of Test Piece,Sheet,,"Poetschke, P.; Hornbostel, B.; Roth, S.; Vohrer, U.; Dudkin, S. M.; Alig, I. , AIP Conference Proceedings , 786 , Electronic Properties of Novel Nanostructures , 596-601 (2005)",,"[polycarbonate] Iupilon;E2000;Mitsubishi Engineering Plastics, [SWNT] synthesized by arc-discharge method, single tube diameter 1.0-1.3nm and bundled structure, V0;as produced(cond. 55 S/cm)",polycarbonate and SWNT melt mixed using compounder at 280C and 50rpm for 15min,,,,,,,,,,,,,,,,,,,,,,,,,,,,,,,,,,,,,,,,,,,,,,,,,,,,,,,,,,,,,,0.0004,-3.397940008672037,,"Volume conductivity, taken from the Fig.4",Four point method,,,,
33846-4-1-1,P150011,poly(bisphenol A carbonate),Homopolymer,Polycarbonates/thiocarbonates,C16H14O3,254.28,,"linear,Thermoplastic",Composite,SWNT(single-walled carbon nanotube) V1;wt%;3.0,Shape of Test Piece,Sheet,,"Poetschke, P.; Hornbostel, B.; Roth, S.; Vohrer, U.; Dudkin, S. M.; Alig, I. , AIP Conference Proceedings , 786 , Electronic Properties of Novel Nanostructures , 596-601 (2005)",,"(polycarbonate) Iupilon;E2000;Mitsubishi Engineering Plastics, (SWNT) synthesized by arc-discharge method, single tube diameter 1.0-1.3nm and bundled structure, V1;purified as follows, heated at 355C for 400min under air",polycarbonate and SWNT melt mixed using compounder at 280C and 50rpm for 15min,,,,,,,,,,,,,,,,,,,,,,,,,,,,,,,,,,,,,,,,,,,,,,,,,,,,,,,,,,,,,,3e-14,-13.522878745280336,,"Volume conductivity, taken from the Fig.4",Resistivity method,,,,
33846-5-1-1,P150011,poly(bisphenol A carbonate),Homopolymer,Polycarbonates/thiocarbonates,C16H14O3,254.28,,"linear,Thermoplastic",Composite,SWNT(single-walled carbon nanotube) V1;wt%;7.5,Shape of Test Piece,Sheet,,"Poetschke, P.; Hornbostel, B.; Roth, S.; Vohrer, U.; Dudkin, S. M.; Alig, I. , AIP Conference Proceedings , 786 , Electronic Properties of Novel Nanostructures , 596-601 (2005)",,"(polycarbonate) Iupilon;E2000;Mitsubishi Engineering Plastics, (SWNT) synthesized by arc-discharge method, single tube diameter 1.0-1.3nm and bundled structure, V1;purified as follows, heated at 355C for 400min under air",polycarbonate and SWNT melt mixed using compounder at 280C and 50rpm for 15min,,,,,,,,,,,,,,,,,,,,,,,,,,,,,,,,,,,,,,,,,,,,,,,,,,,,,,,,,,,,,,0.0004,-3.397940008672037,,"Volume conductivity, taken from the Fig.4",Four point method,,,,
33846-6-1-1,P150011,poly(bisphenol A carbonate),Homopolymer,Polycarbonates/thiocarbonates,C16H14O3,254.28,,"linear,Thermoplastic",Composite,SWNT(single-walled carbon nanotube) V1;wt%;3.0,Shape of Test Piece,Sheet,,"Poetschke, P.; Hornbostel, B.; Roth, S.; Vohrer, U.; Dudkin, S. M.; Alig, I. , AIP Conference Proceedings , 786 , Electronic Properties of Novel Nanostructures , 596-601 (2005)",,"(polycarbonate) Iupilon;E2000;Mitsubishi Engineering Plastics, (SWNT) synthesized by arc-discharge method, single tube diameter 1.0-1.3nm and bundled structure, V2;purified as follows, heated at 370C for 13h under air",polycarbonate and SWNT melt mixed using compounder at 280C and 50rpm for 15min,,,,,,,,,,,,,,,,,,,,,,,,,,,,,,,,,,,,,,,,,,,,,,,,,,,,,,,,,,,,,,3e-16,-15.522878745280336,,"Volume conductivity, taken from the Fig.4",Resistivity method,,,,
