Repository: shimakawa-hvg/expt-group-partitioning

# expt-group-partitioning
"Prevention of Leakage in Machine Learning Prediction for Polymer Composite Properties" 

Hajime Shimakawa, Akiko Kumada, and Masahiro Sato

Department of Electrical Engineering & Information Systems, School of Engineering, 
The University of Tokyo, 7-3-1 Hongo, Bunkyo-ku, 113-8656, Tokyo, Japan

## Content
- ```data_EC.csv```: csv file for data used in EC prediction.
- ```data_TC.csv```: csv file for data used in TC prediction.
- ```make_expt_id.ipynb```: jupyternotebook for making expt-id from reference information.
- ```sample_detail_EC.csv```: csv file for sample details used to make expt-id.

File: sample_detail_TC.csv (part 7 of 11)
Sample ID,PID,Name,Polymer type,Polymer class,CU formula,Formula weight(FW),Characteristics of material,Material type,Additives,Reference,Trade name/ Grade/ Manufacturer,Remarks,[proc] Compression,[proc] Shape of Test Piece,Molecular weight,[proc] Extrusion,[proc] Stretching,[proc] Remarks,State after processing,Morphology,Melt flow rate,Mixing / Blending method,[proc] Quenching,Stereoregularity,[proc]  Melt casting,[proc] Annealing,[poly] Reactant,[poly] Type,[poly] Polymn. remarks,Degree of polymerization,[proc] Foaming,[proc] Injection,[proc] As received,[proc] Aging,[proc] Aging and thermal shock testing,[proc] batch foaming,[poly] Mechanism,[poly] Style,[poly] Solvent,[poly] Initiator,[poly] Reference,[poly] Polymer reaction condition,[poly] Prepolymer name,Crosslink density,[poly] Additives,[poly] Condition,[proc] as processed,[proc] Extrusion&Compression,[proc] Electrospinning,[proc] Solvent casting,[proc] Electrospinning&Compression,[poly] Catalyst,[poly] Terminator,[poly] Post-treatment,Type of crystal,Other 1st structure info,Crystallinity,log10(thermal_con),thermal_con,[thermal_con] method,[thermal_con] condition,[thermal_con] temp,[thermal_con] remarks,thickness_raw,thickness,log10(thickness)
46118-4-1-1,P050002,poly(vinyl chloride),Homopolymer,"Polyvinyls, Polyhalo-olefins",C2H3Cl,62.5,crosslinked,Composite,mixt. of foliated graphite nanosheet and Ni nanopartilce(90/10 wt%);wt%;15;,"Al-Ghamdi, A. A.; Al-Salamy, Falleh; Al-Hartomy, Omar A.; Al-Ghamdi, Attieh A.; Abdel Daiem, A. M.; El-Tantawy, Farid , Journal of Applied Polymer Science , 124 , 2 , 1144-1153 (2012)",,"500micron, natural flake graphite oxidized to exfoliated graphite, [Ni nanoparticle]Ni powder mixed with 10mm diam. stainless steel balls in planetary miller at 400rpm under Ar for 10h, [Ni powder]obtained from Wako Chemical Company, particle size 10micron",Hot-pressed at 185C and 40 KN/m2 for 10 min,Sheet,,,,"(thermal cond., specific heat)20*20*6mm, (tesnile test)dumbbell-shaped",,,,Mixed by grinding machine for 30min,,,,,,,,,,,,,,,,,,,,,,6.4E(21)&slash;cm3,,,,,,,,,,,,,,0.041392685158225,1.1,Laser flash,"30 [C] , Heat pulse 0.05W for 30s",30.0,"Non steady state measurment, taken from the Fig.5 and Fig.6","(thermal cond., specific heat)20*20*6mm, (tesnile test)dumbbell-shaped",0.006,-2.221848749616356
46118-5-1-1,P050002,poly(vinyl chloride),Homopolymer,"Polyvinyls, Polyhalo-olefins",C2H3Cl,62.5,crosslinked,Composite,mixt. of foliated graphite nanosheet and Ni nanopartilce(90/10 wt%);wt%;20;,"Al-Ghamdi, A. A.; Al-Salamy, Falleh; Al-Hartomy, Omar A.; Al-Ghamdi, Attieh A.; Abdel Daiem, A. M.; El-Tantawy, Farid , Journal of Applied Polymer Science , 124 , 2 , 1144-1153 (2012)",,"500micron, natural flake graphite oxidized to exfoliated graphite, [Ni nanoparticle]Ni powder mixed with 10mm diam. stainless steel balls in planetary miller at 400rpm under Ar for 10h, [Ni powder]obtained from Wako Chemical Company, particle size 10micron",Hot-pressed at 185C and 40 KN/m2 for 10 min,Sheet,,,,"(thermal cond., specific heat)20*20*6mm, (tesnile test)dumbbell-shaped",,,,Mixed by grinding machine for 30min,,,,,,,,,,,,,,,,,,,,,,7.9E(21)&slash;cm3,,,,,,,,,,,,,,0.1760912590556812,1.5,Laser flash,"30 [C] , Heat pulse 0.05W for 30s",30.0,"Non steady state measurment, taken from the Fig.5 and Fig.6","(thermal cond., specific heat)20*20*6mm, (tesnile test)dumbbell-shaped",0.006,-2.221848749616356
46273-2-1-2,P010002,poly(prop-1-ene),Homopolymer,Polyolefins,C3H6,42.08,"linear,Thermoplastic,Hollow fiber heat exchanger,Crystal",Composite,graphite (G);wt%;5;microparticle,"Qin, Yuchun; Li, Baoan; Wang, Shichang , Industrial & Engineering Chemistry Research , 51 , 2 , 882-890 (2012)",,"[PP] d.=0.91g/cm3, MFI=5.8g/10min, [G] d.=2.1g/cm3, av. particle size=15micron (reported)","185C, 4MPa",Disk,,,,"t=0.4mm, d=2cm",Crystal,PP occupied the space between aggregated sheets of G to some extent (XRD),,PP and G melt mixed using twin-screw extruder,,it (XRD),,,,,,,,,,,,,,,,,,,,,,,,,,,,,,,alpha,,,-0.585026652029182,0.26,Thermal conductance tester (Hot wire technique),"40 [C] , Measured by hot wire technique",40.0,Taken from the Fig.6,"t=0.4mm, d=2cm",0.0004,-3.3979400086720375
46273-3-1-1,P010002,poly(prop-1-ene),Homopolymer,Polyolefins,C3H6,42.08,"linear,Thermoplastic,Hollow fiber heat exchanger",Composite,graphite (G);wt%;10;microparticle,"Qin, Yuchun; Li, Baoan; Wang, Shichang , Industrial & Engineering Chemistry Research , 51 , 2 , 882-890 (2012)",,"[PP] d.=0.91g/cm3, MFI=5.8g/10min, [G] d.=2.1g/cm3, av. particle size=15micron (reported)","185C, 4MPa",Disk,,,,"t=0.4mm, d=2cm",,,,PP and G melt mixed using twin-screw extruder,,,,,,,,,,,,,,,,,,,,,,,,,,,,,,,,,,,,-0.5228787452803376,0.3,Thermal conductance tester (Hot wire technique),"40 [C] , Measured by hot wire technique",40.0,Taken from the Fig.6,"t=0.4mm, d=2cm",0.0004,-3.3979400086720375
46273-4-1-1,P010002,poly(prop-1-ene),Homopolymer,Polyolefins,C3H6,42.08,"linear,Thermoplastic,Hollow fiber heat exchanger",Composite,graphite (G);wt%;15;microparticle,"Qin, Yuchun; Li, Baoan; Wang, Shichang , Industrial & Engineering Chemistry Research , 51 , 2 , 882-890 (2012)",,"[PP] d.=0.91g/cm3, MFI=5.8g/10min, [G] d.=2.1g/cm3, av. particle size=15micron (reported)","185C, 4MPa",Disk,,,,"t=0.4mm, d=2cm",,,,PP and G melt mixed using twin-screw extruder,,,,,,,,,,,,,,,,,,,,,,,,,,,,,,,,,,,,-0.4584207560534191,0.348,Thermal conductance tester (Hot wire technique),"40 [C] , Measured by hot wire technique",40.0,,"t=0.4mm, d=2cm",0.0004,-3.3979400086720375
46639-2-1-2,P100004,poly(hexano-6-lactam),Homopolymer,Polyamides/thioamides,C6H11NO,113.16,"linear,Crystal",Composite,low temp. expandable graphite (LTEG);wt%;5;,"Zhou, Shengtai; Lei, Yanzhou; Zou, Huawei; Liang, Mei , Polymer Composites , 34 , 11 , 1816-1823 (2013)",,"[PA6] Ultramide;B3S;BASF, melt volume-flow rate=175cm3/10min (275C, 5kg), density=1.13g/cm3, [LTEG] ADT;KP251; Shijiazhuang ADT Trading Co. Ltd., particle size=ca.300micron., initial expanded temp.=ca.150C, density=2.20g/cm3",Compressed at 240C under 10MPa and cooled to RT,Sheet,,,,"(thermal conductivity) radius=3.189mm, t=4mm, (dinamic rheology) d-25mm, t=1mm",,,,Fabricated in twin-screw extruder,,,,,,,,,,,,,,,,,,,,,,,,,,,,,,,,,,,,-0.0969100130080563,0.8,Thermal constants analyzer (hot disk method),,,Taken from the Fig.1,"(thermal conductivity) radius=3.189mm, t=4mm, (dinamic rheology) d-25mm, t=1mm",0.004,-2.3979400086720375
46639-3-1-2,P100004,poly(hexano-6-lactam),Homopolymer,Polyamides/thioamides,C6H11NO,113.16,"linear,Crystal",Composite,low temp. expandable graphite (LTEG);wt%;10;,"Zhou, Shengtai; Lei, Yanzhou; Zou, Huawei; Liang, Mei , Polymer Composites , 34 , 11 , 1816-1823 (2013)",,"[PA6] Ultramide;B3S;BASF, melt volume-flow rate=175cm3/10min (275C, 5kg), density=1.13g/cm3, [LTEG] ADT;KP251; Shijiazhuang ADT Trading Co. Ltd., particle size=ca.300micron., initial expanded temp.=ca.150C, density=2.20g/cm3",Compressed at 240C under 10MPa and cooled to RT,Sheet,,,,"(thermal conductivity) radius=3.189mm, t=4mm, (dinamic rheology) d-25mm, t=1mm",,,,Fabricated in twin-screw extruder,,,,,,,,,,,,,,,,,,,,,,,,,,,,,,,,,,,,-0.0457574905606751,0.9,Thermal constants analyzer (hot disk method),,,Taken from the Fig.1,"(thermal conductivity) radius=3.189mm, t=4mm, (dinamic rheology) d-25mm, t=1mm",0.004,-2.3979400086720375
46639-4-1-2,P100004,poly(hexano-6-lactam),Homopolymer,Polyamides/thioamides,C6H11NO,113.16,"linear,Crystal",Composite,low temp. expandable graphite (LTEG);wt%;15;,"Zhou, Shengtai; Lei, Yanzhou; Zou, Huawei; Liang, Mei , Polymer Composites , 34 , 11 , 1816-1823 (2013)",,"[PA6] Ultramide;B3S;BASF, melt volume-flow rate=175cm3/10min (275C, 5kg), density=1.13g/cm3, [LTEG] ADT;KP251; Shijiazhuang ADT Trading Co. Ltd., particle size=ca.300micron., initial expanded temp.=ca.150C, density=2.20g/cm3",Compressed at 240C under 10MPa and cooled to RT,Sheet,,,,"(thermal conductivity) radius=3.189mm, t=4mm, (dinamic rheology) d-25mm, t=1mm",,,,Fabricated in twin-screw extruder,,,,,,,,,,,,,,,,,,,,,,,,,,,,,,,,,,,,0.2933625547114455,1.965,Thermal constants analyzer (hot disk method),,,,"(thermal conductivity) radius=3.189mm, t=4mm, (dinamic rheology) d-25mm, t=1mm",0.004,-2.3979400086720375
46639-5-1-2,P100004,poly(hexano-6-lactam),Homopolymer,Polyamides/thioamides,C6H11NO,113.16,"linear,Crystal",Composite,low temp. expandable graphite (LTEG);wt%;20;,"Zhou, Shengtai; Lei, Yanzhou; Zou, Huawei; Liang, Mei , Polymer Composites , 34 , 11 , 1816-1823 (2013)",,"[PA6] Ultramide;B3S;BASF, melt volume-flow rate=175cm3/10min (275C, 5kg), density=1.13g/cm3, [LTEG] ADT;KP251; Shijiazhuang ADT Trading Co. Ltd., particle size=ca.300micron., initial expanded temp.=ca.150C, density=2.20g/cm3",Compressed at 240C under 10MPa and cooled to RT,Sheet,,,,"(thermal conductivity) radius=3.189mm, t=4mm, (dinamic rheology) d-25mm, t=1mm",,,,Fabricated in twin-screw extruder,,,,,,,,,,,,,,,,,,,,,,,,,,,,,,,,,,,,0.5314789170422551,3.4,Thermal constants analyzer (hot disk method),,,Taken from the Fig.1,"(thermal conductivity) radius=3.189mm, t=4mm, (dinamic rheology) d-25mm, t=1mm",0.004,-2.3979400086720375
46639-6-1-2,P100004,poly(hexano-6-lactam),Homopolymer,Polyamides/thioamides,C6H11NO,113.16,"linear,Crystal",Composite,low temp. expandable graphite (LTEG);wt%;35;,"Zhou, Shengtai; Lei, Yanzhou; Zou, Huawei; Liang, Mei , Polymer Composites , 34 , 11 , 1816-1823 (2013)",,"[PA6] Ultramide;B3S;BASF, melt volume-flow rate=175cm3/10min (275C, 5kg), density=1.13g/cm3, [LTEG] ADT;KP251; Shijiazhuang ADT Trading Co. Ltd., particle size=ca.300micron., initial expanded temp.=ca.150C, density=2.20g/cm3",Compressed at 240C under 10MPa and cooled to RT,Sheet,,,,"(thermal conductivity) radius=3.189mm, t=4mm, (dinamic rheology) d-25mm, t=1mm",,,,Fabricated in twin-screw extruder,,,,,,,,,,,,,,,,,,,,,,,,,,,,,,,,,,,,1.0413926851582251,11.0,Thermal constants analyzer (hot disk method),,,Taken from the Fig.1,"(thermal conductivity) radius=3.189mm, t=4mm, (dinamic rheology) d-25mm, t=1mm",0.004,-2.3979400086720375
46639-7-1-1,P100004,poly(hexano-6-lactam),Homopolymer,Polyamides/thioamides,C6H11NO,113.16,"linear,Crystal",Composite,low temp. expandable graphite (LTEG);wt%;70;,"Zhou, Shengtai; Lei, Yanzhou; Zou, Huawei; Liang, Mei , Polymer Composites , 34 , 11 , 1816-1823 (2013)",,"[PA6] Ultramide;B3S;BASF, melt volume-flow rate=175cm3/10min (275C, 5kg), density=1.13g/cm3, [LTEG] ADT;KP251; Shijiazhuang ADT Trading Co. Ltd., particle size=ca.300micron., initial expanded temp.=ca.150C, density=2.20g/cm3",Compressed at 240C under 10MPa and cooled to RT,Sheet,,,,"radius=3.189mm, t=4mm",,,,Fabricated in twin-screw extruder,,,,,,,,,,,,,,,,,,,,,,,,,,,,,,,,,,,,1.509605704611556,32.33,Thermal constants analyzer (hot disk method),,,,"radius=3.189mm, t=4mm",0.004,-2.3979400086720375
46921-2-1-1,P020001,polystyrene,Homopolymer,"Polystyrenes, Polyvinyls",C8H8,104.15,"linear,Thermoplastic",Composite,Silicon carbide(SiC);vol%;7.6,"Cao, Jian-Ping; Zhao, Jun; Zhao, Xiaodong; Hu, Guo-Hua; Dang, Zhi-Min , Journal of Applied Polymer Science , 130 , 1 , 638-644 (2013)",,"[polystyrene (PS)] PS pellet(PS-666D), MFR = 8g/10min, d. = 1.05 g/cm3, obtained from Sinopec Beijing Yanshan Company, China, [SiC nanoparticles] av. diam. = 40nm, d. = 3.2g/cm3, obtained from Hefei Kaier Nanometer Energy and Technology, China","190C, 15min",Cylinder,,,,"d = 55.0mm, t = 4.0mm",,,,SiC particles directly mixed with PS in Haake mixer at 175C and 100 rpm for 15min,,,,,,,,,,,,,,,,,,,,,,,,,,,,,,,,,,,,-0.7958800173440752,0.16,HC-074 heat flow meter instrument,,,Taken from the Fig.6,"d = 55.0mm, t = 4.0mm",0.004,-2.3979400086720375
46921-3-1-2,P020001,polystyrene,Homopolymer,"Polystyrenes, Polyvinyls",C8H8,104.15,"linear,Thermoplastic",Composite,Silicon carbide(SiC);vol%;12.3,"Cao, Jian-Ping; Zhao, Jun; Zhao, Xiaodong; Hu, Guo-Hua; Dang, Zhi-Min , Journal of Applied Polymer Science , 130 , 1 , 638-644 (2013)",,"[polystyrene (PS)] PS pellet(PS-666D), MFR = 8g/10min, d. = 1.05 g/cm3, obtained from Sinopec Beijing Yanshan Company, China, [SiC nanoparticles] av. diam. = 40nm, d. = 3.2g/cm3, obtained from Hefei Kaier Nanometer Energy and Technology, China","190C, 15min",Cylinder,,,,"d = 55.0mm, t = 4.0mm",,,,SiC particles directly mixed with PS in Haake mixer at 175C and 100 rpm for 15min,,,,,,,,,,,,,,,,,,,,,,,,,,,,,,,,,,,,-0.721246399047171,0.19,HC-074 heat flow meter instrument,,,Taken from the Fig.6,"d = 55.0mm, t = 4.0mm",0.004,-2.3979400086720375
46921-4-1-1,P020001,polystyrene,Homopolymer,"Polystyrenes, Polyvinyls",C8H8,104.15,"linear,Thermoplastic",Composite,Silicon carbide(SiC);vol%;17.9,"Cao, Jian-Ping; Zhao, Jun; Zhao, Xiaodong; Hu, Guo-Hua; Dang, Zhi-Min , Journal of Applied Polymer Science , 130 , 1 , 638-644 (2013)",,"[polystyrene (PS)] PS pellet(PS-666D), MFR = 8g/10min, d. = 1.05 g/cm3, obtained from Sinopec Beijing Yanshan Company, China, [SiC nanoparticles] av. diam. = 40nm, d. = 3.2g/cm3, obtained from Hefei Kaier Nanometer Energy and Technology, China","190C, 15min",Cylinder,,,,"d = 55.0mm, t = 4.0mm",,,,SiC particles directly mixed with PS in Haake mixer at 175C and 100 rpm for 15min,,,,,,,,,,,,,,,,,,,,,,,,,,,,,,,,,,,,-0.5528419686577808,0.28,HC-074 heat flow meter instrument,,,Taken from the Fig.6,"d = 55.0mm, t = 4.0mm",0.004,-2.3979400086720375
46921-5-1-1,P020001,polystyrene,Homopolymer,"Polystyrenes, Polyvinyls",C8H8,104.15,"linear,Thermoplastic",Composite,Silicon carbide(SiC);vol%;24.7,"Cao, Jian-Ping; Zhao, Jun; Zhao, Xiaodong; Hu, Guo-Hua; Dang, Zhi-Min , Journal of Applied Polymer Science , 130 , 1 , 638-644 (2013)",,"[polystyrene (PS)] PS pellet(PS-666D), MFR = 8g/10min, d. = 1.05 g/cm3, obtained from Sinopec Beijing Yanshan Company, China, [SiC nanoparticles] av. diam. = 40nm, d. = 3.2g/cm3, obtained from Hefei Kaier Nanometer Energy and Technology, China","190C, 15min",Cylinder,,,,"d = 55.0mm, t = 4.0mm",,,,SiC particles directly mixed with PS in Haake mixer at 175C and 100 rpm for 15min,,,,,,,,,,,,,,,,,,,,,,,,,,,,,,,,,,,,-0.4559319556497244,0.35,HC-074 heat flow meter instrument,,,Taken from the Fig.6,"d = 55.0mm, t = 4.0mm",0.004,-2.3979400086720375
46921-6-1-1,P020001,polystyrene,Homopolymer,"Polystyrenes, Polyvinyls",C8H8,104.15,"linear,Thermoplastic",Composite,Modified silicon carbide(p-SiC);vol%;7.6,"Cao, Jian-Ping; Zhao, Jun; Zhao, Xiaodong; Hu, Guo-Hua; Dang, Zhi-Min , Journal of Applied Polymer Science , 130 , 1 , 638-644 (2013)",,"[polystyrene (PS)] PS pellet(PS-666D), MFR = 8g/10min, d. = 1.05 g/cm3, obtained from Sinopec Beijing Yanshan Company, China, [p-SiC] styrene polymd. on SiC, [SiC] av. diam. = 40nm, d. = 3.2g/cm3, obtained from Hefei Kaier Nanometer Energy and Technology, China","190C, 15min",Cylinder,,,,"d = 55.0mm, t = 4.0mm",,,,p-SiC particles directly mixed with PS in Haake mixer at 175C and 100 rpm for 15min,,,,,,,,,,,,,,,,,,,,,,,,,,,,,,,,,,,,-0.721246399047171,0.19,HC-074 heat flow meter instrument,,,Taken from the Fig.6,"d = 55.0mm, t = 4.0mm",0.004,-2.3979400086720375
46921-7-1-2,P020001,polystyrene,Homopolymer,"Polystyrenes, Polyvinyls",C8H8,104.15,"linear,Thermoplastic",Composite,Modified silicon carbide(p-SiC);vol%;12.3,"Cao, Jian-Ping; Zhao, Jun; Zhao, Xiaodong; Hu, Guo-Hua; Dang, Zhi-Min , Journal of Applied Polymer Science , 130 , 1 , 638-644 (2013)",,"[polystyrene (PS)] PS pellet(PS-666D), MFR = 8g/10min, d. = 1.05 g/cm3, obtained from Sinopec Beijing Yanshan Company, China, [p-SiC] styrene polymd. on SiC, [SiC] av. diam. = 40nm, d. = 3.2g/cm3, obtained from Hefei Kaier Nanometer Energy and Technology, China","190C, 15min",Cylinder,,,,"d = 55.0mm, t = 4.0mm",,,,p-SiC particles directly mixed with PS in Haake mixer at 175C and 100 rpm for 15min,,,,,,,,,,,,,,,,,,,,,,,,,,,,,,,,,,,,-0.619788758288394,0.24,HC-074 heat flow meter instrument,,,Taken from the Fig.6,"d = 55.0mm, t = 4.0mm",0.004,-2.3979400086720375
46921-8-1-1,P020001,polystyrene,Homopolymer,"Polystyrenes, Polyvinyls",C8H8,104.15,"linear,Thermoplastic",Composite,Modified silicon carbide(p-SiC);vol%;17.9,"Cao, Jian-Ping; Zhao, Jun; Zhao, Xiaodong; Hu, Guo-Hua; Dang, Zhi-Min , Journal of Applied Polymer Science , 130 , 1 , 638-644 (2013)",,"[polystyrene (PS)] PS pellet(PS-666D), MFR = 8g/10min, d. = 1.05 g/cm3, obtained from Sinopec Beijing Yanshan Company, China, [p-SiC] styrene polymd. on SiC, [SiC] av. diam. = 40nm, d. = 3.2g/cm3, obtained from Hefei Kaier Nanometer Energy and Technology, China","190C, 15min",Cylinder,,,,"d = 55.0mm, t = 4.0mm",,,,p-SiC particles directly mixed with PS in Haake mixer at 175C and 100 rpm for 15min,,,,,,,,,,,,,,,,,,,,,,,,,,,,,,,,,,,,-0.4436974992327127,0.36,HC-074 heat flow meter instrument,,,Taken from the Fig.6,"d = 55.0mm, t = 4.0mm",0.004,-2.3979400086720375
46921-9-1-1,P020001,polystyrene,Homopolymer,"Polystyrenes, Polyvinyls",C8H8,104.15,"linear,Thermoplastic",Composite,Modified silicon carbide(p-SiC);vol%;24.7,"Cao, Jian-Ping; Zhao, Jun; Zhao, Xiaodong; Hu, Guo-Hua; Dang, Zhi-Min , Journal of Applied Polymer Science , 130 , 1 , 638-644 (2013)",,"[polystyrene (PS)] PS pellet(PS-666D), MFR = 8g/10min, d. = 1.05 g/cm3, obtained from Sinopec Beijing Yanshan Company, China, [p-SiC] styrene polymd. on SiC, [SiC] av. diam. = 40nm, d. = 3.2g/cm3, obtained from Hefei Kaier Nanometer Energy and Technology, China","190C, 15min",Cylinder,,,,"d = 55.0mm, t = 4.0mm",,,,p-SiC particles directly mixed with PS in Haake mixer at 175C and 100 rpm for 15min,,,,,,,,,,,,,,,,,,,,,,,,,,,,,,,,,,,,-0.2676062401770314,0.54,HC-074 heat flow meter instrument,,,Taken from the Fig.6,"d = 55.0mm, t = 4.0mm",0.004,-2.3979400086720375
47223-2-1-1,P010001,polyethene,Homopolymer,Polyolefins,CH2,14.03,"linear,Thermoplastic",Composite,boron nitride (BN1);vol%;1.2;flake,"Park, Hui Joon; Kim, Tae Ann; Kim, Raehyun; Kim, Junkyung; Park, Min , Journal of Applied Polymer Science , 129 , 3 , 965-972 (2013)",,"[HDPE] obtained from Korea Petrochemical Company, [BN1] PT110;GE Advanced Ceramics, size=45micron, t=1micron (reported)","180C, 400psi, 40min",Sheet,,,,80*40*2mm,,,,"Pre-dried HDPE and BN filler mixed using Henschel-type mixer at 4000rpm for 15min, then further mixed at 200C and 200rpm using twin-screw extruder",,,,,,,,,,,,,,,,,,,,,,,,,,,,,,,,,,,,-0.2365720064370627,0.58,Modified hot wire method,30 [C],30.0,Taken from the Fig.1(a),80*40*2mm,0.002,-2.6989700043360187
47223-3-1-1,P010001,polyethene,Homopolymer,Polyolefins,CH2,14.03,"linear,Thermoplastic",Composite,boron nitride (BN1);vol%;5.0;flake,"Park, Hui Joon; Kim, Tae Ann; Kim, Raehyun; Kim, Junkyung; Park, Min , Journal of Applied Polymer Science , 129 , 3 , 965-972 (2013)",,"[HDPE] obtained from Korea Petrochemical Company, [BN1] PT110;GE Advanced Ceramics, size=45micron, t=1micron (reported)","180C, 400psi, 40min",Sheet,,,,80*40*2mm,,,,"Pre-dried HDPE and BN filler mixed using Henschel-type mixer at 4000rpm for 15min, then further mixed at 200C and 200rpm using twin-screw extruder",,,,,,,,,,,,,,,,,,,,,,,,,,,,,,,,,,,,-0.1938200260161128,0.64,Modified hot wire method,30 [C],30.0,Taken from the Fig.1(a),80*40*2mm,0.002,-2.6989700043360187
47223-4-1-1,P010001,polyethene,Homopolymer,Polyolefins,CH2,14.03,"linear,Thermoplastic",Composite,boron nitride (BN1);vol%;11.2;flake,"Park, Hui Joon; Kim, Tae Ann; Kim, Raehyun; Kim, Junkyung; Park, Min , Journal of Applied Polymer Science , 129 , 3 , 965-972 (2013)",,"[HDPE] obtained from Korea Petrochemical Company, [BN1] PT110;GE Advanced Ceramics, size=45micron, t=1micron (reported)","180C, 400psi, 40min",Sheet,,,,80*40*2mm,,,,"Pre-dried HDPE and BN filler mixed using Henschel-type mixer at 4000rpm for 15min, then further mixed at 200C and 200rpm using twin-screw extruder",,,,,,,,,,,,,,,,,,,,,,,,,,,,,,,,,,,,-0.0757207139381183,0.84,Modified hot wire method,30 [C],30.0,Taken from the Fig.1(a),80*40*2mm,0.002,-2.6989700043360187
47223-5-1-1,P010001,polyethene,Homopolymer,Polyolefins,CH2,14.03,"linear,Thermoplastic",Composite,boron nitride (BN1);vol%;15.6;flake,"Park, Hui Joon; Kim, Tae Ann; Kim, Raehyun; Kim, Junkyung; Park, Min , Journal of Applied Polymer Science , 129 , 3 , 965-972 (2013)",,"[HDPE] obtained from Korea Petrochemical Company, [BN1] PT110;GE Advanced Ceramics, size=45micron, t=1micron (reported)","180C, 400psi, 40min",Sheet,,,,80*40*2mm,,,,"Pre-dried HDPE and BN filler mixed using Henschel-type mixer at 4000rpm for 15min, then further mixed at 200C and 200rpm using twin-screw extruder",,,,,,,,,,,,,,,,,,,,,,,,,,,,,,,,,,,,-0.0315170514460648,0.93,Modified hot wire method,30 [C],30.0,Taken from the Fig.1(a),80*40*2mm,0.002,-2.6989700043360187
47223-6-1-1,P010001,polyethene,Homopolymer,Polyolefins,CH2,14.03,"linear,Thermoplastic",Composite,boron nitride (BN2);vol%;1.2;flake,"Park, Hui Joon; Kim, Tae Ann; Kim, Raehyun; Kim, Junkyung; Park, Min , Journal of Applied Polymer Science , 129 , 3 , 965-972 (2013)",,"[HDPE] obtained from Korea Petrochemical Company, [BN2] PT120;GE Advanced Ceramics, size=12micron, t=0.6micron (reported)","180C, 400psi, 40min",Sheet,,,,80*40*2mm,,,,"Pre-dried HDPE and BN filler mixed using Henschel-type mixer at 4000rpm for 15min, then further mixed at 200C and 200rpm using twin-screw extruder",,,,,,,,,,,,,,,,,,,,,,,,,,,,,,,,,,,,-0.2518119729937995,0.56,Modified hot wire method,30 [C],30.0,Taken from the Fig.1(b),80*40*2mm,0.002,-2.6989700043360187
47223-7-1-1,P010001,polyethene,Homopolymer,Polyolefins,CH2,14.03,"linear,Thermoplastic",Composite,boron nitride (BN2);vol%;5.7;flake,"Park, Hui Joon; Kim, Tae Ann; Kim, Raehyun; Kim, Junkyung; Park, Min , Journal of Applied Polymer Science , 129 , 3 , 965-972 (2013)",,"[HDPE] obtained from Korea Petrochemical Company, [BN2] PT120;GE Advanced Ceramics, size=12micron, t=0.6micron (reported)","180C, 400psi, 40min",Sheet,,,,80*40*2mm,,,,"Pre-dried HDPE and BN filler mixed using Henschel-type mixer at 4000rpm for 15min, then further mixed at 200C and 200rpm using twin-screw extruder",,,,,,,,,,,,,,,,,,,,,,,,,,,,,,,,,,,,-0.1739251972991735,0.67,Modified hot wire method,30 [C],30.0,Taken from the Fig.1(b),80*40*2mm,0.002,-2.6989700043360187
47223-8-1-1,P010001,polyethene,Homopolymer,Polyolefins,CH2,14.03,"linear,Thermoplastic",Composite,boron nitride (BN2);vol%;9.7;flake,"Park, Hui Joon; Kim, Tae Ann; Kim, Raehyun; Kim, Junkyung; Park, Min , Journal of Applied Polymer Science , 129 , 3 , 965-972 (2013)",,"[HDPE] obtained from Korea Petrochemical Company, [BN2] PT120;GE Advanced Ceramics, size=12micron, t=0.6micron (reported)","180C, 400psi, 40min",Sheet,,,,80*40*2mm,,,,"Pre-dried HDPE and BN filler mixed using Henschel-type mixer at 4000rpm for 15min, then further mixed at 200C and 200rpm using twin-screw extruder",,,,,,,,,,,,,,,,,,,,,,,,,,,,,,,,,,,,-0.1191864077192086,0.76,Modified hot wire method,30 [C],30.0,Taken from the Fig.1(b),80*40*2mm,0.002,-2.6989700043360187
47223-9-1-1,P010001,polyethene,Homopolymer,Polyolefins,CH2,14.03,"linear,Thermoplastic",Composite,boron nitride (BN2);vol%;15.4;flake,"Park, Hui Joon; Kim, Tae Ann; Kim, Raehyun; Kim, Junkyung; Park, Min , Journal of Applied Polymer Science , 129 , 3 , 965-972 (2013)",,"[HDPE] obtained from Korea Petrochemical Company, [BN2] PT120;GE Advanced Ceramics, size=12micron, t=0.6micron (reported)","180C, 400psi, 40min",Sheet,,,,80*40*2mm,,,,"Pre-dried HDPE and BN filler mixed using Henschel-type mixer at 4000rpm for 15min, then further mixed at 200C and 200rpm using twin-screw extruder",,,,,,,,,,,,,,,,,,,,,,,,,,,,,,,,,,,,-0.0409586076789063,0.91,Modified hot wire method,30 [C],30.0,Taken from the Fig.1(b),80*40*2mm,0.002,-2.6989700043360187
47223-10-1-1,P010001,polyethene,Homopolymer,Polyolefins,CH2,14.03,"linear,Thermoplastic",Composite,boron nitride (BN3);vol%;1.2;flake,"Park, Hui Joon; Kim, Tae Ann; Kim, Raehyun; Kim, Junkyung; Park, Min , Journal of Applied Polymer Science , 129 , 3 , 965-972 (2013)",,"[HDPE] obtained from Korea Petrochemical Company, [BN3] NX1;GE Advanced Ceramics, size=0.5micron, t=0.03micron, containing ca.1% higher oxygen content than BN1 and BN2 (reported)","180C, 400psi, 40min",Sheet,,,,80*40*2mm,,,,"Pre-dried HDPE and BN filler mixed using Henschel-type mixer at 4000rpm for 15min, then further mixed at 200C and 200rpm using twin-screw extruder",,,,,,,,,,,,,,,,,,,,,,,,,,,,,,,,,,,,-0.2365720064370627,0.58,Modified hot wire method,30 [C],30.0,Taken from the Fig.1(c),80*40*2mm,0.002,-2.6989700043360187
47223-11-1-1,P010001,polyethene,Homopolymer,Polyolefins,CH2,14.03,"linear,Thermoplastic",Composite,boron nitride (BN3);vol%;5.0;flake,"Park, Hui Joon; Kim, Tae Ann; Kim, Raehyun; Kim, Junkyung; Park, Min , Journal of Applied Polymer Science , 129 , 3 , 965-972 (2013)",,"[HDPE] obtained from Korea Petrochemical Company, [BN3] NX1;GE Advanced Ceramics, size=0.5micron, t=0.03micron, containing ca.1% higher oxygen content than BN1 and BN2 (reported)","180C, 400psi, 40min",Sheet,,,,80*40*2mm,,,,"Pre-dried HDPE and BN filler mixed using Henschel-type mixer at 4000rpm for 15min, then further mixed at 200C and 200rpm using twin-screw extruder",,,,,,,,,,,,,,,,,,,,,,,,,,,,,,,,,,,,-0.2218487496163564,0.6,Modified hot wire method,30 [C],30.0,Taken from the Fig.1(c),80*40*2mm,0.002,-2.6989700043360187
47223-12-1-1,P010001,polyethene,Homopolymer,Polyolefins,CH2,14.03,"linear,Thermoplastic",Composite,boron nitride (BN3);vol%;10.0;flake,"Park, Hui Joon; Kim, Tae Ann; Kim, Raehyun; Kim, Junkyung; Park, Min , Journal of Applied Polymer Science , 129 , 3 , 965-972 (2013)",,"[HDPE] obtained from Korea Petrochemical Company, [BN3] NX1;GE Advanced Ceramics, size=0.5micron, t=0.03micron, containing ca.1% higher oxygen content than BN1 and BN2 (reported)","180C, 400psi, 40min",Sheet,,,,80*40*2mm,,,,"Pre-dried HDPE and BN filler mixed using Henschel-type mixer at 4000rpm for 15min, then further mixed at 200C and 200rpm using twin-screw extruder",,,,,,,,,,,,,,,,,,,,,,,,,,,,,,,,,,,,-0.1938200260161128,0.64,Modified hot wire method,30 [C],30.0,Taken from the Fig.1(c),80*40*2mm,0.002,-2.6989700043360187
47223-13-1-1,P010001,polyethene,Homopolymer,Polyolefins,CH2,14.03,"linear,Thermoplastic",Composite,boron nitride (BN3);vol%;15.0;flake,"Park, Hui Joon; Kim, Tae Ann; Kim, Raehyun; Kim, Junkyung; Park, Min , Journal of Applied Polymer Science , 129 , 3 , 965-972 (2013)",,"[HDPE] obtained from Korea Petrochemical Company, [BN3] NX1;GE Advanced Ceramics, size=0.5micron, t=0.03micron, containing ca.1% higher oxygen content than BN1 and BN2 (reported)","180C, 400psi, 40min",Sheet,,,,80*40*2mm,,,,"Pre-dried HDPE and BN filler mixed using Henschel-type mixer at 4000rpm for 15min, then further mixed at 200C and 200rpm using twin-screw extruder",,,,,,,,,,,,,,,,,,,,,,,,,,,,,,,,,,,,-0.1426675035687315,0.72,Modified hot wire method,30 [C],30.0,Taken from the Fig.1(c),80*40*2mm,0.002,-2.6989700043360187
47223-14-1-1,P010001,polyethene,Homopolymer,Polyolefins,CH2,14.03,"linear,Thermoplastic",Composite,surface modified boron nitride (STBN1);vol%;1.2;flake,"Park, Hui Joon; Kim, Tae Ann; Kim, Raehyun; Kim, Junkyung; Park, Min , Journal of Applied Polymer Science , 129 , 3 , 965-972 (2013)",,"[HDPE] obtained from Korea Petrochemical Company, [STBN1] BN1 powder calcined at 850C for 8h, the powder treated with silane coupling agent (n-propyltriethoxysilane) in NH4OH/water mixt. at 80C for 12h, then washed and vacuum dried, [BN1] PT110;GE Advanced Ceramics, size=45micron, t=1micron (reported)","180C, 400psi, 40min",Sheet,,,,80*40*2mm,,,,"Pre-dried HDPE and STBN filler mixed using Henschel-type mixer at 4000rpm for 15min, then further mixed at 200C and 200rpm using twin-screw extruder",,,,,,,,,,,,,,,,,,,,,,,,,,,,,,,,,,,,-0.2518119729937995,0.56,Modified hot wire method,30 [C],30.0,Taken from the Fig.6(a),80*40*2mm,0.002,-2.6989700043360187
47223-15-1-1,P010001,polyethene,Homopolymer,Polyolefins,CH2,14.03,"linear,Thermoplastic",Composite,surface modified boron nitride (STBN1);vol%;15.8;flake,"Park, Hui Joon; Kim, Tae Ann; Kim, Raehyun; Kim, Junkyung; Park, Min , Journal of Applied Polymer Science , 129 , 3 , 965-972 (2013)",,"[HDPE] obtained from Korea Petrochemical Company, [STBN1] BN1 powder calcined at 850C for 8h, the powder treated with silane coupling agent (n-propyltriethoxysilane) in NH4OH/water mixt. at 80C for 12h, then washed and vacuum dried, [BN1] PT110;GE Advanced Ceramics, size=45micron, t=1micron (reported)","180C, 400psi, 40min",Sheet,,,,80*40*2mm,,,,"Pre-dried HDPE and STBN filler mixed using Henschel-type mixer at 4000rpm for 15min, then further mixed at 200C and 200rpm using twin-screw extruder",,,,,,,,,,,,,,,,,,,,,,,,,,,,,,,,,,,,-0.0268721464003013,0.94,Modified hot wire method,30 [C],30.0,Taken from the Fig.6(a),80*40*2mm,0.002,-2.6989700043360187
47223-16-1-1,P010001,polyethene,Homopolymer,Polyolefins,CH2,14.03,"linear,Thermoplastic",Composite,surface modified boron nitride (STBN2);vol%;1.2;flake,"Park, Hui Joon; Kim, Tae Ann; Kim, Raehyun; Kim, Junkyung; Park, Min , Journal of Applied Polymer Science , 129 , 3 , 965-972 (2013)",,"[HDPE] obtained from Korea Petrochemical Company, [STBN2] BN2 powder calcined at 850C for 8h, the powder treated with silane coupling agent (n-propyltriethoxysilane) in NH4OH/water mixt. at 80C for 12h, then washed and vacuum dried, [BN2] PT120;GE Advanced Ceramics, size=12micron, t=0.6micron (reported)","180C, 400psi, 40min",Sheet,,,,80*40*2mm,,,,"Pre-dried HDPE and STBN filler mixed using Henschel-type mixer at 4000rpm for 15min, then further mixed at 200C and 200rpm using twin-screw extruder",,,,,,,,,,,,,,,,,,,,,,,,,,,,,,,,,,,,-0.2365720064370627,0.58,Modified hot wire method,30 [C],30.0,Taken from the Fig.6(b),80*40*2mm,0.002,-2.6989700043360187
47223-17-1-1,P010001,polyethene,Homopolymer,Polyolefins,CH2,14.03,"linear,Thermoplastic",Composite,surface modified boron nitride (STBN2);vol%;15.3;flake,"Park, Hui Joon; Kim, Tae Ann; Kim, Raehyun; Kim, Junkyung; Park, Min , Journal of Applied Polymer Science , 129 , 3 , 965-972 (2013)",,"[HDPE] obtained from Korea Petrochemical Company, [STBN2] BN2 powder calcined at 850C for 8h, the powder treated with silane coupling agent (n-propyltriethoxysilane) in NH4OH/water mixt. at 80C for 12h, then washed and vacuum dried, [BN2] PT120;GE Advanced Ceramics, size=12micron, t=0.6micron (reported)","180C, 400psi, 40min",Sheet,,,,80*40*2mm,,,,"Pre-dried HDPE and STBN filler mixed using Henschel-type mixer at 4000rpm for 15min, then further mixed at 200C and 200rpm using twin-screw extruder",,,,,,,,,,,,,,,,,,,,,,,,,,,,,,,,,,,,-0.0409586076789063,0.91,Modified hot wire method,30 [C],30.0,Taken from the Fig.6(b),80*40*2mm,0.002,-2.6989700043360187
47657-2-1-1,P090176,poly(lactic acid),Homopolymer,Polyesters/thioesters,C3H4O2,72.06,"linear,Thermoplastic,Biodegradable&Nanocomposite",Composite,expanded graphite (EG);wt%;3.0;nanostack,"Mortazavi, Bohayra; Hassouna, Fatima; Laachachi, Abdelghani; Rajabpour, Ali; Ahzi, Said; Chapron, David; Toniazzo, Valerie; Ruch, David , Thermochimica Acta , 552 , 106-113 (2013)",,"[PLA] 4042D;NatureWorks LLC, d.=1.25g/cm3, elastic modulus=2.7GPa, thermal cond.=0.13W/(m*k), [EG] GFG 5;ECOPHIT G., real d.=2.25g/cm3, mean diam. (d50)=5-7micron (reported)","190C, 15MPa, 30s",Sheet,,,,"(Thermal cond. test) disk-shaped, d=12.7mm, t=ca.1.1mm, (DMA) rectangle-shaped, 50*10*1mm",,EG stacks dispersed homogeneously in PLA matrix (SEM),,Molten PLA and EG melt-mixed at 180C and 100rpm for 10min using twin-screw extruder,,,,,,,,,,,,,,,,,,,,,,,,,,,,,,,,,,,,-0.744727494896694,0.18,Laser flash,"ca 25 [C] , Ar",25.0,Taken from the Fig.9,"(Thermal cond. test) disk-shaped, d=12.7mm, t=ca.1.1mm, (DMA) rectangle-shaped, 50*10*1mm",0.0011,-2.958607314841775
47657-3-1-1,P090176,poly(lactic acid),Homopolymer,Polyesters/thioesters,C3H4O2,72.06,"linear,Thermoplastic,Biodegradable&Nanocomposite",Composite,expanded graphite (EG);wt%;6.75;nanostack,"Mortazavi, Bohayra; Hassouna, Fatima; Laachachi, Abdelghani; Rajabpour, Ali; Ahzi, Said; Chapron, David; Toniazzo, Valerie; Ruch, David , Thermochimica Acta , 552 , 106-113 (2013)",,"[PLA] 4042D;NatureWorks LLC, d.=1.25g/cm3, elastic modulus=2.7GPa, thermal cond.=0.13W/(m*k), [EG] GFG 5;ECOPHIT G., real d.=2.25g/cm3, mean diam. (d50)=5-7micron (reported)","190C, 15MPa, 30s",Sheet,,,,"(Thermal cond. test) disk-shaped, d=12.7mm, t=ca.1.1mm, (DMA) rectangle-shaped, 50*10*1mm",,No interface between EG and PLA observed (TEM),,Molten PLA and EG melt-mixed at 180C and 100rpm for 10min using twin-screw extruder,,,,,,,,,,,,,,,,,,,,,,,,,,,,,,,,,,,,-0.6020599913279624,0.25,Laser flash,"ca 25 [C] , Ar",25.0,Taken from the Fig.9,"(Thermal cond. test) disk-shaped, d=12.7mm, t=ca.1.1mm, (DMA) rectangle-shaped, 50*10*1mm",0.0011,-2.958607314841775
47695-2-1-1,P030001,poly(vinyl alcohol),Homopolymer,Polyvinyls,C2H4O,44.05,"linear&intercalation,Thermoplastic,Biodegradable&Nanocomposite",Composite,Zn-Al-salicylic nanohybrid material (NHM);wt%;3.3;nanolayer,"El-Brolossy, T. A.; Saber, O. , Polymers for Advanced Technologies , 24 , 2 , 164-167 (2013)",,"[PVA] purchased from Sigma Aldrich, MW=ca.61000, hydrolyzed at 98-99% (reported), [Zn-Al-salicylic NHM] prepared by co-pptn. of ZnCl2 and AlCl3 from homogeneous soln. in the presence of salicylic acid sodium salt by using urea hydrolysis (Ref.15, 16)",,Film,,,,"PVA&slash;NHM composite film, t=140-150micron",,,,PVA mixed with 3.3wt% of Zn-Al-salicylic NHM in water at 70-100C for 10h,,,,,,,,,,,,,,,,,,,,,,,,,,,,"Aq. soln. of PVA/NHM composite cast onto betray dish, then dried at RT",,,,,,,,-0.8538719643217619,0.14,Photoacoustic,,,Taken from the Fig.4 and 3(II),"PVA&slash;NHM composite film, t=140-150micron",0.000145,-3.838631997765025
47695-2-2-1,P030001,poly(vinyl alcohol),Homopolymer,Polyvinyls,C2H4O,44.05,"linear&intercalation,Thermoplastic,Biodegradable&Nanocomposite",Composite,Zn-Al-salicylic nanohybrid material (NHM);wt%;3.3;nanolayer,"El-Brolossy, T. A.; Saber, O. , Polymers for Advanced Technologies , 24 , 2 , 164-167 (2013)",,"[PVA] purchased from Sigma Aldrich, MW=ca.61000, hydrolyzed at 98-99% (reported), [Zn-Al-salicylic NHM] prepared by co-pptn. of ZnCl2 and AlCl3 from homogeneous soln. in the presence of salicylic acid sodium salt by using urea hydrolysis (Ref.15, 16)",,Film,,,,,,,,,,,,,,polymer reaction,[PVA/Zn-Al-salicylic NHM composite film] prepared by casting aq. soln. of PVA/NHM nanohybrid composite onto betray dish and drying at RT,,,,,,,,,,,,,"[UV irradn.] PVA/NHM composite film (t=140-150micron) exposed to UV radiation for 30min in a QUV weathering panel chamber, emission spectra of wavelength=295-365nm from Ar(+) laser (laser power=20mW)",PVA/Zn-Al-salicylic NHM composite film,,,,,,,Shape of Test Piece,,,,,,,,-0.8794260687941501,0.132,Photoacoustic,,,Taken from the Fig.4 and 3(II),,,
47695-2-3-1,P030001,poly(vinyl alcohol),Homopolymer,Polyvinyls,C2H4O,44.05,"linear&intercalation,Thermoplastic,Biodegradable&Nanocomposite",Composite,Zn-Al-salicylic nanohybrid material (NHM);wt%;3.3;nanolayer,"El-Brolossy, T. A.; Saber, O. , Polymers for Advanced Technologies , 24 , 2 , 164-167 (2013)",,"[PVA] purchased from Sigma Aldrich, MW=ca.61000, hydrolyzed at 98-99% (reported), [Zn-Al-salicylic NHM] prepared by co-pptn. of ZnCl2 and AlCl3 from homogeneous soln. in the presence of salicylic acid sodium salt by using urea hydrolysis (Ref.15, 16)",,Film,,,,,,,,,,,,,,polymer reaction,[PVA/Zn-Al-salicylic NHM composite film] prepared by casting aq. soln. of PVA/NHM nanohybrid composite onto betray dish and drying at RT,,,,,,,,,,,,,"[UV irradn.] PVA/NHM composite film (t=140-150micron) exposed to UV radiation for 60min in a QUV weathering panel chamber, emission spectra of wavelength=295-365nm from Ar(+) laser (laser power=20mW)",PVA/Zn-Al-salicylic NHM composite film,,,,,,,Shape of Test Piece,,,,,,,,-0.9136401693252518,0.122,Photoacoustic,,,Taken from the Fig.4 and 3(II),,,
47732-2-1-1,P010001,polyethene,Homopolymer,Polyolefins,CH2,14.03,"linear,Thermoplastic",Composite,expanded graphite (EG5micron);wt%;20;,"Kratochvila, Jan; Boudenne, Abderrahim; Krupa, Igor , Polymer Composites , 34 , 2 , 149-155 (2013)",,"[LDPE] RA 2-19;Slovnaft, [EG] Ecophit; SGL group, 5micron, specific surface area=29.6m2/g",Compressed at 120C for 5min,Sheet,,,,45mm*45mm*3mm,,,,Melt mixed at 150C and 35rpm for 10min in Brabender Plasticorder,,,,,,,,,,,,,,,,,,,,,,,,,,,,,,,,,,,,-0.3979400086720376,0.4,Periodical method,23 [C],23.0,Taken from the Fig.5 and Fig.6,45mm*45mm*3mm,0.003,-2.5228787452803374
47732-3-1-1,P010001,polyethene,Homopolymer,Polyolefins,CH2,14.03,"linear,Thermoplastic",Composite,expanded graphite (EG5micron);wt%;40;,"Kratochvila, Jan; Boudenne, Abderrahim; Krupa, Igor , Polymer Composites , 34 , 2 , 149-155 (2013)",,"[LDPE] RA 2-19;Slovnaft, [EG] Ecophit; SGL group, 5micron, specific surface area=29.6m2/g",Compressed at 120C for 5min,Sheet,,,,45mm*45mm*3mm,,,,Melt mixed at 150C and 35rpm for 10min in Brabender Plasticorder,,,,,,,,,,,,,,,,,,,,,,,,,,,,,,,,,,,,-0.0457574905606751,0.9,Periodical method,23 [C],23.0,Taken from the Fig.5 and Fig.6,45mm*45mm*3mm,0.003,-2.5228787452803374
47732-4-1-1,P010001,polyethene,Homopolymer,Polyolefins,CH2,14.03,"linear,Thermoplastic",Composite,expanded graphite (EG5micron);wt%;60;,"Kratochvila, Jan; Boudenne, Abderrahim; Krupa, Igor , Polymer Composites , 34 , 2 , 149-155 (2013)",,"[LDPE] RA 2-19;Slovnaft, [EG] Ecophit; SGL group, 5micron, specific surface area=29.6m2/g",Compressed at 120C for 5min,Sheet,,,,45mm*45mm*3mm,,,,Melt mixed at 150C and 35rpm for 10min in Brabender Plasticorder,,,,,,,,,,,,,,,,,,,,,,,,,,,,,,,,,,,,0.146128035678238,1.4,Periodical method,23 [C],23.0,Taken from the Fig.5 and Fig.6,45mm*45mm*3mm,0.003,-2.5228787452803374
47732-5-1-1,P010001,polyethene,Homopolymer,Polyolefins,CH2,14.03,"linear,Thermoplastic",Composite,expanded graphite (EG50micron);wt%;20;,"Kratochvila, Jan; Boudenne, Abderrahim; Krupa, Igor , Polymer Composites , 34 , 2 , 149-155 (2013)",,"[LDPE] RA 2-19;Slovnaft, [EG] Ecophit; SGL group, 50micron, specific surface area=21.1m2/g",Compressed at 120C for 5min,Sheet,,,,45mm*45mm*3mm,,,,Melt mixed at 150C and 35rpm for 10min in Brabender Plasticorder,,,,,,,,,,,,,,,,,,,,,,,,,,,,,,,,,,,,-0.0457574905606751,0.9,Periodical method,23 [C],23.0,Taken from the Fig.5 and Fig.6,45mm*45mm*3mm,0.003,-2.5228787452803374
47732-6-1-1,P010001,polyethene,Homopolymer,Polyolefins,CH2,14.03,"linear,Thermoplastic",Composite,expanded graphite (EG50micron);wt%;40;,"Kratochvila, Jan; Boudenne, Abderrahim; Krupa, Igor , Polymer Composites , 34 , 2 , 149-155 (2013)",,"[LDPE] RA 2-19;Slovnaft, [EG] Ecophit; SGL group, 50micron, specific surface area=21.1m2/g",Compressed at 120C for 5min,Sheet,,,,45mm*45mm*3mm,,,,Melt mixed at 150C and 35rpm for 10min in Brabender Plasticorder,,,,,,,,,,,,,,,,,,,,,,,,,,,,,,,,,,,,0.2787536009528289,1.9,Periodical method,23 [C],23.0,Taken from the Fig.5 and Fig.6,45mm*45mm*3mm,0.003,-2.5228787452803374
47732-7-1-1,P010001,polyethene,Homopolymer,Polyolefins,CH2,14.03,"linear,Thermoplastic",Composite,expanded graphite (EG50micron);wt%;60;,"Kratochvila, Jan; Boudenne, Abderrahim; Krupa, Igor , Polymer Composites , 34 , 2 , 149-155 (2013)",,"[LDPE] RA 2-19;Slovnaft, [EG] Ecophit; SGL group, 50micron, specific surface area=21.1m2/g",Compressed at 120C for 5min,Sheet,,,,45mm*45mm*3mm,,,,Melt mixed at 150C and 35rpm for 10min in Brabender Plasticorder,,,,,,,,,,,,,,,,,,,,,,,,,,,,,,,,,,,,0.505149978319906,3.2,Periodical method,23 [C],23.0,Taken from the Fig.5 and Fig.6,45mm*45mm*3mm,0.003,-2.5228787452803374
47732-8-1-1,P010001,polyethene,Homopolymer,Polyolefins,CH2,14.03,"linear,Thermoplastic",Composite,expanded graphite (EG500micron);wt%;20;,"Kratochvila, Jan; Boudenne, Abderrahim; Krupa, Igor , Polymer Composites , 34 , 2 , 149-155 (2013)",,"[LDPE] RA 2-19;Slovnaft, [EG] Ecophit; SGL group, 500micron, specific surface area=24.8m2/g",Compressed at 120C for 5min,Sheet,,,,45mm*45mm*3mm,,,,Melt mixed at 150C and 35rpm for 10min in Brabender Plasticorder,,,,,,,,,,,,,,,,,,,,,,,,,,,,,,,,,,,,-0.0457574905606751,0.9,Periodical method,23 [C],23.0,Taken from the Fig.5 and Fig.6,45mm*45mm*3mm,0.003,-2.5228787452803374
47732-9-1-1,P010001,polyethene,Homopolymer,Polyolefins,CH2,14.03,"linear,Thermoplastic",Composite,expanded graphite (EG500micron);wt%;40;,"Kratochvila, Jan; Boudenne, Abderrahim; Krupa, Igor , Polymer Composites , 34 , 2 , 149-155 (2013)",,"[LDPE] RA 2-19;Slovnaft, [EG] Ecophit; SGL group, 500micron, specific surface area=24.8m2/g",Compressed at 120C for 5min,Sheet,,,,45mm*45mm*3mm,,,,Melt mixed at 150C and 35rpm for 10min in Brabender Plasticorder,,,,,,,,,,,,,,,,,,,,,,,,,,,,,,,,,,,,0.3010299956639812,2.0,Periodical method,23 [C],23.0,Taken from the Fig.5 and Fig.6,45mm*45mm*3mm,0.003,-2.5228787452803374
47732-10-1-1,P010001,polyethene,Homopolymer,Polyolefins,CH2,14.03,"linear,Thermoplastic",Composite,expanded graphite (EG500micron);wt%;60;,"Kratochvila, Jan; Boudenne, Abderrahim; Krupa, Igor , Polymer Composites , 34 , 2 , 149-155 (2013)",,"[LDPE] RA 2-19;Slovnaft, [EG] Ecophit; SGL group, 500micron, specific surface area=24.8m2/g",Compressed at 120C for 5min,Sheet,,,,45mm*45mm*3mm,,,,Melt mixed at 150C and 35rpm for 10min in Brabender Plasticorder,,,,,,,,,,,,,,,,,,,,,,,,,,,,,,,,,,,,0.8129133566428556,6.5,Periodical method,23 [C],23.0,Taken from the Fig.5 and Fig.6,45mm*45mm*3mm,0.003,-2.5228787452803374
