Repository: shimakawa-hvg/expt-group-partitioning

# expt-group-partitioning
"Prevention of Leakage in Machine Learning Prediction for Polymer Composite Properties" 

Hajime Shimakawa, Akiko Kumada, and Masahiro Sato

Department of Electrical Engineering & Information Systems, School of Engineering, 
The University of Tokyo, 7-3-1 Hongo, Bunkyo-ku, 113-8656, Tokyo, Japan

## Content
- ```data_EC.csv```: csv file for data used in EC prediction.
- ```data_TC.csv```: csv file for data used in TC prediction.
- ```make_expt_id.ipynb```: jupyternotebook for making expt-id from reference information.
- ```sample_detail_EC.csv```: csv file for sample details used to make expt-id.

File: sample_detail_EC.csv (part 8 of 37)
33846-7-1-1,P150011,poly(bisphenol A carbonate),Homopolymer,Polycarbonates/thiocarbonates,C16H14O3,254.28,,"linear,Thermoplastic",Composite,SWNT(single-walled carbon nanotube) V1;wt%;7.5,Shape of Test Piece,Sheet,,"Poetschke, P.; Hornbostel, B.; Roth, S.; Vohrer, U.; Dudkin, S. M.; Alig, I. , AIP Conference Proceedings , 786 , Electronic Properties of Novel Nanostructures , 596-601 (2005)",,"(polycarbonate) Iupilon;E2000;Mitsubishi Engineering Plastics, (SWNT) synthesized by arc-discharge method, single tube diameter 1.0-1.3nm and bundled structure, V2;purified as follows, heated at 370C for 13h under air",polycarbonate and SWNT melt mixed using compounder at 280C and 50rpm for 15min,,,,,,,,,,,,,,,,,,,,,,,,,,,,,,,,,,,,,,,,,,,,,,,,,,,,,,,,,,,,,,7e-05,-4.154901959985743,,"Volume conductivity, taken from the Fig.4",Four point method,,,,
33846-8-1-1,P150011,poly(bisphenol A carbonate),Homopolymer,Polycarbonates/thiocarbonates,C16H14O3,254.28,,"linear,Thermoplastic",Composite,SWNT(single-walled carbon nanotube) V1;wt%;3.0,Shape of Test Piece,Sheet,,"Poetschke, P.; Hornbostel, B.; Roth, S.; Vohrer, U.; Dudkin, S. M.; Alig, I. , AIP Conference Proceedings , 786 , Electronic Properties of Novel Nanostructures , 596-601 (2005)",,"(polycarbonate) Iupilon;E2000;Mitsubishi Engineering Plastics, (SWNT) synthesized by arc-discharge method, single tube diameter 1.0-1.3nm and bundled structure, V4;purified as follows, heated at 370C for 13h under air and treated with SOCl2 for 25h, then additionally centrifuged",polycarbonate and SWNT melt mixed using compounder at 280C and 50rpm for 15min,,,,,,,,,,,,,,,,,,,,,,,,,,,,,,,,,,,,,,,,,,,,,,,,,,,,,,,,,,,,,,3e-18,-17.522878745280337,,"Volume conductivity, taken from the Fig.4",Resistivity method,,,,
33846-9-1-1,P150011,poly(bisphenol A carbonate),Homopolymer,Polycarbonates/thiocarbonates,C16H14O3,254.28,,"linear,Thermoplastic",Composite,SWNT(single-walled carbon nanotube) V1;wt%;7.5,Shape of Test Piece,Sheet,,"Poetschke, P.; Hornbostel, B.; Roth, S.; Vohrer, U.; Dudkin, S. M.; Alig, I. , AIP Conference Proceedings , 786 , Electronic Properties of Novel Nanostructures , 596-601 (2005)",,"[polycarbonate] Iupilon;E2000;Mitsubishi Engineering Plastics, [SWNT] synthesized by arc-discharge method, single tube diameter 1.0-1.3nm and bundled structure, V4;purified as follows, heated at 370C for 13h under air and treated with SOCl2 for 25h, then additionally centrifuged",polycarbonate and SWNT melt mixed using compounder at 280C and 50rpm for 15min,,,,,,,,,,,,,,,,,,,,,,,,,,,,,,,,,,,,,,,,,,,,,,,,,,,,,,,,,,,,,,1e-07,-7.0,,"Volume conductivity, taken from the Fig.4",Four point method,,,,
33976-1-1-1,P020001,polystyrene,Homopolymer,"Polystyrenes, Polyvinyls",C8H8,104.15,,"linear,Thermoplastic",Composite,dithioester-multiwalled carbon nanotube(dithioester-MWCNT);wt%;0.02,,Film,t = 500 micro meter,"Curran, Seamus A.; Zhang, Donghui; Wondmagegn, Wudyalew T.; Ellis, Amanda V.; Cech, Jiri; Roth, Siegmar; Carroll, David L. , Journal of Materials Research , 21 , 4 , 1071-1077 (2006)",,"[dithioester-MWCNT] prepared by treating MWCNTs with H2SO4/HNO3, then with P4S10",in situ polymn.,,,,,,,Spin-cast from THF soln.,styrene,addition,solution polymn.,,,radical,"2,2'-azobis(2-methylpropionitrile)",dithioester-MWCNT,Reaction mixture heated at 100C for 24h with stirring,"Pptd. from THF soln. in MeOH, filtered and volatile materials removed in vacuo",,,toluene,,,,,,,,,,,,,,,,,,,,,,,,,,,,,,,,,,,,,,,,,,1e-06,-6.0,,,Two-point probe method,,t = 500 micro meter,0.0005,-3.3010299956639813
33976-3-1-1,P020001,polystyrene,Homopolymer,"Polystyrenes, Polyvinyls",C8H8,104.15,,"linear,Thermoplastic",Composite,dithioester-multiwalled carbon nanotube(dithioester-MWCNT);wt%;0.60,,Film,t = 500 micro meter,"Curran, Seamus A.; Zhang, Donghui; Wondmagegn, Wudyalew T.; Ellis, Amanda V.; Cech, Jiri; Roth, Siegmar; Carroll, David L. , Journal of Materials Research , 21 , 4 , 1071-1077 (2006)",,"[dithioester-MWCNT] prepared by treating MWCNTs with H2SO4/HNO3, then with P4S10",in situ polymn.,,,,,,,Spin-cast from THF soln.,styrene,addition,solution polymn.,,,radical,"2,2'-azobis(2-methylpropionitrile)",dithioester-MWCNT,Reaction mixture heated at 100C for 24h with stirring,"Pptd. from THF soln. in MeOH, filtered and volatile materials removed in vacuo",,,toluene,,,,,,,,,,,,,,,,,,,,,,,,,,,,,,,,,,,,,,,,,,1e-06,-6.0,,,Two-point probe method,,t = 500 micro meter,0.0005,-3.3010299956639813
33976-4-1-1,P020001,polystyrene,Homopolymer,"Polystyrenes, Polyvinyls",C8H8,104.15,,"linear,Thermoplastic",Composite,dithioester-multiwalled carbon nanotube(dithioester-MWCNT);wt%;0.70,,Film,t = 500 micro meter,"Curran, Seamus A.; Zhang, Donghui; Wondmagegn, Wudyalew T.; Ellis, Amanda V.; Cech, Jiri; Roth, Siegmar; Carroll, David L. , Journal of Materials Research , 21 , 4 , 1071-1077 (2006)",,"[dithioester-MWCNT] prepared by treating MWCNTs with H2SO4/HNO3, then with P4S10",in situ polymn.,,,,,,,Spin-cast from THF soln.,styrene,addition,solution polymn.,,,radical,"2,2'-azobis(2-methylpropionitrile)",dithioester-MWCNT,Reaction mixture heated at 100C for 24h with stirring,"Pptd. from THF soln. in MeOH, filtered and volatile materials removed in vacuo",,,toluene,,,,,,,,,,,,,,,,,,,,,,,,,,,,,,,,,,,,,,,,,,0.275,-0.5606673061697374,,Taken from the Fig.3,Two-point probe method,,t = 500 micro meter,0.0005,-3.3010299956639813
33976-5-1-1,P020001,polystyrene,Homopolymer,"Polystyrenes, Polyvinyls",C8H8,104.15,,"linear,Thermoplastic",Composite,dithioester-multiwalled carbon nanotube(dithioester-MWCNT);wt%;0.90,,Film,t = 500 micro meter,"Curran, Seamus A.; Zhang, Donghui; Wondmagegn, Wudyalew T.; Ellis, Amanda V.; Cech, Jiri; Roth, Siegmar; Carroll, David L. , Journal of Materials Research , 21 , 4 , 1071-1077 (2006)",,"[dithioester-MWCNT] prepared by treating MWCNTs with H2SO4/HNO3, then with P4S10",in situ polymn.,,,,,,,Spin-cast from THF soln.,styrene,addition,solution polymn.,,,radical,"2,2'-azobis(2-methylpropionitrile)",dithioester-MWCNT,Reaction mixture heated at 100C for 24h with stirring,"Pptd. from THF soln. in MeOH, filtered and volatile materials removed in vacuo",,,toluene,,,,,,,,,,,,,,,,,,,,,,,,,,,,,,,,,,,,,,,,,,0.362,-0.4412914294668343,,Taken from the Fig.3,Two-point probe method,,t = 500 micro meter,0.0005,-3.3010299956639813
33976-8-1-1,P020001,polystyrene,Homopolymer,"Polystyrenes, Polyvinyls",C8H8,104.15,,"linear,Thermoplastic",Composite,multiwalled carbon nanotube(MWCNT);wt%;10,,Film,,"Curran, Seamus A.; Zhang, Donghui; Wondmagegn, Wudyalew T.; Ellis, Amanda V.; Cech, Jiri; Roth, Siegmar; Carroll, David L. , Journal of Materials Research , 21 , 4 , 1071-1077 (2006)",,,Pre-synthesized polystyrene and pristine MWCNT blended in THF,,,,,,,Prepared by soln. drop-casting method,styrene,addition,solution polymn.,,,radical,"2,2'-azobis(2-methylpropionitrile)",,Reaction mixture heated at 100C for 24h with stirring,"Pptd. from THF soln. in MeOH, filtered and volatile materials removed in vacuo",,,toluene,,,,,,,,,,,,,,,,,,,,,,,,,,,,,,,,,,,,,,,,,,5e-07,-6.301029995663981,,Taken from the Fig.4,Two-point probe method,,,,
33976-9-1-1,P020001,polystyrene,Homopolymer,"Polystyrenes, Polyvinyls",C8H8,104.15,,"linear,Thermoplastic",Composite,multiwalled carbon nanotube(MWCNT);wt%;12,,Film,,"Curran, Seamus A.; Zhang, Donghui; Wondmagegn, Wudyalew T.; Ellis, Amanda V.; Cech, Jiri; Roth, Siegmar; Carroll, David L. , Journal of Materials Research , 21 , 4 , 1071-1077 (2006)",,,Pre-synthesized polystyrene and pristine MWCNT blended in THF,,,,,,,Prepared by soln. drop-casting method,styrene,addition,solution polymn.,,,radical,"2,2'-azobis(2-methylpropionitrile)",,Reaction mixture heated at 100C for 24h with stirring,"Pptd. from THF soln. in MeOH, filtered and volatile materials removed in vacuo",,,toluene,,,,,,,,,,,,,,,,,,,,,,,,,,,,,,,,,,,,,,,,,,2e-06,-5.698970004336019,,,Two-point probe method,,,,
33976-10-1-1,P020001,polystyrene,Homopolymer,"Polystyrenes, Polyvinyls",C8H8,104.15,,"linear,Thermoplastic",Composite,multiwalled carbon nanotube(MWCNT);wt%;20,,Film,,"Curran, Seamus A.; Zhang, Donghui; Wondmagegn, Wudyalew T.; Ellis, Amanda V.; Cech, Jiri; Roth, Siegmar; Carroll, David L. , Journal of Materials Research , 21 , 4 , 1071-1077 (2006)",,,Pre-synthesized polystyrene and pristine MWCNT blended in THF,,,,,,,Prepared by soln. drop-casting method,styrene,addition,solution polymn.,,,radical,"2,2'-azobis(2-methylpropionitrile)",,Reaction mixture heated at 100C for 24h with stirring,"Pptd. from THF soln. in MeOH, filtered and volatile materials removed in vacuo",,,toluene,,,,,,,,,,,,,,,,,,,,,,,,,,,,,,,,,,,,,,,,,,2.1e-06,-5.6777807052660805,,Taken from the Fig.4,Two-point probe method,,,,
34212-7-1-1,P060002,"cis-1,4-polyisoprene",Homopolymer,Polydienes,C5H8,68.12,,"linear,intercalation,Elastomer",Composite,Organically modified clay (Cloisite 30B);wt%;1,,,,"Mijovic, Jovan; Lee, HyungKi; Kenny, Jose; Mays, Jimmy , Macromolecules , 39 , 6 , 2172-2182 (2006)",,"[PI3] Mn = 2.77E(3), Mw/Mn = 1.05, obtained from Polysciences Inc., [Cloisite 25A] obtained from Southern Clay Products, Inc.",Mixed in toluene at RT and dried,,,,,,,,,,,,,,,,,,,,,,,,,,,,,,,,,,,,,,,,,,,,,,,,,,,,,,,,,,,,,,1.3e-10,-9.886056647693165,ca 253 [K],"dc cond., taken from the Fig.6",Novocontrol alpha analyzer,-20.0,,,
34212-8-1-1,P060002,"cis-1,4-polyisoprene",Homopolymer,Polydienes,C5H8,68.12,,"linear,intercalation,Elastomer",Composite,Organically modified clay (Cloisite 30B);wt%;3,,,,"Mijovic, Jovan; Lee, HyungKi; Kenny, Jose; Mays, Jimmy , Macromolecules , 39 , 6 , 2172-2182 (2006)",,"[PI3] Mn = 2.77E(3), Mw/Mn = 1.05, obtained from Polysciences Inc., [Cloisite 25A] obtained from Southern Clay Products, Inc.",Mixed in toluene at RT and dried,,,,,,,,,,,,,,,,,,,,,,,,,,,,,,,,,,,,,,,,,,,,,,,,,,,,,,,,,,,,,,6e-10,-9.221848749616356,ca 253 [K],"dc cond., taken from the Fig.6",Novocontrol alpha analyzer,-20.0,,,
34212-9-1-1,P060002,"cis-1,4-polyisoprene",Homopolymer,Polydienes,C5H8,68.12,,"linear,intercalation,Elastomer",Composite,Organically modified clay (Cloisite 30B);wt%;5,,,,"Mijovic, Jovan; Lee, HyungKi; Kenny, Jose; Mays, Jimmy , Macromolecules , 39 , 6 , 2172-2182 (2006)",,"[PI3] Mn = 2.77E(3), Mw/Mn = 1.05, obtained from Polysciences Inc., [Cloisite 25A] obtained from Southern Clay Products, Inc.",Mixed in toluene at RT and dried,,,,,,,,,,,,,,,,,,,,,,,,,,,,,,,,,,,,,,,,,,,,,,,,,,,,,,,,,,,,,,3e-10,-9.522878745280336,ca 253 [K],"dc cond., taken from the Fig.6",Novocontrol alpha analyzer,-20.0,,,
34212-10-1-1,P060002,"cis-1,4-polyisoprene",Homopolymer,Polydienes,C5H8,68.12,,"linear,intercalation,Elastomer",Composite,Organically modified clay (Cloisite 30B);wt%;8,,,,"Mijovic, Jovan; Lee, HyungKi; Kenny, Jose; Mays, Jimmy , Macromolecules , 39 , 6 , 2172-2182 (2006)",,"[PI3] Mn = 2.77E(3), Mw/Mn = 1.05, obtained from Polysciences Inc., [Cloisite 25A] obtained from Southern Clay Products, Inc.",Mixed in toluene at RT and dried,,,,,,,,,,,,,,,,,,,,,,,,,,,,,,,,,,,,,,,,,,,,,,,,,,,,,,,,,,,,,,4e-10,-9.397940008672036,ca 253 [K],"dc cond., taken from the Fig.6",Novocontrol alpha analyzer,-20.0,,,
34212-11-1-1,P060002,"cis-1,4-polyisoprene",Homopolymer,Polydienes,C5H8,68.12,,"linear,intercalation,Elastomer",Composite,Organically modified clay (Cloisite 30B);wt%;10,,,,"Mijovic, Jovan; Lee, HyungKi; Kenny, Jose; Mays, Jimmy , Macromolecules , 39 , 6 , 2172-2182 (2006)",,"[PI3] Mn = 2.77E(3), Mw/Mn = 1.05, obtained from Polysciences Inc., [Cloisite 25A] obtained from Southern Clay Products, Inc.",Mixed in toluene at RT and dried,,,,,,,,,,,,,,,,,,,,,,,,,,,,,,,,,,,,,,,,,,,,,,,,,,,,,,,,,,,,,,8e-10,-9.096910013008056,ca 253 [K],"dc cond., taken from the Fig.6",Novocontrol alpha analyzer,-20.0,,,
34233-2-1-1,P010001,polyethene,Homopolymer,Polyolefins,CH2,14.03,,"linear,Thermoplastic,Electroconductive",Composite,copper;vol%;2.5,Compacted in mold at 400C and 40MPa for 10min under N2,,,"Alvarez, M. P.; Poblete, V. H.; Pilleux, M. E.; Fuenzalida, V. M. , Journal of Applied Polymer Science , 99 , 6 , 3005-3008 (2006)",,"[LDPE] Goodfellow, #ET316050, mean particle size 1000micron, MW 1.68E(5) (GPC), [copper] Alfa Aesar #43978, spherical particle, mean particle size 200-300nm",Homogenized using SPEX/MIXER at 1400rpm for 15min,,,,,,,,,,,,,,,,,,,,,,,,,,,,,,,,,,,,,,,,,,,,,,,,,,,,,,,,,,,,,,6.1e-15,-14.214670164989233,"23 [C] , Current-voltage (I-V) measurement","Taken from the Fig.4, converted from S/m",Two-probe technique,23.0,,,
34233-3-1-1,P010001,polyethene,Homopolymer,Polyolefins,CH2,14.03,,"linear,Thermoplastic,Electroconductive",Composite,copper;vol%;5,Compacted in mold at 400C and 40MPa for 10min under N2,,,"Alvarez, M. P.; Poblete, V. H.; Pilleux, M. E.; Fuenzalida, V. M. , Journal of Applied Polymer Science , 99 , 6 , 3005-3008 (2006)",,"[LDPE] Goodfellow, #ET316050, mean particle size 1000micron, MW 1.68E(5) (GPC), [copper] Alfa Aesar #43978, spherical particle, mean particle size 200-300nm",Homogenized using SPEX/MIXER at 1400rpm for 15min,,,,,,,,,,,,,,,,,,,,,,,,,,,,,,,,,,,,,,,,,,,,,,,,,,,,,,,,,,,,,,7.2e-14,-13.142667503568733,"23 [C] , Current-voltage (I-V) measurement","Taken from the Fig.4, converted from S/m",Two-probe technique,23.0,,,
34233-4-1-1,P010001,polyethene,Homopolymer,Polyolefins,CH2,14.03,,"linear,Thermoplastic,Electroconductive",Composite,copper;vol%;10,Compacted in mold at 400C and 40MPa for 10min under N2,,,"Alvarez, M. P.; Poblete, V. H.; Pilleux, M. E.; Fuenzalida, V. M. , Journal of Applied Polymer Science , 99 , 6 , 3005-3008 (2006)",,"[LDPE] Goodfellow, #ET316050, mean particle size 1000micron, MW 1.68E(5) (GPC), [copper] Alfa Aesar #43978, spherical particle, mean particle size 200-300nm",Homogenized using SPEX/MIXER at 1400rpm for 15min,,,,,,,,,,,,,,,,,,,,,,,,,Segregated particulate distribution,,,,,,,,,,,,,,,,,,,,,,,,,,,,,,,,,,,,,6.1e-07,-6.214670164989233,"23 [C] , Current-voltage (I-V) measurement","Taken from the Fig.4, converted from S/m",Two-probe technique,23.0,,,
34233-5-1-1,P010001,polyethene,Homopolymer,Polyolefins,CH2,14.03,,"linear,Thermoplastic,Electroconductive",Composite,copper;vol%;15,Compacted in mold at 400C and 40MPa for 10min under N2,,,"Alvarez, M. P.; Poblete, V. H.; Pilleux, M. E.; Fuenzalida, V. M. , Journal of Applied Polymer Science , 99 , 6 , 3005-3008 (2006)",,"[LDPE] Goodfellow, #ET316050, mean particle size 1000micron, MW 1.68E(5) (GPC), [copper] Alfa Aesar #43978, spherical particle, mean particle size 200-300nm",Homogenized using SPEX/MIXER at 1400rpm for 15min,,,,,,,,,,,,,,,,,,,,,,,,,,,,,,,,,,,,,,,,,,,,,,,,,,,,,,,,,,,,,,0.014,-1.853871964321762,"23 [C] , Current-voltage (I-V) measurement","Taken from the Fig.4, converted from S/m",Two-probe technique,23.0,,,
34233-6-1-1,P010001,polyethene,Homopolymer,Polyolefins,CH2,14.03,,"linear,Thermoplastic,Electroconductive",Composite,copper;vol%;20,Compacted in mold at 400C and 40MPa for 10min under N2,,,"Alvarez, M. P.; Poblete, V. H.; Pilleux, M. E.; Fuenzalida, V. M. , Journal of Applied Polymer Science , 99 , 6 , 3005-3008 (2006)",,"[LDPE] Goodfellow, #ET316050, mean particle size 1000micron, MW 1.68E(5) (GPC), [copper] Alfa Aesar #43978, spherical particle, mean particle size 200-300nm",Homogenized using SPEX/MIXER at 1400rpm for 15min,,,,,,,,,,,,,,,,,,,,,,,,,,,,,,,,,,,,,,,,,,,,,,,,,,,,,,,,,,,,,,0.061,-1.214670164989233,"23 [C] , Current-voltage (I-V) measurement","Taken from the Fig.4, converted from S/m",Two-probe technique,23.0,,,
34233-7-1-1,P010001,polyethene,Homopolymer,Polyolefins,CH2,14.03,,"linear,Thermoplastic,Electroconductive",Composite,copper;vol%;25,Compacted in mold at 400C and 40MPa for 10min under N2,,,"Alvarez, M. P.; Poblete, V. H.; Pilleux, M. E.; Fuenzalida, V. M. , Journal of Applied Polymer Science , 99 , 6 , 3005-3008 (2006)",,"[LDPE] Goodfellow, #ET316050, mean particle size 1000micron, MW 1.68E(5) (GPC), [copper] Alfa Aesar #43978, spherical particle, mean particle size 200-300nm",Homogenized using SPEX/MIXER at 1400rpm for 15min,,,,,,,,,,,,,,,,,,,,,,,,,,,,,,,,,,,,,,,,,,,,,,,,,,,,,,,,,,,,,,0.14,-0.8538719643217619,"23 [C] , Current-voltage (I-V) measurement","Taken from the Fig.4, converted from S/m",Two-probe technique,23.0,,,
34233-8-1-1,P010001,polyethene,Homopolymer,Polyolefins,CH2,14.03,,"linear,Thermoplastic,Electroconductive",Composite,copper;vol%;30,Compacted in mold at 400C and 40MPa for 10min under N2,,,"Alvarez, M. P.; Poblete, V. H.; Pilleux, M. E.; Fuenzalida, V. M. , Journal of Applied Polymer Science , 99 , 6 , 3005-3008 (2006)",,"[LDPE] Goodfellow, #ET316050, mean particle size 1000micron, MW 1.68E(5) (GPC), [copper] Alfa Aesar #43978, spherical particle, mean particle size 200-300nm",Homogenized using SPEX/MIXER at 1400rpm for 15min,,,,,,,,,,,,,,,,,,,,,,,,,,,,,,,,,,,,,,,,,,,,,,,,,,,,,,,,,,,,,,0.61,-0.2146701649892329,"23 [C] , Current-voltage (I-V) measurement","Taken from the Fig.4, converted from S/m",Two-probe technique,23.0,,,
34233-9-1-1,P010001,polyethene,Homopolymer,Polyolefins,CH2,14.03,,"linear,Thermoplastic,Electroconductive",Composite,copper;vol%;35,Compacted in mold at 400C and 40MPa for 10min under N2,,,"Alvarez, M. P.; Poblete, V. H.; Pilleux, M. E.; Fuenzalida, V. M. , Journal of Applied Polymer Science , 99 , 6 , 3005-3008 (2006)",,"[LDPE] Goodfellow, #ET316050, mean particle size 1000micron, MW 1.68E(5) (GPC), [copper] Alfa Aesar #43978, spherical particle, mean particle size 200-300nm",Homogenized using SPEX/MIXER at 1400rpm for 15min,,,,,,,,,,,,,,,,,,,,,,,,,,,,,,,,,,,,,,,,,,,,,,,,,,,,,,,,,,,,,,0.61,-0.2146701649892329,"23 [C] , Current-voltage (I-V) measurement","Taken from the Fig.4, converted from S/m",Two-probe technique,23.0,,,
34247-2-1-1,P010002,poly(prop-1-ene),Homopolymer,Polyolefins,C3H6,42.08,,"linear,Thermoplastic,Crystal",Composite,multi-walled carbon nanotube(MWNT);wt%;1,"210C, 8MPa, 10min",,"[Izod impact test] t=3mm, V-shape notch (depth 2.7mm, radius of tip 0.25mm)"," Properties, Microstructure and Processing , A404 ,  1/2 , 79-84 (2005)",,"[PP] supplied by Honam Petrochem.Co.,MFI 1.8g/10min at 230C, density 0.90g/cm3, Izod impact strength 10kg*cm/cm at 23C, [multi-walled carbon nanotube (MWNT)] l=10-50micron, d=10-20mm",Melt-blended at 190C for 10min,Crystal,,,,,,,,,,,,,,,,,,,,,,,,,alpha,,,,,,,,,,,,,,,,,,,,,,,,,,,,,,,,,,,,3.4e-08,-7.468521082957745,ca 23 [C],Taken from the Fig.1,Two-probe technique,23.0,"[Izod impact test] t=3mm, V-shape notch (depth 2.7mm, radius of tip 0.25mm)",0.003,-2.5228787452803374
34247-3-1-1,P010002,poly(prop-1-ene),Homopolymer,Polyolefins,C3H6,42.08,,"linear,Thermoplastic,Crystal",Composite,multi-walled carbon nanotube(MWNT);wt%;2,"210C, 8MPa, 10min",,"[Izod impact test] t=3mm, V-shape notch (depth 2.7mm, radius of tip 0.25mm)"," Properties, Microstructure and Processing , A404 ,  1/2 , 79-84 (2005)",,"[PP] supplied by Honam Petrochem.Co.,MFI 1.8g/10min at 230C, density 0.90g/cm3, Izod impact strength 10kg*cm/cm at 23C, [multi-walled carbon nanotube (MWNT)] l=10-50micron, d=10-20mm",Melt-blended at 190C for 10min,Crystal,,,,,,,,,,,,,,,,,,,,,,,,,alpha,,,,,,,,,,,,,,,,,,,,,,,,,,,,,,,,,,,,0.0016,-2.795880017344075,ca 23 [C],Taken from the Fig.1,Two-probe technique,23.0,"[Izod impact test] t=3mm, V-shape notch (depth 2.7mm, radius of tip 0.25mm)",0.003,-2.5228787452803374
34247-4-1-1,P010002,poly(prop-1-ene),Homopolymer,Polyolefins,C3H6,42.08,,"linear,Thermoplastic,Crystal",Composite,multi-walled carbon nanotube(MWNT);wt%;3,"210C, 8MPa, 10min",,"[Izod impact test] t=3mm, V-shape notch (depth 2.7mm, radius of tip 0.25mm)"," Properties, Microstructure and Processing , A404 ,  1/2 , 79-84 (2005)",,"[PP] supplied by Honam Petrochem.Co.,MFI 1.8g/10min at 230C, density 0.90g/cm3, Izod impact strength 10kg*cm/cm at 23C, [multi-walled carbon nanotube (MWNT)] l=10-50micron, d=10-20mm",Melt-blended at 190C for 10min,Crystal,,,,,,,,,,,,,,,,,,,,,,,,,alpha,,,,,,,,,,,,,,,,,,,,,,,,,,,,,,,,,,,,0.0026,-2.5850266520291822,ca 23 [C],Taken from the Fig.1,Two-probe technique,23.0,"[Izod impact test] t=3mm, V-shape notch (depth 2.7mm, radius of tip 0.25mm)",0.003,-2.5228787452803374
34247-5-1-1,P010002,poly(prop-1-ene),Homopolymer,Polyolefins,C3H6,42.08,,"linear,Thermoplastic,Crystal",Composite,multi-walled carbon nanotube(MWNT);wt%;5,"210C, 8MPa, 10min",,"[Izod impact test] t=3mm, V-shape notch (depth 2.7mm, radius of tip 0.25mm)"," Properties, Microstructure and Processing , A404 ,  1/2 , 79-84 (2005)",,"[PP] supplied by Honam Petrochem.Co.,MFI 1.8g/10min at 230C, density 0.90g/cm3, Izod impact strength 10kg*cm/cm at 23C, [multi-walled carbon nanotube (MWNT)] l=10-50micron, d=10-20mm",Melt-blended at 190C for 10min,Crystal,,,,,,,,,,,,,,,,,,,,,,,,,alpha,,,,,,,,,,,,,,,,,,,,,,,,,,,,,,,,,,,,0.0031,-2.508638306165728,ca 23 [C],Taken from the Fig.1,Two-probe technique,23.0,"[Izod impact test] t=3mm, V-shape notch (depth 2.7mm, radius of tip 0.25mm)",0.003,-2.5228787452803374
34360-1-1-1,P010002,poly(prop-1-ene),Homopolymer,Polyolefins,C3H6,42.08,,"linear,Thermoplastic",Composite,graphite;wt%;15,Shape of Test Piece,Disk,"d=17cm, t=3mm","Poirier, P. E.; Page, D. J. Y. S.; Bates, P. J. , Annual Technical Conference - Society of Plastics Engineers , 63rd , 1549-1552 (2005)",,"[polypropylene]Pro-fax 6325 obtained from Basell Chemicals(MFI=4), [graphite]Natural Graphite Flakes(NGF) from Aldrich Chemicals Corporation(size 0.3mm by 3mm)",PP and graphite mixed in high-intensity turbine mixer at 180-200C and 13.8m/s(2000rpm) for 190s,,,,,,,,,,,,,,,,,,,,,,,,,,,,,,,,,,,,,,,,,,,,,,,,,,,,,,,,,,,,,,0.017,-1.769551078621726,,,four-point resistance measurement,,"d=17cm, t=3mm",0.003,-2.5228787452803374
34360-2-1-1,P010002,poly(prop-1-ene),Homopolymer,Polyolefins,C3H6,42.08,,"linear,Thermoplastic",Composite,graphite;wt%;22,Shape of Test Piece,Disk,"d=17cm, t=3mm","Poirier, P. E.; Page, D. J. Y. S.; Bates, P. J. , Annual Technical Conference - Society of Plastics Engineers , 63rd , 1549-1552 (2005)",,"[polypropylene]Pro-fax 6325 obtained from Basell Chemicals(MFI=4), [graphite]Natural Graphite Flakes(NGF) from Aldrich Chemicals Corporation(size 0.3mm by 3mm)",PP and graphite mixed in high-intensity turbine mixer at 180-200C and 13.8m/s(2000rpm) for 40s,,,,,,,,,,,,,,,,,,,,,,,,,,,,,,,,,,,,,,,,,,,,,,,,,,,,,,,,,,,,,,0.017,-1.769551078621726,,,four-point resistance measurement,,"d=17cm, t=3mm",0.003,-2.5228787452803374
34360-3-1-1,P010002,poly(prop-1-ene),Homopolymer,Polyolefins,C3H6,42.08,,"linear,Thermoplastic",Composite,graphite;wt%;30,Shape of Test Piece,Disk,"d=17cm, t=3mm","Poirier, P. E.; Page, D. J. Y. S.; Bates, P. J. , Annual Technical Conference - Society of Plastics Engineers , 63rd , 1549-1552 (2005)",,"[polypropylene]Pro-fax 6325 obtained from Basell Chemicals(MFI=4), [graphite]Natural Graphite Flakes(NGF) from Aldrich Chemicals Corporation(size 0.3mm by 3mm)",PP and graphite mixed in high-intensity turbine mixer at 180-200C and 13.8m/s(2000rpm) for 40s,,,,,,,,,,,,,,,,,,,,,,,,,,,,,,,,,,,,,,,,,,,,,,,,,,,,,,,,,,,,,,0.017,-1.769551078621726,,,four-point resistance measurement,,"d=17cm, t=3mm",0.003,-2.5228787452803374
34877-2-1-1,P010002,poly(prop-1-ene),Homopolymer,Polyolefins,C3H6,42.08,,"linear,Thermoplastic,Electroconductive,Crystal",Composite,"graphite powder;wt%;85,stabilizer","230C, 490kN, 3min",Plate&Bar,"t=1mm, [elec. Resistivity] w=100mm, l=100mm, [flexural properties] w=100mm, l=10mm"," Polymer Physics , 43 , 18 , 2568-2577 (2005)",,"[PP] binder, PW201N, supplied by Sun Allomer Ltd., MFR=0.4g/10min (230C, 21.2N), Tg=10C, Tm=161C, [graphite powder] supplied by Showa Denko K. K., av. d=20micron, not flaky but granular, specific surface area=1.1m2/g",Mixed using kneeder at 220C for 10min,,,,,,,,,,,,,,,,,,,,,,,,,,,,,,,,,,,,,,,,,,,,,,,,,,,,,,,,,,,,,,71.0,1.8512583487190752,"23.5 [C] , 50%RH",,4-pin probes method,23.5,"t=1mm, [elec. Resistivity] w=100mm, l=100mm, [flexural properties] w=100mm, l=10mm",0.001,-3.0
34877-4-1-1,P050003,poly(vinylidene fluoride),Homopolymer,Polyhalo-olefins,C2H2F2,64.03,,"linear,Thermoplastic,Electroconductive,Crystal",Composite,graphite powder;wt%;75,"230C, 490kN, 3min",Plate&Bar,"t=1mm, [elec. Resistivity] w=100mm, l=100mm, [flexural properties] w=100mm, l=10mm"," Polymer Physics , 43 , 18 , 2568-2577 (2005)",,"[PVDF] binder, W#850, supplied by Kureha Chemical Industry Co., Ltd., MFR=20g/10min (230C, 49N), Tg=-38C, Tm=171C, [graphite powder] supplied by Showa Denko K. K., av. d=20micron, not flaky but granular, specific surface area=1.1m2/g",Mixed using kneeder at 220C for 10min,,,,,,,,,,,,,,,,,,,,,,,,,,,,,,,,,,,,,,,,,,,,,,,,,,,,,,,,,,,,,,43.0,1.6334684555795864,"23.5 [C] , 50%RH",,4-pin probes method,23.5,"t=1mm, [elec. Resistivity] w=100mm, l=100mm, [flexural properties] w=100mm, l=10mm",0.001,-3.0
36595-2-1-1,P040048,poly(methyl methacrylate),Homopolymer,"Polyacrylics, Polyvinyls",C5H8O2,100.12,,"linear,Thermoplastic",Composite,single-walled carbon nanotube(SWNT);wt%;0.5,compression molded at 200C and ca.1.4MPa for 15min,Film,"t=100micron sample for electrical conductivity, 12.5mm*16mm*0.5mm sample for viscoelastic measurement","Kashiwagi, Takashi; Fagan, Jeffrey; Douglas, Jack F.; Yamamoto, Kazuya; Heckert, Alan N.; Leigh, Stefan D.; Obrzut, Jan; Du, Fangming; Lin-Gibson, Sheng; Mu, Minfang; Winey, Karen I.; Haggenmueller, Reto , Polymer , 48 , 16 , 4855-4866 (2007)",,"[PMMA]Mw=100E(3), obtained from Polysciences, [single-walled carbon nanotube(SWNT)]synthesized by the high-pressure carbon monoxide method(HiPCo), provided by Carbon Nanotechnologies Inc. and Foster Miller Co.","(coagulation method) composite dispersion prepared in DMF by bath sonication for 24h, concentration of SWNT 0.05mg&slash;ml",,,,,,,,,,,,,,,,,,,,,,,,,,,,,,,,,,,,,,,,,,,,,,,,,,,,,,,,,,,,,,2.8e-06,-5.552841968657781,23 [C],DC conductivity,complex impedance measurement(four probe technique),23.0,"t=100micron sample for electrical conductivity, 12.5mm*16mm*0.5mm sample for viscoelastic measurement",0.0001,-4.0
36595-2-1-2,P040048,poly(methyl methacrylate),Homopolymer,"Polyacrylics, Polyvinyls",C5H8O2,100.12,,"linear,Thermoplastic",Composite,single-walled carbon nanotube(SWNT);wt%;0.5,compression molded at 200C and ca.1.4MPa for 15min,Film,"t=100micron sample for electrical conductivity, 12.5mm*16mm*0.5mm sample for viscoelastic measurement","Kashiwagi, Takashi; Fagan, Jeffrey; Douglas, Jack F.; Yamamoto, Kazuya; Heckert, Alan N.; Leigh, Stefan D.; Obrzut, Jan; Du, Fangming; Lin-Gibson, Sheng; Mu, Minfang; Winey, Karen I.; Haggenmueller, Reto , Polymer , 48 , 16 , 4855-4866 (2007)",,"[PMMA]Mw=100E(3), obtained from Polysciences, [single-walled carbon nanotube(SWNT)]synthesized by the high-pressure carbon monoxide method(HiPCo), provided by Carbon Nanotechnologies Inc. and Foster Miller Co.","(coagulation method) composite dispersion prepared in DMF by bath sonication for 24h, concentration of SWNT 0.1mg&slash;ml",,,,,,,,,,,,,,,,,,,,,,,,,,,,,,,,,,,,,,,,,,,,,,,,,,,,,,,,,,,,,,5.2e-06,-5.2839966563652006,23 [C],DC conductivity,complex impedance measurement(four probe technique),23.0,"t=100micron sample for electrical conductivity, 12.5mm*16mm*0.5mm sample for viscoelastic measurement",0.0001,-4.0
36595-2-1-3,P040048,poly(methyl methacrylate),Homopolymer,"Polyacrylics, Polyvinyls",C5H8O2,100.12,,"linear,Thermoplastic",Composite,single-walled carbon nanotube(SWNT);wt%;0.5,compression molded at 200C and ca.1.4MPa for 15min,Film,"t=100micron sample for electrical conductivity, 12.5mm*16mm*0.5mm sample for viscoelastic measurement","Kashiwagi, Takashi; Fagan, Jeffrey; Douglas, Jack F.; Yamamoto, Kazuya; Heckert, Alan N.; Leigh, Stefan D.; Obrzut, Jan; Du, Fangming; Lin-Gibson, Sheng; Mu, Minfang; Winey, Karen I.; Haggenmueller, Reto , Polymer , 48 , 16 , 4855-4866 (2007)",,"[PMMA]Mw=100E(3), obtained from Polysciences, [single-walled carbon nanotube(SWNT)]synthesized by the high-pressure carbon monoxide method(HiPCo), provided by Carbon Nanotechnologies Inc. and Foster Miller Co.","(coagulation method) composite dispersion prepared in DMF by bath sonication for 24h, concentration of SWNT 0.2mg&slash;ml",,,,,,,,,,,,,,,,,,,,,,,,,,,,,,,,,,,,,,,,,,,,,,,,,,,,,,,,,,,,,,2.8e-05,-4.552841968657781,23 [C],DC conductivity,complex impedance measurement(four probe technique),23.0,"t=100micron sample for electrical conductivity, 12.5mm*16mm*0.5mm sample for viscoelastic measurement",0.0001,-4.0
36595-2-1-4,P040048,poly(methyl methacrylate),Homopolymer,"Polyacrylics, Polyvinyls",C5H8O2,100.12,,"linear,Thermoplastic",Composite,single-walled carbon nanotube(SWNT);wt%;0.5,compression molded at 200C and ca.1.4MPa for 15min,Film,"t=100micron sample for electrical conductivity, 12.5mm*16mm*0.5mm sample for viscoelastic measurement","Kashiwagi, Takashi; Fagan, Jeffrey; Douglas, Jack F.; Yamamoto, Kazuya; Heckert, Alan N.; Leigh, Stefan D.; Obrzut, Jan; Du, Fangming; Lin-Gibson, Sheng; Mu, Minfang; Winey, Karen I.; Haggenmueller, Reto , Polymer , 48 , 16 , 4855-4866 (2007)",,"[PMMA]Mw=100E(3), obtained from Polysciences, [single-walled carbon nanotube(SWNT)]synthesized by the high-pressure carbon monoxide method(HiPCo), provided by Carbon Nanotechnologies Inc. and Foster Miller Co.","(coagulation method) composite dispersion prepared in DMF by bath sonication for 24h, concentration of SWNT 0.4mg&slash;ml",,,,,,,,,,,,,,,,,,,,,,,,,,,,,,,,,,,,,,,,,,,,,,,,,,,,,,,,,,,,,,8.6e-07,-6.0655015487564325,23 [C],DC conductivity,complex impedance measurement(four probe technique),23.0,"t=100micron sample for electrical conductivity, 12.5mm*16mm*0.5mm sample for viscoelastic measurement",0.0001,-4.0
36595-2-1-5,P040048,poly(methyl methacrylate),Homopolymer,"Polyacrylics, Polyvinyls",C5H8O2,100.12,,"linear,Thermoplastic",Composite,single-walled carbon nanotube(SWNT);wt%;0.5,compression molded at 200C and ca.1.4MPa for 15min,Film,"t=100micron sample for electrical conductivity, 12.5mm*16mm*0.5mm sample for viscoelastic measurement","Kashiwagi, Takashi; Fagan, Jeffrey; Douglas, Jack F.; Yamamoto, Kazuya; Heckert, Alan N.; Leigh, Stefan D.; Obrzut, Jan; Du, Fangming; Lin-Gibson, Sheng; Mu, Minfang; Winey, Karen I.; Haggenmueller, Reto , Polymer , 48 , 16 , 4855-4866 (2007)",,"[PMMA]Mw=100E(3), obtained from Polysciences, [single-walled carbon nanotube(SWNT)]synthesized by the high-pressure carbon monoxide method(HiPCo), provided by Carbon Nanotechnologies Inc. and Foster Miller Co.","(coagulation method) composite dispersion prepared in DMF by bath sonication for 24h, concentration of SWNT 0.8mg&slash;ml",,,,,,,,,,,,,,,,,,,,,,,,,,,,,,,,,,,,,,,,,,,,,,,,,,,,,,,,,,,,,,2e-09,-8.698970004336019,23 [C],DC conductivity,complex impedance measurement(four probe technique),23.0,"t=100micron sample for electrical conductivity, 12.5mm*16mm*0.5mm sample for viscoelastic measurement",0.0001,-4.0
36595-2-1-6,P040048,poly(methyl methacrylate),Homopolymer,"Polyacrylics, Polyvinyls",C5H8O2,100.12,,"linear,Thermoplastic",Composite,single-walled carbon nanotube(SWNT);wt%;0.5,compression molded at 200C and ca.1.4MPa for 15min,Film,"t=100micron sample for electrical conductivity, 12.5mm*16mm*0.5mm sample for viscoelastic measurement","Kashiwagi, Takashi; Fagan, Jeffrey; Douglas, Jack F.; Yamamoto, Kazuya; Heckert, Alan N.; Leigh, Stefan D.; Obrzut, Jan; Du, Fangming; Lin-Gibson, Sheng; Mu, Minfang; Winey, Karen I.; Haggenmueller, Reto , Polymer , 48 , 16 , 4855-4866 (2007)",,"[PMMA]Mw=100E(3), obtained from Polysciences, [single-walled carbon nanotube(SWNT)]synthesized by the high-pressure carbon monoxide method(HiPCo), provided by Carbon Nanotechnologies Inc. and Foster Miller Co.","(coagulation method) composite dispersion prepared in DMF by bath sonication for 24h, concentration of SWNT 1.2mg&slash;ml",,,,,,,,,,,,,,,,,,,,,,,,,,,,,,,,,,,,,,,,,,,,,,,,,,,,,,,,,,,,,,3.2e-12,-11.494850021680094,23 [C],DC conductivity,complex impedance measurement(four probe technique),23.0,"t=100micron sample for electrical conductivity, 12.5mm*16mm*0.5mm sample for viscoelastic measurement",0.0001,-4.0
36604-2-1-1,P010001,polyethene,Homopolymer,Polyolefins,CH2,14.03,,"linear,Thermoplastic",Composite,multi-wall carbon nanotube(MWNT);wt%;3,,Film,t=700-800micron,"Bin, Yuezhen; Yamanaka, Atsuko; Chen, Qingyun; Xi, Ying; Jiang, Xiaowen; Matsuo, Masaru , Polymer Journal , 39 , 6 , 598-609 (2007)",,"[UHMWPE]Hizex, Mv=6.3E(6), obtained from Mitsui Chemical, [multi-wall carbon nanotube(MWNT)]Hyperion Graphite Fibrils, D=10-20nm, L/D=1-2E(3), BET surface area 250m2/g, DBP adsorption 400-500cm3/100g, true density 2.0g/cm3","UHMWPE added to ultrasonicated MWNT in decalin(UHMWPE concentration 1g/100ml), heated to 140C and maintained for 1h, poured into glass dish at RT, evaporated and dried at 60C","Crystalca 80[%](DSC,taken from the Fig.13)",,,,,,,,,,,,,,,,,,,,,,,,,,,,,,,,,,,,,,,,,,,,,,,,,,,,,,,,,,,,,1e-12,-12.0,23 [C],taken from the Fig.4,high resistance meter,23.0,t=700-800micron,0.00075,-3.1249387366083
36604-2-1-2,P010001,polyethene,Homopolymer,Polyolefins,CH2,14.03,,"linear,Thermoplastic",Composite,multi-wall carbon nanotube(MWNT);wt%;3,,Film,t=700-800micron,"Bin, Yuezhen; Yamanaka, Atsuko; Chen, Qingyun; Xi, Ying; Jiang, Xiaowen; Matsuo, Masaru , Polymer Journal , 39 , 6 , 598-609 (2007)",,"[UHMWPE]Hizex, Mv=6.3E(6), obtained from Mitsui Chemical, [multi-wall carbon nanotube(MWNT)]Hyperion Graphite Fibrils, D=10-20nm, L/D=1-2E(3), BET surface area 250m2/g, DBP adsorption 400-500cm3/100g, true density 2.0g/cm3","UHMWPE added to ultrasonicated MWNT in decalin(UHMWPE concentration 1g/100ml), heated to 140C and maintained for 1h, poured into glass dish at RT, evaporated, dried at 60C",,,,,,,,,,,,,,,,,,,,,,,,,,,heat-treated at 155C,,,,,,,,,,,,,,,,,,,,,,,,,,,,,,,,,,,8e-06,-5.096910013008056,23 [C],taken from the Fig.4,digital multimeter,23.0,t=700-800micron,0.00075,-3.1249387366083
36604-3-1-1,P010001,polyethene,Homopolymer,Polyolefins,CH2,14.03,,"linear,Thermoplastic",Composite,multi-wall carbon nanotube(MWNT);wt%;5,,Film,t=700-800micron,"Bin, Yuezhen; Yamanaka, Atsuko; Chen, Qingyun; Xi, Ying; Jiang, Xiaowen; Matsuo, Masaru , Polymer Journal , 39 , 6 , 598-609 (2007)",,"[UHMWPE]Hizex, Mv=6.3E(6), obtained from Mitsui Chemical, [multi-wall carbon nanotube(MWNT)]Hyperion Graphite Fibrils, D=10-20nm, L/D=1-2E(3), BET surface area 250m2/g, DBP adsorption 400-500cm3/100g, true density 2.0g/cm3","UHMWPE added to ultrasonicated MWNT in decalin(UHMWPE concentration 1g/100ml), heated to 140C and maintained for 1h, poured into glass dish at RT, evaporated and dried at 60C",,,,,,,,,,,,,,,,,,,,,,,,,,,,,,,,,,,,,,,,,,,,,,,,,,,,,,,,,,,,,,1.2e-12,-11.920818753952377,23 [C],taken from the Fig.4,high resistance meter,23.0,t=700-800micron,0.00075,-3.1249387366083
36604-3-1-2,P010001,polyethene,Homopolymer,Polyolefins,CH2,14.03,,"linear,Thermoplastic",Composite,multi-wall carbon nanotube(MWNT);wt%;5,,Film,t=700-800micron,"Bin, Yuezhen; Yamanaka, Atsuko; Chen, Qingyun; Xi, Ying; Jiang, Xiaowen; Matsuo, Masaru , Polymer Journal , 39 , 6 , 598-609 (2007)",,"[UHMWPE]Hizex, Mv=6.3E(6), obtained from Mitsui Chemical, [multi-wall carbon nanotube(MWNT)]Hyperion Graphite Fibrils, D=10-20nm, L/D=1-2E(3), BET surface area 250m2/g, DBP adsorption 400-500cm3/100g, true density 2.0g/cm3","UHMWPE added to ultrasonicated MWNT in decalin(UHMWPE concentration 1g/100ml), heated to 140C and maintained for 1h, poured into glass dish at RT, evaporated, dried at 60C",,,,,,,,,,,,,,,,,,,,,,,,,,,heat-treated at 155C,,,,,,,,,,,,,,,,,,,,,,,,,,,,,,,,,,,0.0007,-3.154901959985743,23 [C],taken from the Fig.4,digital multimeter,23.0,t=700-800micron,0.00075,-3.1249387366083
36604-4-1-1,P010001,polyethene,Homopolymer,Polyolefins,CH2,14.03,,"linear,Thermoplastic",Composite,multi-wall carbon nanotube(MWNT);wt%;10,,Film,t=700-800micron,"Bin, Yuezhen; Yamanaka, Atsuko; Chen, Qingyun; Xi, Ying; Jiang, Xiaowen; Matsuo, Masaru , Polymer Journal , 39 , 6 , 598-609 (2007)",,"[UHMWPE]Hizex, Mv=6.3E(6), obtained from Mitsui Chemical, [multi-wall carbon nanotube(MWNT)]Hyperion Graphite Fibrils, D=10-20nm, L/D=1-2E(3), BET surface area 250m2/g, DBP adsorption 400-500cm3/100g, true density 2.0g/cm3","UHMWPE added to ultrasonicated MWNT in decalin(UHMWPE concentration 1g/100ml), heated to 140C and maintained for 1h, poured into glass dish at RT, evaporated and dried at 60C","Crystalca 72[%](DSC,taken from the Fig.13)",,,,,,,,,,,,,,,,,,,,,,,,,,,,,,,,,,,,,,,,,,,,,,,,,,,,,,,,,,,,,4e-11,-10.397940008672036,23 [C],taken from the Fig.4,high resistance meter,23.0,t=700-800micron,0.00075,-3.1249387366083
36604-4-1-2,P010001,polyethene,Homopolymer,Polyolefins,CH2,14.03,,"linear,Thermoplastic",Composite,multi-wall carbon nanotube(MWNT);wt%;10,,Film,t=700-800micron,"Bin, Yuezhen; Yamanaka, Atsuko; Chen, Qingyun; Xi, Ying; Jiang, Xiaowen; Matsuo, Masaru , Polymer Journal , 39 , 6 , 598-609 (2007)",,"[UHMWPE]Hizex, Mv=6.3E(6), obtained from Mitsui Chemical, [multi-wall carbon nanotube(MWNT)]Hyperion Graphite Fibrils, D=10-20nm, L/D=1-2E(3), BET surface area 250m2/g, DBP adsorption 400-500cm3/100g, true density 2.0g/cm3","UHMWPE added to ultrasonicated MWNT in decalin(UHMWPE concentration 1g/100ml), heated to 140C and maintained for 1h, poured into glass dish at RT, evaporated, dried at 60C",,,,,,,,,,,,,,,,,,,,,,,,,,,heat-treated at 155C,,,,,,,,,,,,,,,,,,,,,,,,,,,,,,,,,,,0.009,-2.0457574905606752,23 [C],taken from the Fig.4,digital multimeter,23.0,t=700-800micron,0.00075,-3.1249387366083
36604-4-1-3,P010001,polyethene,Homopolymer,Polyolefins,CH2,14.03,,"linear,Thermoplastic",Composite,multi-wall carbon nanotube(MWNT);wt%;10,,Film,,"Bin, Yuezhen; Yamanaka, Atsuko; Chen, Qingyun; Xi, Ying; Jiang, Xiaowen; Matsuo, Masaru , Polymer Journal , 39 , 6 , 598-609 (2007)",,"[UHMWPE]Hizex, Mv=6.3E(6), obtained from Mitsui Chemical, [multi-wall carbon nanotube(MWNT)]Hyperion Graphite Fibrils, D=10-20nm, L/D=1-2E(3), BET surface area 250m2/g, DBP adsorption 400-500cm3/100g, true density 2.0g/cm3","UHMWPE added to ultrasonicated MWNT in decalin(UHMWPE concentration 1g/100ml), heated to 140C and maintained for 1h, poured into glass dish at RT, evaporated, dried at 60C","Crystalca 85[%](DSC,taken from the Fig.13)",,,,,,,,,,,,,,,,,,,,,,,,,,,"stretched at 135C, drawn ratio",,,,,,,,,,,,,,,,,,,,,,,,,,,,,,,,,,0.0007,-3.154901959985743,23 [C],taken from the Fig.10,digital multimeter,23.0,,,
36604-5-1-1,P010001,polyethene,Homopolymer,Polyolefins,CH2,14.03,,"linear,Thermoplastic",Composite,multi-wall carbon nanotube(MWNT);wt%;15,,Film,t=700-800micron,"Bin, Yuezhen; Yamanaka, Atsuko; Chen, Qingyun; Xi, Ying; Jiang, Xiaowen; Matsuo, Masaru , Polymer Journal , 39 , 6 , 598-609 (2007)",,"[UHMWPE]Hizex, Mv=6.3E(6), obtained from Mitsui Chemical, [multi-wall carbon nanotube(MWNT)]Hyperion Graphite Fibrils, D=10-20nm, L/D=1-2E(3), BET surface area 250m2/g, DBP adsorption 400-500cm3/100g, true density 2.0g/cm3","UHMWPE added to ultrasonicated MWNT in decalin(UHMWPE concentration 1g/100ml), heated to 140C and maintained for 1h, poured into glass dish at RT, evaporated and dried at 60C","Crystalca 72[%](DSC,taken from the Fig.13)",,,,,,,,,,,,,,,,,,,,,,,,,,,,,,,,,,,,,,,,,,,,,,,,,,,,,,,,,,,,,0.007,-2.154901959985743,23 [C],taken from the Fig.4,digital multimeter,23.0,t=700-800micron,0.00075,-3.1249387366083
36604-5-1-2,P010001,polyethene,Homopolymer,Polyolefins,CH2,14.03,,"linear,Thermoplastic",Composite,multi-wall carbon nanotube(MWNT);wt%;15,,Film,t=700-800micron,"Bin, Yuezhen; Yamanaka, Atsuko; Chen, Qingyun; Xi, Ying; Jiang, Xiaowen; Matsuo, Masaru , Polymer Journal , 39 , 6 , 598-609 (2007)",,"[UHMWPE]Hizex, Mv=6.3E(6), obtained from Mitsui Chemical, [multi-wall carbon nanotube(MWNT)]Hyperion Graphite Fibrils, D=10-20nm, L/D=1-2E(3), BET surface area 250m2/g, DBP adsorption 400-500cm3/100g, true density 2.0g/cm3","UHMWPE added to ultrasonicated MWNT in decalin(UHMWPE concentration 1g/100ml), heated to 140C and maintained for 1h, poured into glass dish at RT, evaporated, dried at 60C",,,,,,,,,,,,,,,,,,,,,,,,,,,heat-treated at 155C,,,,,,,,,,,,,,,,,,,,,,,,,,,,,,,,,,,0.1,-1.0,23 [C],taken from the Fig.4,digital multimeter,23.0,t=700-800micron,0.00075,-3.1249387366083
