Repository: shimakawa-hvg/expt-group-partitioning

# expt-group-partitioning
"Prevention of Leakage in Machine Learning Prediction for Polymer Composite Properties" 

Hajime Shimakawa, Akiko Kumada, and Masahiro Sato

Department of Electrical Engineering & Information Systems, School of Engineering, 
The University of Tokyo, 7-3-1 Hongo, Bunkyo-ku, 113-8656, Tokyo, Japan

## Content
- ```data_EC.csv```: csv file for data used in EC prediction.
- ```data_TC.csv```: csv file for data used in TC prediction.
- ```make_expt_id.ipynb```: jupyternotebook for making expt-id from reference information.
- ```sample_detail_EC.csv```: csv file for sample details used to make expt-id.

File: sample_detail_TC.csv (part 8 of 11)
Sample ID,PID,Name,Polymer type,Polymer class,CU formula,Formula weight(FW),Characteristics of material,Material type,Additives,Reference,Trade name/ Grade/ Manufacturer,Remarks,[proc] Compression,[proc] Shape of Test Piece,Molecular weight,[proc] Extrusion,[proc] Stretching,[proc] Remarks,State after processing,Morphology,Melt flow rate,Mixing / Blending method,[proc] Quenching,Stereoregularity,[proc]  Melt casting,[proc] Annealing,[poly] Reactant,[poly] Type,[poly] Polymn. remarks,Degree of polymerization,[proc] Foaming,[proc] Injection,[proc] As received,[proc] Aging,[proc] Aging and thermal shock testing,[proc] batch foaming,[poly] Mechanism,[poly] Style,[poly] Solvent,[poly] Initiator,[poly] Reference,[poly] Polymer reaction condition,[poly] Prepolymer name,Crosslink density,[poly] Additives,[poly] Condition,[proc] as processed,[proc] Extrusion&Compression,[proc] Electrospinning,[proc] Solvent casting,[proc] Electrospinning&Compression,[poly] Catalyst,[poly] Terminator,[poly] Post-treatment,Type of crystal,Other 1st structure info,Crystallinity,log10(thermal_con),thermal_con,[thermal_con] method,[thermal_con] condition,[thermal_con] temp,[thermal_con] remarks,thickness_raw,thickness,log10(thickness)
47807-2-1-1,P090176,poly(lactic acid),Homopolymer,Polyesters/thioesters,C3H4O2,72.06,"linear,Biodegradable",Composite,expanded graphite(eGR);vol%;11,"Antar, Zied; Noel, Herve; Feller, Jean-Francois; Glouannec, Patrick; Elleuch, Khaled , Materials Science Forum , 714 , 115-122 (2012)",,"[poly(lactic acid)(PLA)]Biomer L 900, Cp=1.010J/(g*K), density=1.240g/cm3, obtained from BIOMER, [expanded graphite(eGR)]TIMREX BNB90, average size 100micron, Cp=0.796J/(g*K), density=1.600g/cm3, obtained from TIMCAL(Belgium)",compression molded by hot molding press,Disk,,,,"d=25mm, t=2mm",,,,PLA and filler melt blended at 180C and 60rpm for 10min via Brabender internal mixer with contra rotating screws,,,,,,,,,,,,,,,,,,,,,,,,,,,,,,,,,,,,0.1643528557844371,1.46,Laser flash,,,,"d=25mm, t=2mm",0.002,-2.6989700043360187
47807-3-1-1,P090176,poly(lactic acid),Homopolymer,Polyesters/thioesters,C3H4O2,72.06,"linear,Biodegradable",Composite,expanded graphite(eGR);vol%;22,"Antar, Zied; Noel, Herve; Feller, Jean-Francois; Glouannec, Patrick; Elleuch, Khaled , Materials Science Forum , 714 , 115-122 (2012)",,"[poly(lactic acid)(PLA)]Biomer L 900, Cp=1.010J/(g*K), density=1.240g/cm3, obtained from BIOMER, [expanded graphite(eGR)]TIMREX BNB90, average size 100micron, Cp=0.796J/(g*K), density=1.600g/cm3, obtained from TIMCAL(Belgium)",compression molded by hot molding press,Disk,,,,"d=25mm, t=2mm",,,,PLA and filler melt blended at 180C and 60rpm for 10min via Brabender internal mixer with contra rotating screws,,,,,,,,,,,,,,,,,,,,,,,,,,,,,,,,,,,,0.3031960574204888,2.01,Laser flash,,,,"d=25mm, t=2mm",0.002,-2.6989700043360187
47807-4-1-1,P090176,poly(lactic acid),Homopolymer,Polyesters/thioesters,C3H4O2,72.06,"linear,Biodegradable",Composite,expanded graphite(eGR);vol%;33,"Antar, Zied; Noel, Herve; Feller, Jean-Francois; Glouannec, Patrick; Elleuch, Khaled , Materials Science Forum , 714 , 115-122 (2012)",,"[poly(lactic acid)(PLA)]Biomer L 900, Cp=1.010J/(g*K), density=1.240g/cm3, obtained from BIOMER, [expanded graphite(eGR)]TIMREX BNB90, average size 100micron, Cp=0.796J/(g*K), density=1.600g/cm3, obtained from TIMCAL(Belgium)",compression molded by hot molding press,Disk,,,,"d=25mm, t=2mm",,,,PLA and filler melt blended at 180C and 60rpm for 10min via Brabender internal mixer with contra rotating screws,,,,,,,,,,,,,,,,,,,,,,,,,,,,,,,,,,,,0.5276299008713387,3.37,Laser flash,,,,"d=25mm, t=2mm",0.002,-2.6989700043360187
47807-5-1-1,P090176,poly(lactic acid),Homopolymer,Polyesters/thioesters,C3H4O2,72.06,"linear,Biodegradable",Composite,expanded graphite(eGR);vol%;41,"Antar, Zied; Noel, Herve; Feller, Jean-Francois; Glouannec, Patrick; Elleuch, Khaled , Materials Science Forum , 714 , 115-122 (2012)",,"[poly(lactic acid)(PLA)]Biomer L 900, Cp=1.010J/(g*K), density=1.240g/cm3, obtained from BIOMER, [expanded graphite(eGR)]TIMREX BNB90, average size 100micron, Cp=0.796J/(g*K), density=1.600g/cm3, obtained from TIMCAL(Belgium)",compression molded by hot molding press,Disk,,,,"d=25mm, t=2mm",,,,PLA and filler melt blended at 180C and 60rpm for 10min via Brabender internal mixer with contra rotating screws,,,,,,,,,,,,,,,,,,,,,,,,,,,,,,,,,,,,0.7489628612561614,5.61,Laser flash,,,,"d=25mm, t=2mm",0.002,-2.6989700043360187
47807-6-1-1,P090176,poly(lactic acid),Homopolymer,Polyesters/thioesters,C3H4O2,72.06,"linear,Biodegradable",Composite,"expanded graphite(eGR);vol%;7.4, multi-walled carbon nanotube(MWCNT);vol;3.6","Antar, Zied; Noel, Herve; Feller, Jean-Francois; Glouannec, Patrick; Elleuch, Khaled , Materials Science Forum , 714 , 115-122 (2012)",,"[poly(lactic acid)(PLA)]Biomer L 900, Cp=1.010J/(g*K), density=1.240g/cm3, obtained from BIOMER, [expanded graphite(eGR)]TIMREX BNB90, average size 100micron, Cp=0.796J/(g*K), density=1.600g/cm3, obtained from TIMCAL(Belgium), [multi-walled carbon nanotube(MWCNT)]average diameter 9.5nm, average length 1.5micron, Cp=0.700J/(g*K), density=2.250g/cm3, obtained from NANOCYL(Belgium)",compression molded by hot molding press,Disk,,,,"d=25mm, t=2mm",,,,PLA and filler melt blended at 180C and 60rpm for 10min via Brabender internal mixer with contra rotating screws,,,,,,,,,,,,,,,,,,,,,,,,,,,,,,,,,,,,-0.0915149811213502,0.81,Laser flash,,,,"d=25mm, t=2mm",0.002,-2.6989700043360187
47807-7-1-1,P090176,poly(lactic acid),Homopolymer,Polyesters/thioesters,C3H4O2,72.06,"linear,Biodegradable",Composite,multi-walled carbon nanotube(MWCNT);vol;15,"Antar, Zied; Noel, Herve; Feller, Jean-Francois; Glouannec, Patrick; Elleuch, Khaled , Materials Science Forum , 714 , 115-122 (2012)",,"[poly(lactic acid)(PLA)]Biomer L 900, Cp=1.010J/(g*K), density=1.240g/cm3, obtained from BIOMER, [multi-walled carbon nanotube(MWCNT)]average diameter 9.5nm, average length 1.5micron, Cp=0.700J/(g*K), density=2.250g/cm3, obtained from NANOCYL(Belgium)",compression molded by hot molding press,Disk,,,,"d=25mm, t=2mm",,,,PLA and filler melt blended at 180C and 60rpm for 10min via Brabender internal mixer with contra rotating screws,,,,,,,,,,,,,,,,,,,,,,,,,,,,,,,,,,,,-0.4685210829577448,0.34,Laser flash,,,,"d=25mm, t=2mm",0.002,-2.6989700043360187
48824-1-1-1,P030001,poly(vinyl alcohol),Homopolymer,Polyvinyls,C2H4O,44.05,"linear,Crystal",Composite,CdS,"Kharazmi, Alireza; Saion, Elias; Faraji, Nastaran; Hussin, Roslina Mat; Yunus, W. Mahmood Mat , Radiation Physics and Chemistry , 97 , 212-216 (2014)",,,,,,,,,,,,,,,,,,,,,,,,,,,,,,,,"PVA dissolved at 5wt% in water at 80C for 2h with stirring, then 0.01M Cd(NO3)2 and Na2S2O3 added, bubbled with N2 for 2h (unirradiated)",,,,,,,,,,,,,,[PL](lambda)max;470nm,,-0.2588484011482149,0.551,Thermal analyzer,5 ... 40 [C],40.0,Taken from the Fig. 7,,,
48824-1-2-1,P030001,poly(vinyl alcohol),Homopolymer,Polyvinyls,C2H4O,44.05,"linear,Crystal",Composite,CdS,"Kharazmi, Alireza; Saion, Elias; Faraji, Nastaran; Hussin, Roslina Mat; Yunus, W. Mahmood Mat , Radiation Physics and Chemistry , 97 , 212-216 (2014)",,,,,,,,,,,,,,,,,,polymer reaction,,,,,,,,,,,,,,"PVA dissolved at 5wt% in water at 80C for 2h with stirring, then 0.01M Cd(NO3)2 and Na2S2O3 added, bubbled with N2 for 2h, finally  irradiated by gamma rays at 10kGy dose",poly(vinyl alcohol)(PVA),,,,,,,,,,,,,[PL](lambda)max;470nm,,-0.2510371387438385,0.561,Thermal analyzer,5 ... 40 [C],40.0,Taken from the Fig. 7,,,
48824-1-3-1,P030001,poly(vinyl alcohol),Homopolymer,Polyvinyls,C2H4O,44.05,"linear,Crystal",Composite,CdS,"Kharazmi, Alireza; Saion, Elias; Faraji, Nastaran; Hussin, Roslina Mat; Yunus, W. Mahmood Mat , Radiation Physics and Chemistry , 97 , 212-216 (2014)",,,,,,,,,,,,,,,,,,polymer reaction,,,,,,,,,,,,,,"PVA dissolved at 5wt% in water at 80C for 2h with stirring, then 0.01M Cd(NO3)2 and Na2S2O3 added, bubbled with N2 for 2h, finally  irradiated by gamma rays at 20kGy dose",,,,,,,,,,,,,,[PL](lambda)max;470nm,,-0.2525881921135766,0.559,Thermal analyzer,5 ... 40 [C],40.0,Taken from the Fig. 7,,,
48824-1-4-1,P030001,poly(vinyl alcohol),Homopolymer,Polyvinyls,C2H4O,44.05,"linear,Crystal",Composite,CdS,"Kharazmi, Alireza; Saion, Elias; Faraji, Nastaran; Hussin, Roslina Mat; Yunus, W. Mahmood Mat , Radiation Physics and Chemistry , 97 , 212-216 (2014)",,,,,,,,,,,,,,,,,,polymer reaction,,,,,,,,,,,,,,"PVA dissolved at 5wt% in water at 80C for 2h with stirring, then 0.01M Cd(NO3)2 and Na2S2O3 added, bubbled with N2 for 2h, finally  irradiated by gamma rays at 30kGy dose",,,,,,,,,,,,,,[PL](lambda)max;470nm,,-0.2525881921135766,0.559,Thermal analyzer,5 ... 40 [C],40.0,Taken from the Fig. 7,,,
48824-1-5-1,P030001,poly(vinyl alcohol),Homopolymer,Polyvinyls,C2H4O,44.05,"linear,Crystal",Composite,CdS,"Kharazmi, Alireza; Saion, Elias; Faraji, Nastaran; Hussin, Roslina Mat; Yunus, W. Mahmood Mat , Radiation Physics and Chemistry , 97 , 212-216 (2014)",,,,,,,,,,,,,,,,,,polymer reaction,,,,,,,,,,,,,,"PVA dissolved at 5wt% in water at 80C for 2h with stirring, then 0.01M Cd(NO3)2 and Na2S2O3 added, bubbled with N2 for 2h, finally  irradiated by gamma rays at 40kGy dose",PVA,,,,,,,,,,,,,[PL](lambda)max;470nm,,-0.254144804826271,0.557,Thermal analyzer,5 ... 40 [C],40.0,,,,
49083-9-1-1,P040048,poly(methyl methacrylate),Homopolymer,"Polyacrylics, Polyvinyls",C5H8O2,100.12,"linear,Thermoplastic,Electroconductive",Composite,carbon nanotube(CNT);wt%;5,"Pang, Huan; Bao, Yu; Yang, Shu-Gui; Chen, Chen; Zhang, Wei-Qin; Chen, Jun; Ji, Xu; Lei, Jun , Journal of Applied Polymer Science , 131 , 2 , 39789/1 (2014)",,"[carbon nanotube(CNT)]multiwalled CNT, M510, diam.=20-40nm, length=10-20micron, provided by Chengdu Organic Chemicals(China)",granule mixtures of CNT and PMMA compression molded at 170C and 10MPa for 5min,Sheet,,,,rectangular sheet(70mm*70mm*0.5mm),,,,the conducting CNT/PMMA(5wt% CNT/PMMA) particles prepared with the high-speed mechanical mixing,,,,,,,,,,,,,,,,,,,,,,,,,,,,,,,,,,,,-0.8041003475907662,0.157,transient plane source technique,23 [C],23.0,"RT, taken from the Fig.3b",rectangular sheet(70mm*70mm*0.5mm),0.0005,-3.3010299956639813
49084-2-1-1,P100004,poly(hexano-6-lactam),Homopolymer,Polyamides/thioamides,C6H11NO,113.16,"linear,Thermoplastic,Crystal",Composite,low temperature expandable graphite(LTEG);wt%;5,"Zhou, Shengtai; Yu, Lin; Song, Xin; Chang, Jin; Zou, Huawei; Liang, Mei , Journal of Applied Polymer Science , 131 , 1 , 39596/1 (2014)",,"[polyamide 6(PA6)]Ultramid B3S,  melt volume-flow rate 175cm3/10min(275C, 5kg), density 1.13g/cm3, purchased from BASF Chemical Co.(Germany), [low temperature expandable graphite(LTEG)]trademark ADT KP801, particle size=ca.180micron, density=2.20g/cm3, obtained from Shijiazhuang ADT Carbonic Material Factory(China)",compression molded at 10MPa and 240C,Sheet,,,,"specimen(100mm*10mm*1mm) for electrical conductivity measurement, specimen(30mm*10mm*4mm) for DMA analysis","Crystal48.8[%](DSC,heating rate 10C/min, N2, 2nd heating,)",,,PA6 and LTEG blended at 30rpm and 240C for 10min,,,,,,,,,,,,,,,,,,,,,,,,,,,,,,,,,,,,-0.1023729087095585,0.79,thermal constant analyzer(hot-disk sensor),,,taken from the Fig.1,"specimen(100mm*10mm*1mm) for electrical conductivity measurement, specimen(30mm*10mm*4mm) for DMA analysis",0.004,-2.3979400086720375
49084-3-1-1,P100004,poly(hexano-6-lactam),Homopolymer,Polyamides/thioamides,C6H11NO,113.16,"linear,Thermoplastic,Crystal",Composite,low temperature expandable graphite(LTEG);wt%;10,"Zhou, Shengtai; Yu, Lin; Song, Xin; Chang, Jin; Zou, Huawei; Liang, Mei , Journal of Applied Polymer Science , 131 , 1 , 39596/1 (2014)",,"[polyamide 6(PA6)]Ultramid B3S,  melt volume-flow rate 175cm3/10min(275C, 5kg), density 1.13g/cm3, purchased from BASF Chemical Co.(Germany), [low temperature expandable graphite(LTEG)]trademark ADT KP801, particle size=ca.180micron, density=2.20g/cm3, obtained from Shijiazhuang ADT Carbonic Material Factory(China)",compression molded at 10MPa and 240C,Sheet,,,,"specimen(100mm*10mm*1mm) for electrical conductivity measurement, specimen(30mm*10mm*4mm) for DMA analysis","Crystal47.9[%](DSC,heating rate 10C/min, N2, 2nd heating,)",,,PA6 and LTEG blended at 30rpm and 240C for 10min,,,,,,,,,,,,,,,,,,,,,,,,,,,,,,,,,,,,0.1986570869544226,1.58,thermal constant analyzer,,,taken from the Fig.1,"specimen(100mm*10mm*1mm) for electrical conductivity measurement, specimen(30mm*10mm*4mm) for DMA analysis",0.004,-2.3979400086720375
49084-4-1-1,P100004,poly(hexano-6-lactam),Homopolymer,Polyamides/thioamides,C6H11NO,113.16,"linear,Thermoplastic,Crystal",Composite,low temperature expandable graphite(LTEG);wt%;15,"Zhou, Shengtai; Yu, Lin; Song, Xin; Chang, Jin; Zou, Huawei; Liang, Mei , Journal of Applied Polymer Science , 131 , 1 , 39596/1 (2014)",,"[polyamide 6(PA6)]Ultramid B3S,  melt volume-flow rate 175cm3/10min(275C, 5kg), density 1.13g/cm3, purchased from BASF Chemical Co.(Germany), [low temperature expandable graphite(LTEG)]trademark ADT KP801, particle size=ca.180micron, density=2.20g/cm3, obtained from Shijiazhuang ADT Carbonic Material Factory(China)",compression molded at 10MPa and 240C,Sheet,,,,specimen(100mm*10mm*1mm) for electrical conductivity measurement,,,,PA6 and LTEG blended at 30rpm and 240C for 10min,,,,,,,,,,,,,,,,,,,,,,,,,,,,,,,,,,,,0.353531559077762,2.257,thermal constant analyzer(hot-disk sensor),,,,specimen(100mm*10mm*1mm) for electrical conductivity measurement,0.001,-3.0
49084-5-1-1,P100004,poly(hexano-6-lactam),Homopolymer,Polyamides/thioamides,C6H11NO,113.16,"linear,Thermoplastic,Crystal",Composite,low temperature expandable graphite(LTEG);wt%;20,"Zhou, Shengtai; Yu, Lin; Song, Xin; Chang, Jin; Zou, Huawei; Liang, Mei , Journal of Applied Polymer Science , 131 , 1 , 39596/1 (2014)",,"[polyamide 6(PA6)]Ultramid B3S,  melt volume-flow rate 175cm3/10min(275C, 5kg), density 1.13g/cm3, purchased from BASF Chemical Co.(Germany), [low temperature expandable graphite(LTEG)]trademark ADT KP801, particle size=ca.180micron, density=2.20g/cm3, obtained from Shijiazhuang ADT Carbonic Material Factory(China)",compression molded at 10MPa and 240C,Sheet,,,,"specimen(100mm*10mm*1mm) for electrical conductivity measurement, specimen(30mm*10mm*4mm) for DMA analysis","Crystal45.5[%](DSC,heating rate 10C/min, N2, 2nd heating,)",,,PA6 and LTEG blended at 30rpm and 240C for 10min,,,,,,,,,,,,,,,,,,,,,,,,,,,,,,,,,,,,0.5843312243675308,3.84,thermal constant analyzer(hot-disk sensor),,,taken from the Fig.1,"specimen(100mm*10mm*1mm) for electrical conductivity measurement, specimen(30mm*10mm*4mm) for DMA analysis",0.004,-2.3979400086720375
49084-6-1-1,P100004,poly(hexano-6-lactam),Homopolymer,Polyamides/thioamides,C6H11NO,113.16,"linear,Thermoplastic,Crystal",Composite,low temperature expandable graphite(LTEG);wt%;35,"Zhou, Shengtai; Yu, Lin; Song, Xin; Chang, Jin; Zou, Huawei; Liang, Mei , Journal of Applied Polymer Science , 131 , 1 , 39596/1 (2014)",,"[polyamide 6(PA6)]Ultramid B3S,  melt volume-flow rate 175cm3/10min(275C, 5kg), density 1.13g/cm3, purchased from BASF Chemical Co.(Germany), [low temperature expandable graphite(LTEG)]trademark ADT KP801, particle size=ca.180micron, density=2.20g/cm3, obtained from Shijiazhuang ADT Carbonic Material Factory(China)",compression molded at 10MPa and 240C,Sheet,,,,"specimen(100mm*10mm*1mm) for electrical conductivity measurement, specimen(30mm*10mm*4mm) for DMA analysis","Crystal40.2[%](DSC,heating rate 10C/min, N2, 2nd heating,)",,,PA6 and LTEG blended at 30rpm and 240C for 10min,,,,,,,,,,,,,,,,,,,,,,,,,,,,,,,,,,,,0.9590413923210936,9.1,thermal constant analyzer(hot-disk sensor),,,taken from the Fig.1,"specimen(100mm*10mm*1mm) for electrical conductivity measurement, specimen(30mm*10mm*4mm) for DMA analysis",0.004,-2.3979400086720375
49084-7-1-1,P100004,poly(hexano-6-lactam),Homopolymer,Polyamides/thioamides,C6H11NO,113.16,"linear,Thermoplastic,Crystal",Composite,low temperature expandable graphite(LTEG);wt%;50,"Zhou, Shengtai; Yu, Lin; Song, Xin; Chang, Jin; Zou, Huawei; Liang, Mei , Journal of Applied Polymer Science , 131 , 1 , 39596/1 (2014)",,"[polyamide 6(PA6)]Ultramid B3S,  melt volume-flow rate 175cm3/10min(275C, 5kg), density 1.13g/cm3, purchased from BASF Chemical Co.(Germany), [low temperature expandable graphite(LTEG)]trademark ADT KP801, particle size=ca.180micron, density=2.20g/cm3, obtained from Shijiazhuang ADT Carbonic Material Factory(China)",compression molded at 10MPa and 240C,Sheet,,,,specimen(100mm*10mm*1mm) for electrical conductivity measurement,,,,PA6 and LTEG blended at 30rpm and 240C for 10min,,,,,,,,,,,,,,,,,,,,,,,,,,,,,,,,,,,,1.2148438480476975,16.4,thermal constant analyzer(hot-disk sensor),,,taken from the Fig.1,specimen(100mm*10mm*1mm) for electrical conductivity measurement,0.001,-3.0
49084-8-1-1,P100004,poly(hexano-6-lactam),Homopolymer,Polyamides/thioamides,C6H11NO,113.16,"linear,Thermoplastic,Crystal",Composite,low temperature expandable graphite(LTEG);wt%;60,"Zhou, Shengtai; Yu, Lin; Song, Xin; Chang, Jin; Zou, Huawei; Liang, Mei , Journal of Applied Polymer Science , 131 , 1 , 39596/1 (2014)",,"[polyamide 6(PA6)]Ultramid B3S,  melt volume-flow rate 175cm3/10min(275C, 5kg), density 1.13g/cm3, purchased from BASF Chemical Co.(Germany), [low temperature expandable graphite(LTEG)]trademark ADT KP801, particle size=ca.180micron, density=2.20g/cm3, obtained from Shijiazhuang ADT Carbonic Material Factory(China)",compression molded at 10MPa and 240C,Sheet,,,,,,,,PA6 and LTEG blended at 30rpm and 240C for 10min,,,,,,,,,,,,,,,,,,,,,,,,,,,,,,,,,,,,1.323252100171687,21.05,thermal constant analyzer(hot-disk sensor),,,,,,
49101-2-1-1,P010002,poly(prop-1-ene),Homopolymer,Polyolefins,C3H6,42.08,"linear,Thermoplastic,Crystal",Composite,talc;vol%;30,"Suplicz, A.; Szabo, F.; Kovacs, J. G. , Thermochimica Acta , 574 , 145-150 (2013)",,"[polypropylene(PP)]H145F, purchased from Tiszai Vegyi Kombinat(Hungary), [talc]plate-like powder, thermal conductivity ca.2-10W/(m*K)(Rf.12), density 2.7g/cm3, supplied by Novia Kft.(Hungary)",,Sheet,,,,sample size 80mm*80mm*2mm,,,,PP and talc mixed via LabTech Scientific extruder and granulated with a LabTech pelletizer,,,,,,,,,,"injection molded with an Arburg Allrounder 3705 700-290 injection molding machine, clamping force=70ton, zone temperature=200-185-180-175-165C, injection rate=50cm3/s, mold temperature=40C",,,,,,,,,,,,,,,,,,,,,,,,,"66[%](DSC,heating rate 10C/min, 2nd heating,)",-0.2291479883578558,0.59,hot plate method(Ref.14),"55 [C] , temperature difference between the hot and the cold side 10C",55.0,,sample size 80mm*80mm*2mm,0.002,-2.6989700043360187
49101-3-1-1,P010002,poly(prop-1-ene),Homopolymer,Polyolefins,C3H6,42.08,"linear,Thermoplastic,Crystal",Composite,boron nitride(BN);vol%;30,"Suplicz, A.; Szabo, F.; Kovacs, J. G. , Thermochimica Acta , 574 , 145-150 (2013)",,"[polypropylene(PP)]H145F, purchased from Tiszai Vegyi Kombinat(Hungary), [boron nitride(BN)]grade A 01, plate-like hexagonal powder, thermal conductivity 60-65W/(m*K)(Ref.11), density 2.2g/cm3(Ref.11), obtained from H.C. Starck GmbH(Germany)",,Sheet,,,,sample size 80mm*80mm*2mm,,,,PP and BN mixed via LabTech Scientific extruder and granulated with a LabTech pelletizer,,,,,,,,,,"injection molded with an Arburg Allrounder 3705 700-290 injection molding machine, clamping force=70ton, zone temperature=200-185-180-175-165C, injection rate=50cm3/s, mold temperature=40C",,,,,,,,,,,,,,,,,,,,,,,,,"64.2[%](DSC,heating rate 10C/min, 2nd heating,)",0.0569048513364725,1.14,hot plate method(Ref.14),"55 [C] , temperature difference between the hot and the cold side 10C",55.0,,sample size 80mm*80mm*2mm,0.002,-2.6989700043360187
49101-4-1-1,P010002,poly(prop-1-ene),Homopolymer,Polyolefins,C3H6,42.08,"linear,Thermoplastic,Crystal",Composite,titanium dioxide(TiO2);vol%;30,"Suplicz, A.; Szabo, F.; Kovacs, J. G. , Thermochimica Acta , 574 , 145-150 (2013)",,"[polypropylene(PP)]H145F, purchased from Tiszai Vegyi Kombinat(Hungary), [titanium dioxide(TiO2)]thermal conductivity 5-7W/(m*K)(Ref.13), obtained from Novia Kft.(Hungary)",,Sheet,,,,sample size 80mm*80mm*2mm,,,,PP and TiO2 mixed via LabTech Scientific extruder and granulated with a LabTech pelletizer,,,,,,,,,,"injection molded with an Arburg Allrounder 3705 700-290 injection molding machine, clamping force=70ton, zone temperature=200-185-180-175-165C, injection rate=50cm3/s, mold temperature=40C",,,,,,,,,,,,,,,,,,,,,,,,,"71[%](DSC,heating rate 10C/min, 2nd heating,)",-0.1938200260161128,0.64,hot plate method(Ref.14),"55 [C] , temperature difference between the hot and the cold side 10C",55.0,,sample size 80mm*80mm*2mm,0.002,-2.6989700043360187
49120-2-1-1,P460064,polyaniline,Homopolymer,Polyimines,C6H5N,91.11,"linear,Electroconductive",Composite,multi-walled carbon nanotube(MWCNT);wt%;5,"Yan, Haiyan; Kou, Kaichang , Journal of Materials Science , 49 , 3 , 1222-1228 (2014)",,"[multi-walled carbon nanotube(MWCNT)]purity>95%, average diameter 25nm and length between 5 and 10micron, purchased from Shenzhen Nanotech Port Co. Ltd.(China), [pretreatment of CNT]CNT dispersed in sodium dodecyl sulfate(SDS) and ultrasonicated for 4h, separated by centrifugation, washed with acetone and dried, [PANI-coated CNT(PANI-CNT)]aniline polymerized in HCl solution(pH=2) at RT for 12h using ammonium persulfate as oxidizing agent in the presence of pretreated CNT",compression molded at 120C and 20MPa for 10min in vacuum,Disk,,,,,,CNT homogeneously dispersed in the polymer matrix,,"PANI-CNT and PANI powders mixed by ultrasonication in ethanol for 1h, then milled at 600rpm for 2h using a planetary ball mill, then the mixed powders dried at 60C for 6h in vacuum",,,,,aniline,polycondensation,,,,,,,,,,,,,[Ref.16],,,,,,,,,,,,,PANI ground to fine powders smaller than 50micron by using an agate mortar and a pestle,,,,-0.585026652029182,0.26,Laser flash,23 [C],23.0,"RT, taken from the Fig.5(a)",,,
49120-3-1-1,P460064,polyaniline,Homopolymer,Polyimines,C6H5N,91.11,"linear,Electroconductive",Composite,multi-walled carbon nanotube(MWCNT);wt%;10,"Yan, Haiyan; Kou, Kaichang , Journal of Materials Science , 49 , 3 , 1222-1228 (2014)",,"[multi-walled carbon nanotube(MWCNT)]purity>95%, average diameter 25nm and length between 5 and 10micron, purchased from Shenzhen Nanotech Port Co. Ltd.(China), [pretreatment of CNT]CNT dispersed in sodium dodecyl sulfate(SDS) and ultrasonicated for 4h, separated by centrifugation, washed with acetone and dried, [PANI-coated CNT(PANI-CNT)]aniline polymerized in HCl solution(pH=2) at RT for 12h using ammonium persulfate as oxidizing agent in the presence of pretreated CNT",compression molded at 120C and 20MPa for 10min in vacuum,Disk,,,,,,CNT homogeneously dispersed in the polymer matrix,,"PANI-CNT and PANI powders mixed by ultrasonication in ethanol for 1h, then milled at 600rpm for 2h using a planetary ball mill, then the mixed powders dried at 60C for 6h in vacuum",,,,,aniline,polycondensation,,,,,,,,,,,,,[Ref.16],,,,,,,,,,,,,PANI ground to fine powders smaller than 50micron by using an agate mortar and a pestle,,,,-0.4814860601221125,0.33,Laser flash,23 [C],23.0,"RT, taken from the Fig.5(a)",,,
49120-4-1-1,P460064,polyaniline,Homopolymer,Polyimines,C6H5N,91.11,"linear,Electroconductive",Composite,multi-walled carbon nanotube(MWCNT);wt%;15,"Yan, Haiyan; Kou, Kaichang , Journal of Materials Science , 49 , 3 , 1222-1228 (2014)",,"[multi-walled carbon nanotube(MWCNT)]purity>95%, average diameter 25nm and length between 5 and 10micron, purchased from Shenzhen Nanotech Port Co. Ltd.(China), [pretreatment of CNT]CNT dispersed in sodium dodecyl sulfate(SDS) and ultrasonicated for 4h, separated by centrifugation, washed with acetone and dried, [PANI-coated CNT(PANI-CNT)]aniline polymerized in HCl solution(pH=2) at RT for 12h using ammonium persulfate as oxidizing agent in the presence of pretreated CNT",compression molded at 120C and 20MPa for 10min in vacuum,Disk,,,,,,CNT homogeneously dispersed in the polymer matrix,,"PANI-CNT and PANI powders mixed by ultrasonication in ethanol for 1h, then milled at 600rpm for 2h using a planetary ball mill, then the mixed powders dried at 60C for 6h in vacuum",,,,,aniline,polycondensation,,,,,,,,,,,,,[Ref.16],,,,,,,,,,,,,PANI ground to fine powders smaller than 50micron by using an agate mortar and a pestle,,,,-0.431798275933005,0.37,Laser flash,23 [C],23.0,"RT, taken from the Fig.5(a)",,,
49120-5-1-1,P460064,polyaniline,Homopolymer,Polyimines,C6H5N,91.11,"linear,Electroconductive",Composite,multi-walled carbon nanotube(MWCNT);wt%;20,"Yan, Haiyan; Kou, Kaichang , Journal of Materials Science , 49 , 3 , 1222-1228 (2014)",,"[multi-walled carbon nanotube(MWCNT)]purity>95%, average diameter 25nm and length between 5 and 10micron, purchased from Shenzhen Nanotech Port Co. Ltd.(China), [pretreatment of CNT]CNT dispersed in sodium dodecyl sulfate(SDS) and ultrasonicated for 4h, separated by centrifugation, washed with acetone and dried, [PANI-coated CNT(PANI-CNT)]aniline polymerized in HCl solution(pH=2) at RT for 12h using ammonium persulfate as oxidizing agent in the presence of pretreated CNT",compression molded at 120C and 20MPa for 10min in vacuum,Disk,,,,,,CNT homogeneously dispersed in the polymer matrix,,"PANI-CNT and PANI powders mixed by ultrasonication in ethanol for 1h, then milled at 600rpm for 2h using a planetary ball mill, then the mixed powders dried at 60C for 6h in vacuum",,,,,aniline,polycondensation,,,,,,,,,,,,,[Ref.16],,,,,,,,,,,,,PANI ground to fine powders smaller than 50micron by using an agate mortar and a pestle,,,,-0.431798275933005,0.37,Laser flash,23 [C],23.0,"RT, taken from the Fig.5(a)",,,
49120-6-1-1,P460064,polyaniline,Homopolymer,Polyimines,C6H5N,91.11,"linear,Electroconductive",Composite,multi-walled carbon nanotube(MWCNT);wt%;30,"Yan, Haiyan; Kou, Kaichang , Journal of Materials Science , 49 , 3 , 1222-1228 (2014)",,"[multi-walled carbon nanotube(MWCNT)]purity>95%, average diameter 25nm and length between 5 and 10micron, purchased from Shenzhen Nanotech Port Co. Ltd.(China), [pretreatment of CNT]CNT dispersed in sodium dodecyl sulfate(SDS) and ultrasonicated for 4h, separated by centrifugation, washed with acetone and dried, [PANI-coated CNT(PANI-CNT)]aniline polymerized in HCl solution(pH=2) at RT for 12h using ammonium persulfate as oxidizing agent in the presence of pretreated CNT",compression molded at 120C and 20MPa for 10min in vacuum,Disk,,,,,,CNT homogeneously dispersed in the polymer matrix,,"PANI-CNT and PANI powders mixed by ultrasonication in ethanol for 1h, then milled at 600rpm for 2h using a planetary ball mill, then the mixed powders dried at 60C for 6h in vacuum",,,,,aniline,polycondensation,,,,,,,,,,,,,[Ref.16],,,,,,,,,,,,,PANI ground to fine powders smaller than 50micron by using an agate mortar and a pestle,,,,-0.3279021420642826,0.47,Laser flash,23 [C],23.0,"RT, taken from the Fig.5(a)",,,
49214-2-1-1,P150011,poly(bisphenol A carbonate),Homopolymer,Polycarbonates/thiocarbonates,C16H14O3,254.28,"linear,Thermoplastic",Composite,CNTs;wt%;2,"King, Julia A; Via, Michael D; Caspary, Jeffrey A; Jubinski, Mary M; Miskioglu, Ibrahim; Mills, Owen P; Bogucki, Gregg R , Journal of Applied Polymer Science , 118 , 5 , 2512-2520 (2010)",,"[polycarbonate (PC)] Lexan; HF1130-111; Sabic Inovative Plastics, MFR(300C/1.2 kg) = 25 g/10 min, d. = 1.2g/cc, [Carbon nanotubes (CNTs)] Pure carbon, diam. = 0.01 micron, length = 10 micron, FIBRIL; masterbatch MB6015-00; Hyperion Catalysis International,  the masterbatch containing 15 wt% MWCNTs",,Disk,,,,"diam. = 5 cm, t = 3.2 mm",,,,Pure PC pellets and masterbatch pellets mixed in intermeshing twin screw extruder,,,,,,,,,,Shape of Test Piece,,,,,,,,,,,,,,,,,,,,,,,,,,-0.6345120151091003,0.232,Holometrix thermal conductivity analyzer,55 [C],55.0,Through-plane direction,"diam. = 5 cm, t = 3.2 mm",0.0032,-2.494850021680094
49214-3-1-1,P150011,poly(bisphenol A carbonate),Homopolymer,Polycarbonates/thiocarbonates,C16H14O3,254.28,"linear,Thermoplastic",Composite,CNTs;wt%;3,"King, Julia A; Via, Michael D; Caspary, Jeffrey A; Jubinski, Mary M; Miskioglu, Ibrahim; Mills, Owen P; Bogucki, Gregg R , Journal of Applied Polymer Science , 118 , 5 , 2512-2520 (2010)",,"[polycarbonate (PC)] Lexan; HF1130-111; Sabic Inovative Plastics, MFR(300C/1.2 kg) = 25 g/10 min, d. = 1.2g/cc, [Carbon nanotubes (CNTs)] Pure carbon, diam. = 0.01 micron, length = 10 micron, FIBRIL; masterbatch MB6015-00; Hyperion Catalysis International,  the masterbatch containing 15 wt% MWCNTs",,Disk,,,,"diam. = 5 cm, t = 3.2 mm",,,,Pure PC pellets and masterbatch pellets mixed in intermeshing twin screw extruder,,,,,,,,,,Shape of Test Piece,,,,,,,,,,,,,,,,,,,,,,,,,,-0.6179829574251317,0.241,Holometrix thermal conductivity analyzer,55 [C],55.0,Through-plane direction,"diam. = 5 cm, t = 3.2 mm",0.0032,-2.494850021680094
49214-4-1-1,P150011,poly(bisphenol A carbonate),Homopolymer,Polycarbonates/thiocarbonates,C16H14O3,254.28,"linear,Thermoplastic",Composite,CNTs;wt%;4,"King, Julia A; Via, Michael D; Caspary, Jeffrey A; Jubinski, Mary M; Miskioglu, Ibrahim; Mills, Owen P; Bogucki, Gregg R , Journal of Applied Polymer Science , 118 , 5 , 2512-2520 (2010)",,"[polycarbonate (PC)] Lexan; HF1130-111; Sabic Inovative Plastics, MFR(300C/1.2 kg) = 25 g/10 min, d. = 1.2g/cc, [Carbon nanotubes (CNTs)] Pure carbon, diam. = 0.01 micron, length = 10 micron, FIBRIL; masterbatch MB6015-00; Hyperion Catalysis International,  the masterbatch containing 15 wt% MWCNTs",,Disk,,,,"diam. = 5 cm, t = 3.2 mm",,,,Pure PC pellets and masterbatch pellets mixed in intermeshing twin screw extruder,,,,,,,,,,Shape of Test Piece,,,,,,,,,,,,,,,,,,,,,,,,,,-0.5934598195660448,0.255,Holometrix thermal conductivity analyzer,55 [C],55.0,Through-plane direction,"diam. = 5 cm, t = 3.2 mm",0.0032,-2.494850021680094
49214-5-1-1,P150011,poly(bisphenol A carbonate),Homopolymer,Polycarbonates/thiocarbonates,C16H14O3,254.28,"linear,Thermoplastic",Composite,CNTs;wt%;5,"King, Julia A; Via, Michael D; Caspary, Jeffrey A; Jubinski, Mary M; Miskioglu, Ibrahim; Mills, Owen P; Bogucki, Gregg R , Journal of Applied Polymer Science , 118 , 5 , 2512-2520 (2010)",,"[polycarbonate (PC)] Lexan; HF1130-111; Sabic Inovative Plastics, MFR(300C/1.2 kg) = 25 g/10 min, d. = 1.2g/cc, [Carbon nanotubes (CNTs)] Pure carbon, diam. = 0.01 micron, length = 10 micron, FIBRIL; masterbatch MB6015-00; Hyperion Catalysis International,  the masterbatch containing 15 wt% MWCNTs",,Disk,,,,"diam. = 5 cm, t = 3.2 mm",,,,Pure PC pellets and masterbatch pellets mixed in intermeshing twin screw extruder,,,,,,,,,,Shape of Test Piece,,,,,,,,,,,,,,,,,,,,,,,,,,-0.575118363368933,0.266,Holometrix thermal conductivity analyzer,55 [C],55.0,Through-plane direction,"diam. = 5 cm, t = 3.2 mm",0.0032,-2.494850021680094
49214-6-1-1,P150011,poly(bisphenol A carbonate),Homopolymer,Polycarbonates/thiocarbonates,C16H14O3,254.28,"linear,Thermoplastic",Composite,CNTs;wt%;6,"King, Julia A; Via, Michael D; Caspary, Jeffrey A; Jubinski, Mary M; Miskioglu, Ibrahim; Mills, Owen P; Bogucki, Gregg R , Journal of Applied Polymer Science , 118 , 5 , 2512-2520 (2010)",,"[polycarbonate (PC)] Lexan; HF1130-111; Sabic Inovative Plastics, MFR(300C/1.2 kg) = 25 g/10 min, d. = 1.2g/cc, [Carbon nanotubes (CNTs)] Pure carbon, diam. = 0.01 micron, length = 10 micron, FIBRIL; masterbatch MB6015-00; Hyperion Catalysis International,  the masterbatch containing 15 wt% MWCNTs",,Disk,,,,"diam. = 5 cm, t = 3.2 mm",,,,Pure PC pellets and masterbatch pellets mixed in intermeshing twin screw extruder,,,,,,,,,,Shape of Test Piece,,,,,,,,,,,,,,,,,,,,,,,,,,-0.5606673061697374,0.275,Holometrix thermal conductivity analyzer,55 [C],55.0,Through-plane direction,"diam. = 5 cm, t = 3.2 mm",0.0032,-2.494850021680094
49214-7-1-1,P150011,poly(bisphenol A carbonate),Homopolymer,Polycarbonates/thiocarbonates,C16H14O3,254.28,"linear,Thermoplastic",Composite,CNTs;wt%;8,"King, Julia A; Via, Michael D; Caspary, Jeffrey A; Jubinski, Mary M; Miskioglu, Ibrahim; Mills, Owen P; Bogucki, Gregg R , Journal of Applied Polymer Science , 118 , 5 , 2512-2520 (2010)",,"[polycarbonate (PC)] Lexan; HF1130-111; Sabic Inovative Plastics, MFR(300C/1.2 kg) = 25 g/10 min, d. = 1.2g/cc, [Carbon nanotubes (CNTs)] Pure carbon, diam. = 0.01 micron, length = 10 micron, FIBRIL; masterbatch MB6015-00; Hyperion Catalysis International,  the masterbatch containing 15 wt% MWCNTs",,Disk,,,,"diam. = 5 cm, t = 3.2 mm",,,,Pure PC pellets and masterbatch pellets mixed in intermeshing twin screw extruder,,,,,,,,,,Shape of Test Piece,,,,,,,,,,,,,,,,,,,,,,,,,,-0.51427857351842,0.306,Holometrix thermal conductivity analyzer,55 [C],55.0,Through-plane direction,"diam. = 5 cm, t = 3.2 mm",0.0032,-2.494850021680094
49587-2-1-1,P030001,poly(vinyl alcohol),Homopolymer,Polyvinyls,C2H4O,44.05,"linear,Thermoplastic,Nanocomposite",Composite,reduced graphene oxide (rGO);wt%;0.5;nanosheet,"Xue, Guobin; Zhong, Jiang; Gao, Shu; Wang, Bo , Carbon , 96 , 871-878 (2016)",,"[PVA] purchased from Sinopharm Chemical Reagent Co., Ltd. (China), DP=1788 (reported), [rGO] graphite (460mesh, purity>99.5%) oxidizad to graphene oxide (GO) via modified Hummer's method, then GO dispersion in water reduced with hydrazine hydrate (1/1 mass ratio to GO) at 95C for 8h",,,,,,Porous PVA/rGO nanocomposite,,"Thickness of rGO nanosheets in the composite=6-28nm (TEM), free vol. size (Vf)=ca.68.3(angstrom)**3, fractional free vol. (fr)=ca.9.22% (PALS, taken from the Fig.3a, c)",,"PVA/water soln. mixed with aq. dispersion of GO at 95C for 0.5h, hydrazine hydrate (1/1 mass ratio to GO) added to the PVA/GO mixt. and GO in situ reduced by heating at 95C for 8h, finally water removed by freeze-drying from the PVA/rGO soln.",,,,,,,,,,,,,,,,,,,,,,,,,,,,,,,,,,Interfacial interaction between rGO and PVA chains observed in the composite (FTIR),,-0.4814860601221125,0.33,Home-made thermal cond. test equipment,,,Taken from the Fig.4(a),Porous PVA/rGO nanocomposite,,
49587-3-1-1,P030001,poly(vinyl alcohol),Homopolymer,Polyvinyls,C2H4O,44.05,"linear,Thermoplastic,Nanocomposite",Composite,reduced graphene oxide (rGO);wt%;1.0;nanosheet,"Xue, Guobin; Zhong, Jiang; Gao, Shu; Wang, Bo , Carbon , 96 , 871-878 (2016)",,"[PVA] purchased from Sinopharm Chemical Reagent Co., Ltd. (China), DP=1788 (reported), [rGO] graphite (460mesh, purity>99.5%) oxidizad to graphene oxide (GO) via modified Hummer's method, then GO dispersion in water reduced with hydrazine hydrate (1/1 mass ratio to GO) at 95C for 8h",,,,,,Porous PVA/rGO nanocomposite,,"Free vol. size (Vf)=ca.72.6(angstrom)**3, fractional free vol. (fr)=ca.9.07% (PALS, taken from the Fig.3a, c)",,"PVA/water soln. mixed with aq. dispersion of GO at 95C for 0.5h, hydrazine hydrate (1/1 mass ratio to GO) added to the PVA/GO mixt. and GO in situ reduced by heating at 95C for 8h, finally water removed by freeze-drying from the PVA/rGO soln.",,,,,,,,,,,,,,,,,,,,,,,,,,,,,,,,,,Interfacial interaction between rGO and PVA chains observed in the composite (FTIR),,-0.3665315444204134,0.43,Home-made thermal cond. test equipment,,,Taken from the Fig.4(a),Porous PVA/rGO nanocomposite,,
49587-4-1-1,P030001,poly(vinyl alcohol),Homopolymer,Polyvinyls,C2H4O,44.05,"linear,Thermoplastic,Nanocomposite",Composite,reduced graphene oxide (rGO);wt%;1.5;nanosheet,"Xue, Guobin; Zhong, Jiang; Gao, Shu; Wang, Bo , Carbon , 96 , 871-878 (2016)",,"[PVA] purchased from Sinopharm Chemical Reagent Co., Ltd. (China), DP=1788 (reported), [rGO] graphite (460mesh, purity>99.5%) oxidizad to graphene oxide (GO) via modified Hummer's method, then GO dispersion in water reduced with hydrazine hydrate (1/1 mass ratio to GO) at 95C for 8h",,,,,,Porous PVA/rGO nanocomposite,,"Free vol. size (Vf)=ca.73.5(angstrom)**3, fractional free vol. (fr)=ca.9.02% (PALS, taken from the Fig.3a, c)",,"PVA/water soln. mixed with aq. dispersion of GO at 95C for 0.5h, hydrazine hydrate (1/1 mass ratio to GO) added to the PVA/GO mixt. and GO in situ reduced by heating at 95C for 8h, finally water removed by freeze-drying from the PVA/rGO soln.",,,,,,,,,,,,,,,,,,,,,,,,,,,,,,,,,,Interfacial interaction between rGO and PVA chains observed in the composite (FTIR),,-0.3187587626244128,0.48,Home-made thermal cond. test equipment,,,Taken from the Fig.4(a),Porous PVA/rGO nanocomposite,,
49587-5-1-1,P030001,poly(vinyl alcohol),Homopolymer,Polyvinyls,C2H4O,44.05,"linear,Thermoplastic,Nanocomposite",Composite,reduced graphene oxide (rGO);wt%;2.0;nanosheet,"Xue, Guobin; Zhong, Jiang; Gao, Shu; Wang, Bo , Carbon , 96 , 871-878 (2016)",,"[PVA] purchased from Sinopharm Chemical Reagent Co., Ltd. (China), DP=1788 (reported), [rGO] graphite (460mesh, purity>99.5%) oxidizad to graphene oxide (GO) via modified Hummer's method, then GO dispersion in water reduced with hydrazine hydrate (1/1 mass ratio to GO) at 95C for 8h",,,,,,Porous PVA/rGO nanocomposite,,"rGO exfoliated in the composite, thickness of rGO nanosheets in the composite=32-60nm (TEM), free vol. size (Vf)=ca.75.7(angstrom)**3, fractional free vol. (fr)=ca.8.93% (PALS, taken from the Fig.3a, c)",,"PVA/water soln. mixed with aq. dispersion of GO at 95C for 0.5h, hydrazine hydrate (1/1 mass ratio to GO) added to the PVA/GO mixt. and GO in situ reduced by heating at 95C for 8h, finally water removed by freeze-drying from the PVA/rGO soln.",,,,,,,,,,,,,,,,,,,,,,,,,,,,,,,,,,Interfacial interaction between rGO and PVA chains observed in the composite (FTIR),,-0.2700257143004443,0.537,Home-made thermal cond. test equipment,,,,Porous PVA/rGO nanocomposite,,
49727-2-1-1,P010001,polyethene,Homopolymer,Polyolefins,CH2,14.03,linear,Composite,hollow glass microsphere(HGM);vol%;10;," Engineering , 58 , 91-102 (2014)",,"[low-density polyethylene(LDPE)] Qilu Petrochemical Corporation of China, density=0.93g/cm3, [HGM] S38HS, obtained from 3M China Ltd., true density=0.38g/cm3, particle size(D50)=40micron, wall thickness=1.05micron, compressive strength=37.9MPa, thermal cond. =0.176-0.131W/mK, dielectric const. at 1MHz=1.732","Melted at 140C under 10MPa in a die, then cooled under pressure",Plate,,,,"(thermal conductivity)d=30mm, t=2.5mm, (low frequency dielectric properties)10*10*2.5mm",,,,Mixed for 240min,,,,,,,,,,,,,,,,,,,,,,,,,,,,,,,,,,,,-0.5376020021010439,0.29,Thermal cond. meter,20 ... 60 [C],60.0,Taken from the Fig. 5,"(thermal conductivity)d=30mm, t=2.5mm, (low frequency dielectric properties)10*10*2.5mm",0.0025,-2.6020599913279625
49727-3-1-1,P010001,polyethene,Homopolymer,Polyolefins,CH2,14.03,linear,Composite,hollow glass microsphere(HGM);vol%;20;," Engineering , 58 , 91-102 (2014)",,"[low-density polyethylene(LDPE)] Qilu Petrochemical Corporation of China, density=0.93g/cm3, [HGM] S38HS, obtained from 3M China Ltd., true density=0.38g/cm3, particle size(D50)=40micron, wall thickness=1.05micron, compressive strength=37.9MPa, thermal cond. =0.176-0.131W/mK, dielectric const. at 1MHz=1.732","Melted at 140C under 10MPa in a die, then cooled under pressure",Plate,,,,"(thermal conductivity)d=30mm, t=2.5mm, (low frequency dielectric properties)10*10*2.5mm",,,,Mixed for 240min,,,,,,,,,,,,,,,,,,,,,,,,,,,,,,,,,,,,-0.585026652029182,0.26,Thermal cond. meter,20 ... 60 [C],60.0,Taken from the Fig. 5,"(thermal conductivity)d=30mm, t=2.5mm, (low frequency dielectric properties)10*10*2.5mm",0.0025,-2.6020599913279625
49727-4-1-1,P010001,polyethene,Homopolymer,Polyolefins,CH2,14.03,linear,Composite,hollow glass microsphere(HGM);vol%;30;," Engineering , 58 , 91-102 (2014)",,"[low-density polyethylene(LDPE)] Qilu Petrochemical Corporation of China, density=0.93g/cm3, [HGM] S38HS, obtained from 3M China Ltd., true density=0.38g/cm3, particle size(D50)=40micron, wall thickness=1.05micron, compressive strength=37.9MPa, thermal cond. =0.176-0.131W/mK, dielectric const. at 1MHz=1.732","Melted at 140C under 10MPa in a die, then cooled under pressure",Plate,,,,"(thermal conductivity)d=30mm, t=2.5mm, (low frequency dielectric properties)10*10*2.5mm, (microwave dielectric properties)d=30mm, t=16mm",,,,Mixed for 240min,,,,,,,,,,,,,,,,,,,,,,,,,,,,,,,,,,,,-0.6478174818886375,0.225,Thermal cond. meter,20 ... 60 [C],60.0,Taken from the Fig. 5,"(thermal conductivity)d=30mm, t=2.5mm, (low frequency dielectric properties)10*10*2.5mm, (microwave dielectric properties)d=30mm, t=16mm",0.0025,-2.6020599913279625
