Repository: shimakawa-hvg/expt-group-partitioning

# expt-group-partitioning
"Prevention of Leakage in Machine Learning Prediction for Polymer Composite Properties" 

Hajime Shimakawa, Akiko Kumada, and Masahiro Sato

Department of Electrical Engineering & Information Systems, School of Engineering, 
The University of Tokyo, 7-3-1 Hongo, Bunkyo-ku, 113-8656, Tokyo, Japan

## Content
- ```data_EC.csv```: csv file for data used in EC prediction.
- ```data_TC.csv```: csv file for data used in TC prediction.
- ```make_expt_id.ipynb```: jupyternotebook for making expt-id from reference information.
- ```sample_detail_EC.csv```: csv file for sample details used to make expt-id.

File: sample_detail_EC.csv (part 9 of 37)
36604-6-1-1,P010001,polyethene,Homopolymer,Polyolefins,CH2,14.03,,"linear,Thermoplastic",Composite,multi-wall carbon nanotube(MWNT);wt%;3,"pressed at 180C and 2MPa for 20min, then cooled slowly to RT",Sheet,t=1.2mm,"Bin, Yuezhen; Yamanaka, Atsuko; Chen, Qingyun; Xi, Ying; Jiang, Xiaowen; Matsuo, Masaru , Polymer Journal , 39 , 6 , 598-609 (2007)",,"[UHMWPE]Hizex, Mv=6.3E(6), obtained from Mitsui Chemical, [multi-wall carbon nanotube(MWNT)]Hyperion Graphite Fibrils, D=10-20nm, L/D=1-2E(3), BET surface area 250m2/g, DBP adsorption 400-500cm3/100g, true density 2.0g/cm3","UHMWPE and MWNT mixed in paraffin(C16-C21) at RT, stirred and heated to 250C, maintained for 30min under N2(UHMWPE concentration 5g/20g paraffin), paraffin removed from the composite using benzene",,,,,,,,,,,,,,,,,,,,,,,,,,,,,,,,,,,,,,,,,,,,,,,,,,,,,,,,,,,,,,1e-06,-6.0,23 [C],taken from the Fig.4,digital multimeter,23.0,t=1.2mm,0.0012,-2.9208187539523753
36604-6-1-2,P010001,polyethene,Homopolymer,Polyolefins,CH2,14.03,,"linear,Thermoplastic",Composite,multi-wall carbon nanotube(MWNT);wt%;3,"pressed at 180C and 2MPa for 20min, then cooled slowly to RT",Sheet,t=1.2mm,"Bin, Yuezhen; Yamanaka, Atsuko; Chen, Qingyun; Xi, Ying; Jiang, Xiaowen; Matsuo, Masaru , Polymer Journal , 39 , 6 , 598-609 (2007)",,"[UHMWPE]Hizex, Mv=6.3E(6), obtained from Mitsui Chemical, [multi-wall carbon nanotube(MWNT)]Hyperion Graphite Fibrils, D=10-20nm, L/D=1-2E(3), BET surface area 250m2/g, DBP adsorption 400-500cm3/100g, true density 2.0g/cm3","UHMWPE and MWNT mixed in paraffin(C16-C21) at RT, stirred and heated to 250C, maintained for 30min under N2(UHMWPE concentration 5g/20g paraffin), paraffin removed from the composite using benzene",,,,,,,,,,,,,,,,,,,,,,,,,,,heat-treated at 155C,,,,,,,,,,,,,,,,,,,,,,,,,,,,,,,,,,,2e-05,-4.698970004336019,23 [C],taken from the Fig.4,digital multimeter,23.0,t=1.2mm,0.0012,-2.9208187539523753
36604-7-1-1,P010001,polyethene,Homopolymer,Polyolefins,CH2,14.03,,"linear,Thermoplastic",Composite,multi-wall carbon nanotube(MWNT);wt%;5,"pressed at 180C and 2MPa for 20min, then cooled slowly to RT",Sheet,t=1.2mm,"Bin, Yuezhen; Yamanaka, Atsuko; Chen, Qingyun; Xi, Ying; Jiang, Xiaowen; Matsuo, Masaru , Polymer Journal , 39 , 6 , 598-609 (2007)",,"[UHMWPE]Hizex, Mv=6.3E(6), obtained from Mitsui Chemical, [multi-wall carbon nanotube(MWNT)]Hyperion Graphite Fibrils, D=10-20nm, L/D=1-2E(3), BET surface area 250m2/g, DBP adsorption 400-500cm3/100g, true density 2.0g/cm3","UHMWPE and MWNT mixed in paraffin(C16-C21) at RT, stirred and heated to 250C, maintained for 30min under N2(UHMWPE concentration 5g/20g paraffin), paraffin removed from the composite using benzene",,,,,,,,,,,,,,,,,,,,,,,,,,,,,,,,,,,,,,,,,,,,,,,,,,,,,,,,,,,,,,2e-05,-4.698970004336019,23 [C],taken from the Fig.4,digital multimeter,23.0,t=1.2mm,0.0012,-2.9208187539523753
36604-7-1-2,P010001,polyethene,Homopolymer,Polyolefins,CH2,14.03,,"linear,Thermoplastic",Composite,multi-wall carbon nanotube(MWNT);wt%;5,"pressed at 180C and 2MPa for 20min, then cooled slowly to RT",Sheet,t=1.2mm,"Bin, Yuezhen; Yamanaka, Atsuko; Chen, Qingyun; Xi, Ying; Jiang, Xiaowen; Matsuo, Masaru , Polymer Journal , 39 , 6 , 598-609 (2007)",,"[UHMWPE]Hizex, Mv=6.3E(6), obtained from Mitsui Chemical, [multi-wall carbon nanotube(MWNT)]Hyperion Graphite Fibrils, D=10-20nm, L/D=1-2E(3), BET surface area 250m2/g, DBP adsorption 400-500cm3/100g, true density 2.0g/cm3","UHMWPE and MWNT mixed in paraffin(C16-C21) at RT, stirred and heated to 250C, maintained for 30min under N2(UHMWPE concentration 5g/20g paraffin), paraffin removed from the composite using benzene",,,,,,,,,,,,,,,,,,,,,,,,,,,heat-treated at 155C,,,,,,,,,,,,,,,,,,,,,,,,,,,,,,,,,,,0.0018,-2.744727494896694,23 [C],taken from the Fig.4,digital multimeter,23.0,t=1.2mm,0.0012,-2.9208187539523753
36604-8-1-1,P010001,polyethene,Homopolymer,Polyolefins,CH2,14.03,,"linear,Thermoplastic",Composite,multi-wall carbon nanotube(MWNT);wt%;10,"pressed at 180C and 2MPa for 20min, then cooled slowly to RT",Sheet,t=1.2mm,"Bin, Yuezhen; Yamanaka, Atsuko; Chen, Qingyun; Xi, Ying; Jiang, Xiaowen; Matsuo, Masaru , Polymer Journal , 39 , 6 , 598-609 (2007)",,"[UHMWPE]Hizex, Mv=6.3E(6), obtained from Mitsui Chemical, [multi-wall carbon nanotube(MWNT)]Hyperion Graphite Fibrils, D=10-20nm, L/D=1-2E(3), BET surface area 250m2/g, DBP adsorption 400-500cm3/100g, true density 2.0g/cm3","UHMWPE and MWNT mixed in paraffin(C16-C21) at RT, stirred and heated to 250C, maintained for 30min under N2(UHMWPE concentration 5g/20g paraffin), paraffin removed from the composite using benzene",,,,,,,,,,,,,,,,,,,,,,,,,,,,,,,,,,,,,,,,,,,,,,,,,,,,,,,,,,,,,,0.0004,-3.397940008672037,23 [C],taken from the Fig.4 and 10,digital multimeter,23.0,t=1.2mm,0.0012,-2.9208187539523753
36604-8-1-2,P010001,polyethene,Homopolymer,Polyolefins,CH2,14.03,,"linear,Thermoplastic",Composite,multi-wall carbon nanotube(MWNT);wt%;10,"pressed at 180C and 2MPa for 20min, then cooled slowly to RT",Sheet,t=1.2mm,"Bin, Yuezhen; Yamanaka, Atsuko; Chen, Qingyun; Xi, Ying; Jiang, Xiaowen; Matsuo, Masaru , Polymer Journal , 39 , 6 , 598-609 (2007)",,"[UHMWPE]Hizex, Mv=6.3E(6), obtained from Mitsui Chemical, [multi-wall carbon nanotube(MWNT)]Hyperion Graphite Fibrils, D=10-20nm, L/D=1-2E(3), BET surface area 250m2/g, DBP adsorption 400-500cm3/100g, true density 2.0g/cm3","UHMWPE and MWNT mixed in paraffin(C16-C21) at RT, stirred and heated to 250C, maintained for 30min under N2(UHMWPE concentration 5g/20g paraffin), paraffin removed from the composite using benzene",,,,,,,,,,,,,,,,,,,,,,,,,,,heat-treated at 155C,,,,,,,,,,,,,,,,,,,,,,,,,,,,,,,,,,,0.01,-2.0,23 [C],taken from the Fig.4,digital multimeter,23.0,t=1.2mm,0.0012,-2.9208187539523753
36604-9-1-1,P010001,polyethene,Homopolymer,Polyolefins,CH2,14.03,,"linear,Thermoplastic",Composite,multi-wall carbon nanotube(MWNT);wt%;15,"pressed at 180C and 2MPa for 20min, then cooled slowly to RT",Sheet,t=1.2mm,"Bin, Yuezhen; Yamanaka, Atsuko; Chen, Qingyun; Xi, Ying; Jiang, Xiaowen; Matsuo, Masaru , Polymer Journal , 39 , 6 , 598-609 (2007)",,"[UHMWPE]Hizex, Mv=6.3E(6), obtained from Mitsui Chemical, [multi-wall carbon nanotube(MWNT)]Hyperion Graphite Fibrils, D=10-20nm, L/D=1-2E(3), BET surface area 250m2/g, DBP adsorption 400-500cm3/100g, true density 2.0g/cm3","UHMWPE and MWNT mixed in paraffin(C16-C21) at RT, stirred and heated to 250C, maintained for 30min under N2(UHMWPE concentration 5g/20g paraffin), paraffin removed from the composite using benzene",,,,,,,,,,,,,,,,,,,,,,,,,,,,,,,,,,,,,,,,,,,,,,,,,,,,,,,,,,,,,,0.002,-2.6989700043360187,23 [C],taken from the Fig.4,digital multimeter,23.0,t=1.2mm,0.0012,-2.9208187539523753
36604-9-1-2,P010001,polyethene,Homopolymer,Polyolefins,CH2,14.03,,"linear,Thermoplastic",Composite,multi-wall carbon nanotube(MWNT);wt%;15,"pressed at 180C and 2MPa for 20min, then cooled slowly to RT",Sheet,t=1.2mm,"Bin, Yuezhen; Yamanaka, Atsuko; Chen, Qingyun; Xi, Ying; Jiang, Xiaowen; Matsuo, Masaru , Polymer Journal , 39 , 6 , 598-609 (2007)",,"[UHMWPE]Hizex, Mv=6.3E(6), obtained from Mitsui Chemical, [multi-wall carbon nanotube(MWNT)]Hyperion Graphite Fibrils, D=10-20nm, L/D=1-2E(3), BET surface area 250m2/g, DBP adsorption 400-500cm3/100g, true density 2.0g/cm3","UHMWPE and MWNT mixed in paraffin(C16-C21) at RT, stirred and heated to 250C, maintained for 30min under N2(UHMWPE concentration 5g/20g paraffin), paraffin removed from the composite using benzene",,,,,,,,,,,,,,,,,,,,,,,,,,,heat-treated at 155C,,,,,,,,,,,,,,,,,,,,,,,,,,,,,,,,,,,0.08,-1.0969100130080565,23 [C],taken from the Fig.4,digital multimeter,23.0,t=1.2mm,0.0012,-2.9208187539523753
36638-2-1-2,P040048,poly(methyl methacrylate),Homopolymer,"Polyacrylics, Polyvinyls",C5H8O2,100.12,,"linear,Thermoplastic",Composite,[graphite(ARG)];wt%;1,compressed at 210C and 1.75MPa for 10min,Film,"t=ca.0.1-0.15mm, sample 15mm*4.0mm for mechanical test, sample 25mm*10mm for impedance spectroscopy"," Polymer Physics , 45 , 15 , 2097-2112 (2007)",,"[PMMA]Mw=350000, at, PDI=2.1, obtained from Polysciences, Inc., [graphite(ARG)]as received graphite, BET surface area >1m2/g, donated from Asbury carbons","graphite suspension and PMMA soln. in THF shear mixed at 6000rpm for 60min in ice bath, then dropped into stirred MeOH, filtered and dried",,,,,,,,,,,,,,,,,,,,,,,,,,,,,,,,,,,,,,,,,,,,,,,,,,,,,,,,,,,,,,5e-12,-11.30102999566398,0.1Hz,taken from the Fig.12,impedance spectroscopy,,"t=ca.0.1-0.15mm, sample 15mm*4.0mm for mechanical test, sample 25mm*10mm for impedance spectroscopy",0.000125,-3.9030899869919438
36638-3-1-2,P040048,poly(methyl methacrylate),Homopolymer,"Polyacrylics, Polyvinyls",C5H8O2,100.12,,"linear,Thermoplastic",Composite,[graphite(ARG)];wt%;2,compressed at 210C and 1.75MPa for 10min,Film,"t=ca.0.1-0.15mm, sample 15mm*4.0mm for mechanical test, sample 25mm*10mm for impedance spectroscopy"," Polymer Physics , 45 , 15 , 2097-2112 (2007)",,"[PMMA]Mw=350000, at, PDI=2.1, obtained from Polysciences, Inc., [graphite(ARG)]as received graphite, BET surface area >1m2/g, donated from Asbury carbons","graphite suspension and PMMA soln. in THF shear mixed at 6000rpm for 60min in ice bath, then dropped into stirred MeOH, filtered and dried",,,,,,,,,,,,,,,,,,,,,,,,,,,,,,,,,,,,,,,,,,,,,,,,,,,,,,,,,,,,,,5e-11,-10.30102999566398,0.1Hz,taken from the Fig.12,impedance spectroscopy,,"t=ca.0.1-0.15mm, sample 15mm*4.0mm for mechanical test, sample 25mm*10mm for impedance spectroscopy",0.000125,-3.9030899869919438
36638-4-1-2,P040048,poly(methyl methacrylate),Homopolymer,"Polyacrylics, Polyvinyls",C5H8O2,100.12,,"linear,Thermoplastic",Composite,[graphite(ARG)];wt%;5,compressed at 210C and 1.75MPa for 10min,Film,"t=ca.0.1-0.15mm, sample 15mm*4.0mm for mechanical test, sample 25mm*10mm for impedance spectroscopy"," Polymer Physics , 45 , 15 , 2097-2112 (2007)",,"[PMMA]Mw=350000, at, PDI=2.1, obtained from Polysciences, Inc., [graphite(ARG)]as received graphite, BET surface area >1m2/g, donated from Asbury carbons","graphite suspension and PMMA soln. in THF shear mixed at 6000rpm for 60min in ice bath, then dropped into stirred MeOH, filtered and dried",,,,,,,,,,,,,,,,,,,,,,,,,,,,,,,,,,,,,,,,,,,,,,,,,,,,,,,,,,,,,,3.9e-08,-7.4089353929735005,0.1Hz,taken from the Fig.12,impedance spectroscopy,,"t=ca.0.1-0.15mm, sample 15mm*4.0mm for mechanical test, sample 25mm*10mm for impedance spectroscopy",0.000125,-3.9030899869919438
36638-5-1-2,P040048,poly(methyl methacrylate),Homopolymer,"Polyacrylics, Polyvinyls",C5H8O2,100.12,,"linear,Thermoplastic",Composite,[graphite(EG)];wt%;1,compressed at 210C and 1.75MPa for 10min,Film,"t=ca.0.1-0.15mm, sample 15mm*4.0mm for mechanical test, sample 25mm*10mm for impedance spectroscopy"," Polymer Physics , 45 , 15 , 2097-2112 (2007)",,"[PMMA]Mw=350000, at, PDI=2.1, obtained from Polysciences, Inc., [graphite(EG)]prepared from as received graphite flakes via an acid intercalation and thermal expansion, BET surface area 20m2/g","graphite suspension and PMMA soln. in THF shear mixed at 6000rpm for 60min in ice bath, then dropped into stirred MeOH, filtered and dried",,,,,,,,,,,,,,,,,,,,,,,,,,,,,,,,,,,,,,,,,,,,,,,,,,,,,,,,,,,,,,1.6e-10,-9.795880017344077,0.1Hz,taken from the Fig.12,impedance spectroscopy,,"t=ca.0.1-0.15mm, sample 15mm*4.0mm for mechanical test, sample 25mm*10mm for impedance spectroscopy",0.000125,-3.9030899869919438
36638-6-1-2,P040048,poly(methyl methacrylate),Homopolymer,"Polyacrylics, Polyvinyls",C5H8O2,100.12,,"linear,Thermoplastic",Composite,[graphite(EG)];wt%;2,compressed at 210C and 1.75MPa for 10min,Film,"t=ca.0.1-0.15mm, sample 15mm*4.0mm for mechanical test, sample 25mm*10mm for impedance spectroscopy"," Polymer Physics , 45 , 15 , 2097-2112 (2007)",,"[PMMA]Mw=350000, at, PDI=2.1, obtained from Polysciences, Inc., [graphite(EG)]prepared from as received graphite flakes via an acid intercalation and thermal expansion, BET surface area 20m2/g","graphite suspension and PMMA soln. in THF shear mixed at 6000rpm for 60min in ice bath, then dropped into stirred MeOH, filtered and dried",,,,,,,,,,,,,,,,,,,,,,,,,,,,,,,,,,,,,,,,,,,,,,,,,,,,,,,,,,,,,,2.3e-08,-7.638272163982407,0.1Hz,taken from the Fig.12,impedance spectroscopy,,"t=ca.0.1-0.15mm, sample 15mm*4.0mm for mechanical test, sample 25mm*10mm for impedance spectroscopy",0.000125,-3.9030899869919438
36638-7-1-2,P040048,poly(methyl methacrylate),Homopolymer,"Polyacrylics, Polyvinyls",C5H8O2,100.12,,"linear,Thermoplastic",Composite,[graphite(EG)];wt%;5,compressed at 210C and 1.75MPa for 10min,Film,"t=ca.0.1-0.15mm, sample 15mm*4.0mm for mechanical test, sample 25mm*10mm for impedance spectroscopy"," Polymer Physics , 45 , 15 , 2097-2112 (2007)",,"[PMMA]Mw=350000, at, PDI=2.1, obtained from Polysciences, Inc., [graphite(EG)]prepared from as received graphite flakes via an acid intercalation and thermal expansion, BET surface area 20m2/g","graphite suspension and PMMA soln. in THF shear mixed at 6000rpm for 60min in ice bath, then dropped into stirred MeOH, filtered and dried",,,,,,,,,,,,,,,,,,,,,,,,,,,,,,,,,,,,,,,,,,,,,,,,,,,,,,,,,,,,,,1e-06,-6.0,0.1Hz,taken from the Fig.12,impedance spectroscopy,,"t=ca.0.1-0.15mm, sample 15mm*4.0mm for mechanical test, sample 25mm*10mm for impedance spectroscopy",0.000125,-3.9030899869919438
36638-8-1-2,P040048,poly(methyl methacrylate),Homopolymer,"Polyacrylics, Polyvinyls",C5H8O2,100.12,,"linear,Thermoplastic",Composite,[graphite(GNP)];wt%;1,compressed at 210C and 1.75MPa for 10min,Film,"t=ca.0.1-0.15mm, sample 15mm*4.0mm for mechanical test, sample 25mm*10mm for impedance spectroscopy"," Polymer Physics , 45 , 15 , 2097-2112 (2007)",,"[PMMA]Mw=350000, at, PDI=2.1, obtained from Polysciences, Inc., [graphite(GNP)]prepared from as received graphite flakes via an acid intercalation and thermal expansion, subsequent sonification in glycerol, BET surface area 29m2/g","graphite suspension and PMMA soln. in THF shear mixed at 6000rpm for 60min in ice bath, then dropped into stirred MeOH, filtered and dried",,,,,,,,,,,,,,,,,,,,,,,,,,,,,,,,,,,,,,,,,,,,,,,,,,,,,,,,,,,,,,6.3e-10,-9.200659450546418,0.1Hz,taken from the Fig.12,impedance spectroscopy,,"t=ca.0.1-0.15mm, sample 15mm*4.0mm for mechanical test, sample 25mm*10mm for impedance spectroscopy",0.000125,-3.9030899869919438
36638-9-1-2,P040048,poly(methyl methacrylate),Homopolymer,"Polyacrylics, Polyvinyls",C5H8O2,100.12,,"linear,Thermoplastic",Composite,[graphite(GNP)];wt%;2,compressed at 210C and 1.75MPa for 10min,Film,"t=ca.0.1-0.15mm, sample 15mm*4.0mm for mechanical test, sample 25mm*10mm for impedance spectroscopy"," Polymer Physics , 45 , 15 , 2097-2112 (2007)",,"[PMMA]Mw=350000, at, PDI=2.1, obtained from Polysciences, Inc., [graphite(GNP)]prepared from as received graphite flakes via an acid intercalation and thermal expansion, subsequent sonification in glycerol, BET surface area 29m2/g","graphite suspension and PMMA soln. in THF shear mixed at 6000rpm for 60min in ice bath, then dropped into stirred MeOH, filtered and dried",,,,,,,,,,,,,,,,,,,,,,,,,,,,,,,,,,,,,,,,,,,,,,,,,,,,,,,,,,,,,,3.1e-07,-6.508638306165727,0.1Hz,taken from the Fig.12,impedance spectroscopy,,"t=ca.0.1-0.15mm, sample 15mm*4.0mm for mechanical test, sample 25mm*10mm for impedance spectroscopy",0.000125,-3.9030899869919438
36638-10-1-2,P040048,poly(methyl methacrylate),Homopolymer,"Polyacrylics, Polyvinyls",C5H8O2,100.12,,"linear,Thermoplastic",Composite,[graphite(GNP)];wt%;5,compressed at 210C and 1.75MPa for 10min,Film,"t=ca.0.1-0.15mm, sample 15mm*4.0mm for mechanical test, sample 25mm*10mm for impedance spectroscopy"," Polymer Physics , 45 , 15 , 2097-2112 (2007)",,"[PMMA]Mw=350000, at, PDI=2.1, obtained from Polysciences, Inc., [graphite(GNP)]prepared from as received graphite flakes via an acid intercalation and thermal expansion, subsequent sonification in glycerol, BET surface area 29m2/g","graphite suspension and PMMA soln. in THF shear mixed at 6000rpm for 60min in ice bath, then dropped into stirred MeOH, filtered and dried",,,,,,,,,,,,,,,,,,,,,,,,,,,,,,,,,,,,,,,,,,,,,,,,,,,,,,,,,,,,,,0.00039,-3.408935392973501,0.1Hz,taken from the Fig.12,impedance spectroscopy,,"t=ca.0.1-0.15mm, sample 15mm*4.0mm for mechanical test, sample 25mm*10mm for impedance spectroscopy",0.000125,-3.9030899869919438
36834-2-1-1,P090027,poly(ethylene terephthalate),Homopolymer,Polyesters/thioesters,C10H8O4,192.17,,"linear,Thermoplastic",Composite,single walled carbon nanotube(SWNT);wt%;0.3,,Film,"t=0.2mm, 40*15*0.2mm sample for electrical conductivity measurement, 30*5*0.2mm sample for mechanical test","Anand K, Anoop; Agarwal, U. S.; Nisal, Anuya; Joseph, Rani , European Polymer Journal , 43 , 6 , 2279-2285 (2007)",,"[PET][eta]=0.98dl/g, obtained from Acordis Research, the Netherlands in pellet(d=ca.2.5mm, l=ca.3mm), [single walled carbon nanotube(SWNT)]purchased from CarboLex Inc., prepared by arc discharge method and average diameter 1.4nm and length 2-5micron","PET powdered and dissolved in CHCl3/1,1,1,3,3,3-hexafluoro-2-propanol(HFIP)(5/1 by wt.), then SWNT added and sonicated",,,,,,,cast from CHCl3/HFIP suspension on glass petri-dish,,,,,,,,,,,,,,,,,,,,,,,,,,,,,,,,,,,,,,,,,,,,,,,,,,,,,,,1.69e-09,-8.772113295386326,23 [C],RT,four-probe method,23.0,"t=0.2mm, 40*15*0.2mm sample for electrical conductivity measurement, 30*5*0.2mm sample for mechanical test",0.0002,-3.6989700043360187
36834-3-1-1,P090027,poly(ethylene terephthalate),Homopolymer,Polyesters/thioesters,C10H8O4,192.17,,"linear,Thermoplastic",Composite,single walled carbon nanotube(SWNT);wt%;1.0,,Film,"t=0.2mm, 40*15*0.2mm sample for electrical conductivity measurement, 30*5*0.2mm sample for mechanical test","Anand K, Anoop; Agarwal, U. S.; Nisal, Anuya; Joseph, Rani , European Polymer Journal , 43 , 6 , 2279-2285 (2007)",,"[PET][eta]=0.98dl/g, obtained from Acordis Research, the Netherlands in pellet(d=ca.2.5mm, l=ca.3mm), [single walled carbon nanotube(SWNT)]purchased from CarboLex Inc., prepared by arc discharge method and average diameter 1.4nm and length 2-5micron","PET powdered and dissolved in CHCl3/1,1,1,3,3,3-hexafluoro-2-propanol(HFIP)(5/1 by wt.), then SWNT added and sonicated",,,,,,,cast from CHCl3/HFIP suspension on glass petri-dish,,,,,,,,,,,,,,,,,,,,,,,,,,,,,,,,,,,,,,,,,,,,,,,,,,,,,,,1.12e-06,-5.950781977329818,23 [C],RT,four-probe method,23.0,"t=0.2mm, 40*15*0.2mm sample for electrical conductivity measurement, 30*5*0.2mm sample for mechanical test",0.0002,-3.6989700043360187
36834-4-1-1,P090027,poly(ethylene terephthalate),Homopolymer,Polyesters/thioesters,C10H8O4,192.17,,"linear,Thermoplastic",Composite,single walled carbon nanotube(SWNT);wt%;3.0,,Film,"t=0.2mm, 40*15*0.2mm sample for electrical conductivity measurement, 30*5*0.2mm sample for mechanical test","Anand K, Anoop; Agarwal, U. S.; Nisal, Anuya; Joseph, Rani , European Polymer Journal , 43 , 6 , 2279-2285 (2007)",,"[PET][eta]=0.98dl/g, obtained from Acordis Research, the Netherlands in pellet(d=ca.2.5mm, l=ca.3mm), [single walled carbon nanotube(SWNT)]purchased from CarboLex Inc., prepared by arc discharge method and average diameter 1.4nm and length 2-5micron","PET powdered and dissolved in CHCl3/1,1,1,3,3,3-hexafluoro-2-propanol(HFIP)(5/1 by wt.), then SWNT added and sonicated",,,,,,,cast from CHCl3/HFIP suspension on glass petri-dish,,,,,,,,,,,,,,,,,,,,,,,,,,,,,,,,,,,,,,,,,,,,,,,,,,,,,,,2.63e-06,-5.580044251510242,23 [C],RT,four-probe method,23.0,"t=0.2mm, 40*15*0.2mm sample for electrical conductivity measurement, 30*5*0.2mm sample for mechanical test",0.0002,-3.6989700043360187
36863-2-1-1,P040048,poly(methyl methacrylate),Homopolymer,"Polyacrylics, Polyvinyls",C5H8O2,100.12,,"linear,Thermoplastic",Composite,single-walled carbon nanotube (SWNT);wt%;1;,Pressed at 200C for 5min under 10MPa,Film,"(Max. draw ratio) parallel 4000, perpendicular 300","Dai, Jianfeng; Wang, Qing; Li, Weixue; Wei, Zhiqiang; Xu, Guangji , Materials Letters , 61 , 1 , 27-29 (2007)",,"(SWNT) Quasi-straight bundles treated with conc. HNO3, diameter 1.2-1.5mm, length >2micron","Mixt. of PMMA and ground SWNT sonicated in DMF, the suspension air-dried and the semidried mixt. stretched along one direction at draw ratio 50 before dried, then folded along the same direction and stretched repeatedly for 100 times (wet-stretching process)",,,,,,,,,,,,,,,,,,,,,,,,,,,,,,,,,,,,,,,,,,,,,,,,,,,,,,,,,,,,,,3e-06,-5.522878745280337,,"Along the alignment of SWNT, taken from the Fig.3",DC resistance,,"(Max. draw ratio) parallel 4000, perpendicular 300",,
36863-3-1-1,P040048,poly(methyl methacrylate),Homopolymer,"Polyacrylics, Polyvinyls",C5H8O2,100.12,,"linear,Thermoplastic",Composite,single-walled carbon nanotube (SWNT);wt%;3;,Pressed at 200C for 5min under 10MPa,Film,"(Max. draw ratio) parallel 5000, perpendicular 250","Dai, Jianfeng; Wang, Qing; Li, Weixue; Wei, Zhiqiang; Xu, Guangji , Materials Letters , 61 , 1 , 27-29 (2007)",,"(SWNT) Quasi-straight bundles treated with conc. HNO3, diameter 1.2-1.5mm, length >2micron","Mixt. of PMMA and ground SWNT sonicated in DMF, the suspension air-dried and the semidried mixt. stretched along one direction at draw ratio 50 before dried, then folded along the same direction and stretched repeatedly for 100 times (wet-stretching process)",,,,,,,,,,,,,,,,,,,,,,,,,,,,,,,,,,,,,,,,,,,,,,,,,,,,,,,,,,,,,,0.0008,-3.096910013008056,,"Along the alignment of SWNT, taken from the Fig.3",DC resistance,,"(Max. draw ratio) parallel 5000, perpendicular 250",,
36863-5-1-1,P040048,poly(methyl methacrylate),Homopolymer,"Polyacrylics, Polyvinyls",C5H8O2,100.12,,"linear,Thermoplastic",Composite,single-walled carbon nanotube (SWNT);wt%;8;,Pressed at 200C for 5min under 10MPa,Film,"(Max. draw ratio) parallel 5500, perpendicular 150","Dai, Jianfeng; Wang, Qing; Li, Weixue; Wei, Zhiqiang; Xu, Guangji , Materials Letters , 61 , 1 , 27-29 (2007)",,"(SWNT) Quasi-straight bundles treated with conc. HNO3, diameter 1.2-1.5mm, length >2micron","Mixt. of PMMA and ground SWNT sonicated in DMF, the suspension air-dried and the semidried mixt. stretched along one direction at draw ratio 50 before dried, then folded along the same direction and stretched repeatedly for 100 times (wet-stretching process)",,,,,,,,,,,,,,,,,,,,,,,,,,,,,,,,,,,,,,,,,,,,,,,,,,,,,,,,,,,,,,0.0013,-2.886056647693163,,"Along the alignment of SWNT, taken from the Fig.3",DC resistance,,"(Max. draw ratio) parallel 5500, perpendicular 150",,
36892-21-1-1,P010001,polyethene,Homopolymer,Polyolefins,CH2,14.03,,"linear,Thermoplastic,Electroconductive,Crystal",Composite,expanded graphite (EG);wt%;10,,Pellet&(volume resistance) stick shaped,(volume resistance)  l=16-17mm,"Li, Yu-Chao; Chen, Guo-Hua , Polymer Engineering and Science , 47 , 6 , 882-888 (2007)",,"[HDPE] grade HD-BB105001, Japan, [EG] supplied by Shandong Qingdao Company, worm-like or accordion-like structure",Blended thrice via single-screw extruder (L/D 11) at 150C,Crystal,,,,,,,,,,,,,,,,,,,,,,,,,,,,,,,,,,,,,,,,,,,,,,,,,,,,,,,,,,,,,2.1e-13,-12.67778070526608,23 [C],"Volume conductivity, taken from the Fig.5",ZC-36 high resistance tester,23.0,(volume resistance)  l=16-17mm,0.0165,-1.7825160557860937
36892-22-1-1,P010001,polyethene,Homopolymer,Polyolefins,CH2,14.03,,"linear,Thermoplastic,Electroconductive",Composite,expanded graphite (EG);wt%;12.5,,stick shaped,l=16-17mm,"Li, Yu-Chao; Chen, Guo-Hua , Polymer Engineering and Science , 47 , 6 , 882-888 (2007)",,"[HDPE] grade HD-BB105001, Japan, [EG] supplied by Shandong Qingdao Company, worm-like or accordion-like structure",Blended thrice via single-screw extruder (L/D 11) at 150C,,,,,,,,,,,,,,,,,,,,,,,,,,,,,,,,,,,,,,,,,,,,,,,,,,,,,,,,,,,,,,2.6e-13,-12.585026652029182,23 [C],"Volume conductivity, taken from the Fig.5",ZC-36 high resistance tester,23.0,l=16-17mm,0.0165,-1.7825160557860937
36892-24-1-1,P010001,polyethene,Homopolymer,Polyolefins,CH2,14.03,,"linear,Thermoplastic,Electroconductive",Composite,expanded graphite (EG);wt%;17.5,,stick shaped,l=16-17mm,"Li, Yu-Chao; Chen, Guo-Hua , Polymer Engineering and Science , 47 , 6 , 882-888 (2007)",,"[HDPE] grade HD-BB105001, Japan, [EG] supplied by Shandong Qingdao Company, worm-like or accordion-like structure",Blended thrice via single-screw extruder (L/D 11) at 150C,,,,,,,,,,,,,,,,,,,,,,,,,,,,,,,,,,,,,,,,,,,,,,,,,,,,,,,,,,,,,,3.2e-12,-11.494850021680094,23 [C],"Volume conductivity, taken from the Fig.5",ZC-36 high resistance tester,23.0,l=16-17mm,0.0165,-1.7825160557860937
36892-26-1-1,P010001,polyethene,Homopolymer,Polyolefins,CH2,14.03,,"linear,Thermoplastic,Electroconductive",Composite,expanded graphite (EG);wt%;22.5,,stick shaped,l=16-17mm,"Li, Yu-Chao; Chen, Guo-Hua , Polymer Engineering and Science , 47 , 6 , 882-888 (2007)",,"[HDPE] grade HD-BB105001, Japan, [EG] supplied by Shandong Qingdao Company, worm-like or accordion-like structure",Blended thrice via single-screw extruder (L/D 11) at 150C,,,,,,,,,,,,,,,,,,,,,,,,,,,,,,,,,,,,,,,,,,,,,,,,,,,,,,,,,,,,,,1.4e-05,-4.853871964321762,23 [C],"Volume conductivity, taken from the Fig.5",DT-9205A multimeter,23.0,l=16-17mm,0.0165,-1.7825160557860937
36892-27-1-1,P010001,polyethene,Homopolymer,Polyolefins,CH2,14.03,,"linear,Thermoplastic,Electroconductive",Composite,expanded graphite (EG);wt%;27.5,,stick shaped,l=16-17mm,"Li, Yu-Chao; Chen, Guo-Hua , Polymer Engineering and Science , 47 , 6 , 882-888 (2007)",,"[HDPE] grade HD-BB105001, Japan, [EG] supplied by Shandong Qingdao Company, worm-like or accordion-like structure",Blended thrice via single-screw extruder (L/D 11) at 150C,,,,,,,,,,,,,,,,,,,,,,,,,,,,,,,,,,,,,,,,,,,,,,,,,,,,,,,,,,,,,,0.012,-1.9208187539523751,23 [C],"Volume conductivity, taken from the Fig.5",DT-9205A multimeter,23.0,l=16-17mm,0.0165,-1.7825160557860937
36892-28-1-1,P010001,polyethene,Homopolymer,Polyolefins,CH2,14.03,,"linear,Thermoplastic,Electroconductive",Composite,expanded graphite (EG);wt%;32.5,,stick shaped,l=16-17mm,"Li, Yu-Chao; Chen, Guo-Hua , Polymer Engineering and Science , 47 , 6 , 882-888 (2007)",,"[HDPE] grade HD-BB105001, Japan, [EG] supplied by Shandong Qingdao Company, worm-like or accordion-like structure",Blended thrice via single-screw extruder (L/D 11) at 150C,,,,,,,,,,,,,,,,,,,,,,,,,,,,,,,,,,,,,,,,,,,,,,,,,,,,,,,,,,,,,,0.066,-1.1804560644581312,23 [C],"Volume conductivity, taken from the Fig.5",DT-9205A multimeter,23.0,l=16-17mm,0.0165,-1.7825160557860937
36892-29-1-1,P010001,polyethene,Homopolymer,Polyolefins,CH2,14.03,,"linear,Thermoplastic,Electroconductive",Composite,expanded graphite (EG);wt%;40,,stick shaped,l=16-17mm,"Li, Yu-Chao; Chen, Guo-Hua , Polymer Engineering and Science , 47 , 6 , 882-888 (2007)",,"[HDPE] grade HD-BB105001, Japan, [EG] supplied by Shandong Qingdao Company, worm-like or accordion-like structure",Blended thrice via single-screw extruder (L/D 11) at 150C,,,,,,,,,,,,,,,,,,,,,,,,,,,,,,,,,,,,,,,,,,,,,,,,,,,,,,,,,,,,,,0.1,-1.0,23 [C],"Volume conductivity, taken from the Fig.5",DT-9205A multimeter,23.0,l=16-17mm,0.0165,-1.7825160557860937
37030-2-1-1,P150011,poly(bisphenol A carbonate),Homopolymer,Polycarbonates/thiocarbonates,C16H14O3,254.28,,"linear,Thermoplastic,Electroconductive&Electromagnetic interference shielding effect(EMI SE)",Composite,multi-walled carbon nanotube(MWNT);wt%;0.5,compression molded at 260C for 5min,Film,,"Kum, Chong Ku; Sung, Yu-Taek; Han, Mi Sun; Kim, Woo Nyon; Lee, Heon Sang; Lee, Sun-Jeong; Joo, Jinsoo , Macromolecular Research , 14 , 4 , 456-460 (2006)",,"[polycarbonate]commercial designation of PC 201 15, Mn=11000, Mw=30000, MWD=2.7, Tg=156.6C(by DMTA), supplied by LG Chem. Co., [multi-walled carbon nanotube(MWNT)]supplied by the Hyperion Catalysis International as a form of the PC/MWNT(85/15 wt%) masterbatch, MWNT vapor grown and typically consisting of 8-15 graphitic layers, diameter of MWNT 10-15nm, length 1-10micron",PC and PC/MWNT masterbatch melt mixed in twin screw extruder at 240C(feeding zone) and 270C(barrel zone),,,,,,,,,,,,,,,,,,,,,,,,,,,,,,,,,,,,,,,,,,,,,,,,,,,,,,,,,,,,,,4e-11,-10.397940008672036,,taken from the Fig.1,four-probe method,,,,
37030-3-1-1,P150011,poly(bisphenol A carbonate),Homopolymer,Polycarbonates/thiocarbonates,C16H14O3,254.28,,"linear,Thermoplastic,Electroconductive&Electromagnetic interference shielding effect(EMI SE)",Composite,multi-walled carbon nanotube(MWNT);wt%;1.5,compression molded at 260C for 5min,Film,,"Kum, Chong Ku; Sung, Yu-Taek; Han, Mi Sun; Kim, Woo Nyon; Lee, Heon Sang; Lee, Sun-Jeong; Joo, Jinsoo , Macromolecular Research , 14 , 4 , 456-460 (2006)",,"[polycarbonate]commercial designation of PC 201 15, Mn=11000, Mw=30000, MWD=2.7, Tg=156.6C(by DMTA), supplied by LG Chem. Co., [multi-walled carbon nanotube(MWNT)]supplied by the Hyperion Catalysis International as a form of the PC/MWNT(85/15 wt%) masterbatch, MWNT vapor grown and typically consisting of 8-15 graphitic layers, diameter of MWNT 10-15nm, length 1-10micron",PC and PC/MWNT masterbatch melt mixed in twin screw extruder at 240C(feeding zone) and 270C(barrel zone),,,,,,,,,,,,,,,,,,,,,,,,,,,,,,,,,,,,,,,,,,,,,,,,,,,,,,,,,,,,,,0.001,-3.0,,taken from the Fig.1,four-probe method,,,,
37030-4-1-1,P150011,poly(bisphenol A carbonate),Homopolymer,Polycarbonates/thiocarbonates,C16H14O3,254.28,,"linear,Thermoplastic,Electroconductive&Electromagnetic interference shielding effect(EMI SE)",Composite,multi-walled carbon nanotube(MWNT);wt%;2.5,compression molded at 260C for 5min,Film,,"Kum, Chong Ku; Sung, Yu-Taek; Han, Mi Sun; Kim, Woo Nyon; Lee, Heon Sang; Lee, Sun-Jeong; Joo, Jinsoo , Macromolecular Research , 14 , 4 , 456-460 (2006)",,"[polycarbonate]commercial designation of PC 201 15, Mn=11000, Mw=30000, MWD=2.7, Tg=156.6C(by DMTA), supplied by LG Chem. Co., [multi-walled carbon nanotube(MWNT)]supplied by the Hyperion Catalysis International as a form of the PC/MWNT(85/15 wt%) masterbatch, MWNT vapor grown and typically consisting of 8-15 graphitic layers, diameter of MWNT 10-15nm, length 1-10micron",PC and PC/MWNT masterbatch melt mixed in twin screw extruder at 240C(feeding zone) and 270C(barrel zone),,,,,,,,,,,,,,,,,,,,,,,,,,,,,,,,,,,,,,,,,,,,,,,,,,,,,,,,,,,,,,0.01,-2.0,,taken from the Fig.1,four-probe method,,,,
37030-5-1-1,P150011,poly(bisphenol A carbonate),Homopolymer,Polycarbonates/thiocarbonates,C16H14O3,254.28,,"linear,Thermoplastic,Electroconductive&Electromagnetic interference shielding effect(EMI SE)",Composite,multi-walled carbon nanotube(MWNT);wt%;4.0,compression molded at 260C for 5min,Film,,"Kum, Chong Ku; Sung, Yu-Taek; Han, Mi Sun; Kim, Woo Nyon; Lee, Heon Sang; Lee, Sun-Jeong; Joo, Jinsoo , Macromolecular Research , 14 , 4 , 456-460 (2006)",,"[polycarbonate]commercial designation of PC 201 15, Mn=11000, Mw=30000, MWD=2.7, Tg=156.6C(by DMTA), supplied by LG Chem. Co., [multi-walled carbon nanotube(MWNT)]supplied by the Hyperion Catalysis International as a form of the PC/MWNT(85/15 wt%) masterbatch, MWNT vapor grown and typically consisting of 8-15 graphitic layers, diameter of MWNT 10-15nm, length 1-10micron",PC and PC/MWNT masterbatch melt mixed in twin screw extruder at 240C(feeding zone) and 270C(barrel zone),,,,,,,,,,,,,,,,,,,,,,,,,,,,,,,,,,,,,,,,,,,,,,,,,,,,,,,,,,,,,,0.04,-1.3979400086720375,,taken from the Fig.1,four-probe method,,,,
37030-6-1-1,P150011,poly(bisphenol A carbonate),Homopolymer,Polycarbonates/thiocarbonates,C16H14O3,254.28,,"linear,Thermoplastic,Electroconductive&Electromagnetic interference shielding effect(EMI SE)",Composite,multi-walled carbon nanotube(MWNT);wt%;7.0,compression molded at 260C for 5min,Film,,"Kum, Chong Ku; Sung, Yu-Taek; Han, Mi Sun; Kim, Woo Nyon; Lee, Heon Sang; Lee, Sun-Jeong; Joo, Jinsoo , Macromolecular Research , 14 , 4 , 456-460 (2006)",,"[polycarbonate]commercial designation of PC 201 15, Mn=11000, Mw=30000, MWD=2.7, Tg=156.6C(by DMTA), supplied by LG Chem. Co., [multi-walled carbon nanotube(MWNT)]supplied by the Hyperion Catalysis International as a form of the PC/MWNT(85/15 wt%) masterbatch, MWNT vapor grown and typically consisting of 8-15 graphitic layers, diameter of MWNT 10-15nm, length 1-10micron",PC and PC/MWNT masterbatch melt mixed in twin screw extruder at 240C(feeding zone) and 270C(barrel zone),,,,,,,,,,,,,,,,,,,,,,,,,,,,,,,,,,,,,,,,,,,,,,,,,,,,,,,,,,,,,,0.3,-0.5228787452803376,,taken from the Fig.1,four-probe method,,,,
37030-7-1-1,P150011,poly(bisphenol A carbonate),Homopolymer,Polycarbonates/thiocarbonates,C16H14O3,254.28,,"linear,Thermoplastic,Electroconductive",Composite,multi-walled carbon nanotube(MWNT);wt%;85.0,compression molded at 260C for 5min,Film,,"Kum, Chong Ku; Sung, Yu-Taek; Han, Mi Sun; Kim, Woo Nyon; Lee, Heon Sang; Lee, Sun-Jeong; Joo, Jinsoo , Macromolecular Research , 14 , 4 , 456-460 (2006)",,"[PC/MWNT(85/15 wt%) masterbatch]supplied by the Hyperion Catalysis International, MWNT vapor grown and typically consisting of 8-15 graphitic layers, diameter of MWNT 10-15nm, length 1-10micron",,,,,,,,,,,,,,,,,,,,,,,,,,,,,,,,,,,,,,,,,,,,,,,,,,,,,,,,,,,,,,,1.8,0.255272505103306,,taken from the Fig.1,four-probe method,,,,
37045-2-1-1,P020001,polystyrene,Homopolymer,"Polystyrenes, Polyvinyls",C8H8,104.15,,"linear,Thermoplastic,Electroconductive",Composite,silver nanowire (Ag);vol%;0.25,"200C, 1.5metric tons, 5min",Disk,"d=25.4mm, t=0.8mm","Gelves, Genaro A.; Lin, Bin; Sundararaj, Uttandaraman; Haber, Joel A. , Advanced Functional Materials , 16 , 18 , 2423-2430 (2006)",,"[PS] Styron 666D, Dow Chemical, [Ag nanowire] synthesized by AC electrodeposition in porous aluminum oxide template (d=25nm, h=ca. 36micron) using pulsed AC signals, d=ca. 25nm, l=up to 5micron","PS and nanowires mixed in CH2Cl2, ultrasonicated, cast, evaporated and vacuum dried at 50C to film (t=ca. 120micron)",,,,,,,,,,,,,,,,,,,,,,,,,,,,,,,,,,,,,,,,,,,,,,,,,,,,,,,,,,,,,,1.465e-16,-15.834162375309871,"23 [C] , Preconditioned at 0% humidity for 24h",Taken from the Fig.6(a),6517A Keithley electrometer and 8009 Keithley resistivity test fixture,23.0,"d=25.4mm, t=0.8mm",0.0008,-3.0969100130080562
37045-3-1-1,P020001,polystyrene,Homopolymer,"Polystyrenes, Polyvinyls",C8H8,104.15,,"linear,Thermoplastic,Electroconductive",Composite,silver nanowire (Ag);vol%;0.5,"200C, 1.5metric tons, 5min",Disk,"d=25.4mm, t=0.8mm","Gelves, Genaro A.; Lin, Bin; Sundararaj, Uttandaraman; Haber, Joel A. , Advanced Functional Materials , 16 , 18 , 2423-2430 (2006)",,"[PS] Styron 666D, Dow Chemical, [Ag nanowire] synthesized by AC electrodeposition in porous aluminum oxide template (d=25nm, h=ca. 36micron) using pulsed AC signals, d=ca. 25nm, l=up to 5micron","PS and nanowires mixed in CH2Cl2, ultrasonicated, cast, evaporated and vacuum dried at 50C to film (t=ca. 120micron)",,,,,,,,,,,,,,,,,,,,,,,,,,,,,,,,,,,,,,,,,,,,,,,,,,,,,,,,,,,,,,1.5549999999999998e-15,-14.808269606637143,"23 [C] , Preconditioned at 0% humidity for 24h",Taken from the Fig.6(a),6517A Keithley electrometer and 8009 Keithley resistivity test fixture,23.0,"d=25.4mm, t=0.8mm",0.0008,-3.0969100130080562
37045-4-1-1,P020001,polystyrene,Homopolymer,"Polystyrenes, Polyvinyls",C8H8,104.15,,"linear,Thermoplastic,Electroconductive",Composite,silver nanowire (Ag);vol%;0.75,"200C, 1.5metric tons, 5min",Disk,"d=25.4mm, t=0.8mm","Gelves, Genaro A.; Lin, Bin; Sundararaj, Uttandaraman; Haber, Joel A. , Advanced Functional Materials , 16 , 18 , 2423-2430 (2006)",,"[PS] Styron 666D, Dow Chemical, [Ag nanowire] synthesized by AC electrodeposition in porous aluminum oxide template (d=25nm, h=ca. 36micron) using pulsed AC signals, d=ca. 25nm, l=up to 5micron","PS and nanowires mixed in CH2Cl2, ultrasonicated, cast, evaporated and vacuum dried at 50C to film (t=ca. 120micron)",,,,,,,,,,,,,,,,,,,,,,,,,,,,,,,,,,,,,,,,,,,,,,,,,,,,,,,,,,,,,,7.249999999999999e-07,-6.139661993429006,"23 [C] , Preconditioned at 0% humidity for 24h",Taken from the Fig.6(a),6517A Keithley electrometer and 8009 Keithley resistivity test fixture,23.0,"d=25.4mm, t=0.8mm",0.0008,-3.0969100130080562
37045-6-1-1,P020001,polystyrene,Homopolymer,"Polystyrenes, Polyvinyls",C8H8,104.15,,"linear,Thermoplastic,Electroconductive",Composite,silver nanowire (Ag);vol%;2.0,"200C, 1.5metric tons, 5min",Disk,"d=25.4mm, t=0.8mm","Gelves, Genaro A.; Lin, Bin; Sundararaj, Uttandaraman; Haber, Joel A. , Advanced Functional Materials , 16 , 18 , 2423-2430 (2006)",,"[PS] Styron 666D, Dow Chemical, [Ag nanowire] synthesized by AC electrodeposition in porous aluminum oxide template (d=25nm, h=ca. 36micron) using pulsed AC signals, d=ca. 25nm, l=up to 5micron","PS and nanowires mixed in CH2Cl2, ultrasonicated, cast, evaporated and vacuum dried at 50C to film (t=ca. 120micron)",,,,,,,,,,,,,,,,,,,,,,,,,,,,,,,,,,,,,,,,,,,,,,,,,,,,,,,,,,,,,,1.217e-05,-4.914709421769935,"23 [C] , Preconditioned at 0% humidity for 24h",Taken from the Fig.6(a),6517A Keithley electrometer and 8009 Keithley resistivity test fixture,23.0,"d=25.4mm, t=0.8mm",0.0008,-3.0969100130080562
37045-7-1-1,P020001,polystyrene,Homopolymer,"Polystyrenes, Polyvinyls",C8H8,104.15,,"linear,Thermoplastic,Electroconductive",Composite,silver nanowire (Ag);vol%;3.0,"200C, 1.5metric tons, 5min",Disk,"d=25.4mm, t=0.8mm","Gelves, Genaro A.; Lin, Bin; Sundararaj, Uttandaraman; Haber, Joel A. , Advanced Functional Materials , 16 , 18 , 2423-2430 (2006)",,"[PS] Styron 666D, Dow Chemical, [Ag nanowire] synthesized by AC electrodeposition in porous aluminum oxide template (d=25nm, h=ca. 36micron) using pulsed AC signals, d=ca. 25nm, l=up to 5micron","PS and nanowires mixed in CH2Cl2, ultrasonicated, cast, evaporated and vacuum dried at 50C to film (t=ca. 120micron)",,,,,,,,,,,,,,,,,,,,,,,,,,,,,,,,,,,,,,,,,,,,,,,,,,,,,,,,,,,,,,4.3e-06,-5.366531544420414,"23 [C] , Preconditioned at 0% humidity for 24h",Taken from the Fig.6(a),6517A Keithley electrometer and 8009 Keithley resistivity test fixture,23.0,"d=25.4mm, t=0.8mm",0.0008,-3.0969100130080562
37045-8-1-1,P020001,polystyrene,Homopolymer,"Polystyrenes, Polyvinyls",C8H8,104.15,,"linear,Thermoplastic,Electroconductive",Composite,silver nanowire (Ag);vol%;4.0,"200C, 1.5metric tons, 5min",Disk,"d=25.4mm, t=0.8mm","Gelves, Genaro A.; Lin, Bin; Sundararaj, Uttandaraman; Haber, Joel A. , Advanced Functional Materials , 16 , 18 , 2423-2430 (2006)",,"[PS] Styron 666D, Dow Chemical, [Ag nanowire] synthesized by AC electrodeposition in porous aluminum oxide template (d=25nm, h=ca. 36micron) using pulsed AC signals, d=ca. 25nm, l=up to 5micron","PS and nanowires mixed in CH2Cl2, ultrasonicated, cast, evaporated and vacuum dried at 50C to film (t=ca. 120micron)",,,,,,,,,,,,,,,,,,,,,,,,,,,,,,,,,,,,,,,,,,,,,,,,,,,,,,,,,,,,,,7.1e-06,-5.1487416512809245,"23 [C] , Preconditioned at 0% humidity for 24h",Taken from the Fig.6(a),6517A Keithley electrometer and 8009 Keithley resistivity test fixture,23.0,"d=25.4mm, t=0.8mm",0.0008,-3.0969100130080562
37054-2-1-1,P090027,poly(ethylene terephthalate),Homopolymer,Polyesters/thioesters,C10H8O4,192.17,,"linear,Thermoplastic,Electroconductive",Composite,single-walled carbon nanotubes (SWNTs);wt%;0.03,"270C, 4min",Sheet,"Rectangular-shaped, (tensile test) 40*5*0.5mm, (dc electrical conductivity) 40*15*0.5mm","Anoop, Anand K.; Agarwal, U. S.; Joseph, Rani , Journal of Applied Polymer Science , 104 , 5 , 3090-3095 (2007)",,"[PET] obtained from Acordis Research, intrinsic viscosity 0.98dl/g in phenol/1,1,2,2-tetrachloroethane (1/1) at 30C, [SWNTs] obtained from CarboLex, d=1.4nm, l=2-5micron",Mixed via laboratory scale Haake Kneader at 270C for 4min at 40rpm,,,,,,,,,,,,,,,,,,,,,,,,,,,,,"(Quenching) from the melt, (Annealing) 150C, 1h",,,,,,,,,,,,,,,,,,,,,,,,,,,,,,,,,1e-17,-17.0,23 [C],Taken from the Fig.4,Standard four-probe electrode,23.0,"Rectangular-shaped, (tensile test) 40*5*0.5mm, (dc electrical conductivity) 40*15*0.5mm",0.0005,-3.3010299956639813
