Repository: shimakawa-hvg/expt-group-partitioning

# expt-group-partitioning
"Prevention of Leakage in Machine Learning Prediction for Polymer Composite Properties" 

Hajime Shimakawa, Akiko Kumada, and Masahiro Sato

Department of Electrical Engineering & Information Systems, School of Engineering, 
The University of Tokyo, 7-3-1 Hongo, Bunkyo-ku, 113-8656, Tokyo, Japan

## Content
- ```data_EC.csv```: csv file for data used in EC prediction.
- ```data_TC.csv```: csv file for data used in TC prediction.
- ```make_expt_id.ipynb```: jupyternotebook for making expt-id from reference information.
- ```sample_detail_EC.csv```: csv file for sample details used to make expt-id.

File: sample_detail_EC.csv (part 10 of 37)
37054-3-1-1,P090027,poly(ethylene terephthalate),Homopolymer,Polyesters/thioesters,C10H8O4,192.17,,"linear,Thermoplastic,Electroconductive",Composite,single-walled carbon nanotubes (SWNTs);wt%;0.1,"270C, 4min",Sheet,"Rectangular-shaped, (tensile test) 40*5*0.5mm, (dc electrical conductivity) 40*15*0.5mm","Anoop, Anand K.; Agarwal, U. S.; Joseph, Rani , Journal of Applied Polymer Science , 104 , 5 , 3090-3095 (2007)",,"[PET] obtained from Acordis Research, intrinsic viscosity 0.98dl/g in phenol/1,1,2,2-tetrachloroethane (1/1) at 30C, [SWNTs] obtained from CarboLex, d=1.4nm, l=2-5micron",Mixed via laboratory scale Haake Kneader at 270C for 4min at 40rpm,,,,,,,,,,,,,,,,,,,,,,,,,,,,,"(Quenching) from the melt, (Annealing) 150C, 1h",,,,,,,,,,,,,,,,,,,,,,,,,,,,,,,,,1e-17,-17.0,23 [C],Taken from the Fig.4,Standard four-probe electrode,23.0,"Rectangular-shaped, (tensile test) 40*5*0.5mm, (dc electrical conductivity) 40*15*0.5mm",0.0005,-3.3010299956639813
37054-4-1-1,P090027,poly(ethylene terephthalate),Homopolymer,Polyesters/thioesters,C10H8O4,192.17,,"linear,Thermoplastic,Electroconductive",Composite,single-walled carbon nanotubes (SWNTs);wt%;0.3,"270C, 4min",Sheet,"Rectangular-shaped, (tensile test) 40*5*0.5mm, (dc electrical conductivity) 40*15*0.5mm","Anoop, Anand K.; Agarwal, U. S.; Joseph, Rani , Journal of Applied Polymer Science , 104 , 5 , 3090-3095 (2007)",,"[PET] obtained from Acordis Research, intrinsic viscosity 0.98dl/g in phenol/1,1,2,2-tetrachloroethane (1/1) at 30C, [SWNTs] obtained from CarboLex, d=1.4nm, l=2-5micron",Mixed via laboratory scale Haake Kneader at 270C for 4min at 40rpm,,,,,,,,,,,,,,,,,,,,,,,,,,,,,"(Quenching) from the melt, (Annealing) 150C, 1h",,,,,,,,,,,,,,,,,,,,,,,,,,,,,,,,,1e-17,-17.0,23 [C],Taken from the Fig.4,Standard four-probe electrode,23.0,"Rectangular-shaped, (tensile test) 40*5*0.5mm, (dc electrical conductivity) 40*15*0.5mm",0.0005,-3.3010299956639813
37054-5-1-1,P090027,poly(ethylene terephthalate),Homopolymer,Polyesters/thioesters,C10H8O4,192.17,,"linear,Thermoplastic,Electroconductive",Composite,single-walled carbon nanotubes (SWNTs);wt%;1.0,"270C, 4min",Sheet,"Rectangular-shaped, (tensile test) 40*5*0.5mm, (dc electrical conductivity) 40*15*0.5mm","Anoop, Anand K.; Agarwal, U. S.; Joseph, Rani , Journal of Applied Polymer Science , 104 , 5 , 3090-3095 (2007)",,"[PET] obtained from Acordis Research, intrinsic viscosity 0.98dl/g in phenol/1,1,2,2-tetrachloroethane (1/1) at 30C, [SWNTs] obtained from CarboLex, d=1.4nm, l=2-5micron",Mixed via laboratory scale Haake Kneader at 270C for 4min at 40rpm,,,,,,,,,,,,,,,,,,,,,,,,,,,,,"(Quenching) from the melt, (Annealing) 150C, 1h",,,,,,,,,,,,,,,,,,,,,,,,,,,,,,,,,2e-08,-7.698970004336019,23 [C],Taken from the Fig.4,Standard four-probe electrode,23.0,"Rectangular-shaped, (tensile test) 40*5*0.5mm, (dc electrical conductivity) 40*15*0.5mm",0.0005,-3.3010299956639813
37054-6-1-1,P090027,poly(ethylene terephthalate),Homopolymer,Polyesters/thioesters,C10H8O4,192.17,,"linear,Thermoplastic,Electroconductive",Composite,single-walled carbon nanotubes (SWNTs);wt%;2.0,"270C, 4min",Sheet,"Rectangular-shaped, (tensile test) 40*5*0.5mm, (dc electrical conductivity) 40*15*0.5mm","Anoop, Anand K.; Agarwal, U. S.; Joseph, Rani , Journal of Applied Polymer Science , 104 , 5 , 3090-3095 (2007)",,"[PET] obtained from Acordis Research, intrinsic viscosity 0.98dl/g in phenol/1,1,2,2-tetrachloroethane (1/1) at 30C, [SWNTs] obtained from CarboLex, d=1.4nm, l=2-5micron",Mixed via laboratory scale Haake Kneader at 270C for 4min at 40rpm,,,,,,,,,,,,,,,,,,,,,,,,,,,,,"(Quenching) from the melt, (Annealing) 150C, 1h",,,,,,,,,,,,,,,,,,,,,,,,,,,,,,,,,1e-06,-6.0,23 [C],Taken from the Fig.4,Standard four-probe electrode,23.0,"Rectangular-shaped, (tensile test) 40*5*0.5mm, (dc electrical conductivity) 40*15*0.5mm",0.0005,-3.3010299956639813
37054-7-1-1,P090027,poly(ethylene terephthalate),Homopolymer,Polyesters/thioesters,C10H8O4,192.17,,"linear,Thermoplastic,Electroconductive",Composite,single-walled carbon nanotubes (SWNTs);wt%;3.0,"270C, 4min",Sheet,"Rectangular-shaped, (tensile test) 40*5*0.5mm, (dc electrical conductivity) 40*15*0.5mm","Anoop, Anand K.; Agarwal, U. S.; Joseph, Rani , Journal of Applied Polymer Science , 104 , 5 , 3090-3095 (2007)",,"[PET] obtained from Acordis Research, intrinsic viscosity 0.98dl/g in phenol/1,1,2,2-tetrachloroethane (1/1) at 30C, [SWNTs] obtained from CarboLex, d=1.4nm, l=2-5micron",Mixed via laboratory scale Haake Kneader at 270C for 4min at 40rpm,,,,,,,,,,,,,,,,,,,,,,,,,,,,,"(Quenching) from the melt, (Annealing) 150C, 1h",,,,,,,,,,,,,,,,,,,,,,,,,,,,,,,,,1e-06,-6.0,23 [C],Taken from the Fig.4,Standard four-probe electrode,23.0,"Rectangular-shaped, (tensile test) 40*5*0.5mm, (dc electrical conductivity) 40*15*0.5mm",0.0005,-3.3010299956639813
37057-1-1-1,P010001,polyethene,Homopolymer,Polyolefins,CH2,14.03,,"linear,Thermoplastic,Electroconductive",Composite,carbon black(CB);wt%;0.5,160C,Film,," Polymer Physics , 45 , 9 , 1037-1044 (2007)",,"[PE] low-molecular-weight polyethylene, Sumikasen G201, Sumitomo Chemical, Mv 41300, [CB] Black Pearl 880, Cabot, d=160angstrom, l=0.016micron",Prepared by melt mixing,,,,,,,,,,,,,,,,,,,,,,,,,,,,,,,,,,,,,,,,,,,,,,,,,,,,,,,,,,,,,,8.5e-14,-13.070581074285707,23 [C],Taken from the Fig.1(a),Two-terminal method,23.0,,,
37057-2-1-1,P010001,polyethene,Homopolymer,Polyolefins,CH2,14.03,,"linear,Thermoplastic,Electroconductive",Composite,carbon black(CB);wt%;1,160C,Film,," Polymer Physics , 45 , 9 , 1037-1044 (2007)",,"[PE] low-molecular-weight polyethylene, Sumikasen G201, Sumitomo Chemical, Mv 41300, [CB] Black Pearl 880, Cabot, d=160angstrom, l=0.016micron",Prepared by melt mixing,,,,,,,,,,,,,,,,,,,,,,,,,,,,,,,,,,,,,,,,,,,,,,,,,,,,,,,,,,,,,,9.5e-14,-13.022276394711152,23 [C],Taken from the Fig.1(a),Two-terminal method,23.0,,,
37057-3-1-1,P010001,polyethene,Homopolymer,Polyolefins,CH2,14.03,,"linear,Thermoplastic,Electroconductive",Composite,carbon black(CB);wt%;5,160C,Film,," Polymer Physics , 45 , 9 , 1037-1044 (2007)",,"[PE] low-molecular-weight polyethylene, Sumikasen G201, Sumitomo Chemical, Mv 41300, [CB] Black Pearl 880, Cabot, d=160angstrom, l=0.016micron",Prepared by melt mixing,,,,,,,,,,,,,,,,,,,,,,,,,,,,,,,,,,,,,,,,,,,,,,,,,,,,,,,,,,,,,,1.1e-12,-11.958607314841776,23 [C],Taken from the Fig.1(a),Two-terminal method,23.0,,,
37057-4-1-1,P010001,polyethene,Homopolymer,Polyolefins,CH2,14.03,,"linear,Thermoplastic,Electroconductive",Composite,carbon black(CB);wt%;10,160C,Film,," Polymer Physics , 45 , 9 , 1037-1044 (2007)",,"[PE] low-molecular-weight polyethylene, Sumikasen G201, Sumitomo Chemical, Mv 41300, [CB] Black Pearl 880, Cabot, d=160angstrom, l=0.016micron",Prepared by melt mixing,,,,,,,,,,,,,,,,,,,,,,,,,,,,,,,,,,,,,,,,,,,,,,,,,,,,,,,,,,,,,,6.4e-10,-9.193820026016112,23 [C],Taken from the Fig.1(a),Two-terminal method,23.0,,,
37057-5-1-1,P010001,polyethene,Homopolymer,Polyolefins,CH2,14.03,,"linear,Thermoplastic,Electroconductive",Composite,carbon black(CB);wt%;15,160C,Film,," Polymer Physics , 45 , 9 , 1037-1044 (2007)",,"[PE] low-molecular-weight polyethylene, Sumikasen G201, Sumitomo Chemical, Mv 41300, [CB] Black Pearl 880, Cabot, d=160angstrom, l=0.016micron",Prepared by melt mixing,,,,,,,,,,,,,,,,,,,,,,,,,,,,,,,,,,,,,,,,,,,,,,,,,,,,,,,,,,,,,,1.2e-08,-7.920818753952375,23 [C],Taken from the Fig.1(a),Two-terminal method,23.0,,,
37057-6-1-1,P010001,polyethene,Homopolymer,Polyolefins,CH2,14.03,,"linear,Thermoplastic,Electroconductive",Composite,carbon black(CB);wt%;20,160C,Film,," Polymer Physics , 45 , 9 , 1037-1044 (2007)",,"[PE] low-molecular-weight polyethylene, Sumikasen G201, Sumitomo Chemical, Mv 41300, [CB] Black Pearl 880, Cabot, d=160angstrom, l=0.016micron",Prepared by melt mixing,,,,,,,,,,,,,,,,,,,,,,,,,,,,,,,,,,,,,,,,,,,,,,,,,,,,,,,,,,,,,,4.9e-06,-5.309803919971486,23 [C],Taken from the Fig.1(a),Two-terminal method,23.0,,,
37057-7-1-1,P010001,polyethene,Homopolymer,Polyolefins,CH2,14.03,,"linear,Thermoplastic,Electroconductive",Composite,carbon black(CB);wt%;30,160C,Film,," Polymer Physics , 45 , 9 , 1037-1044 (2007)",,"[PE] low-molecular-weight polyethylene, Sumikasen G201, Sumitomo Chemical, Mv 41300, [CB] Black Pearl 880, Cabot, d=160angstrom, l=0.016micron",Prepared by melt mixing,,,,,,,,,,,,,,,,,,,,,,,,,,,,,,,,,,,,,,,,,,,,,,,,,,,,,,,,,,,,,,0.0003,-3.5228787452803374,23 [C],Taken from the Fig.1(a),Two-terminal method,23.0,,,
37057-8-1-1,P010001,polyethene,Homopolymer,Polyolefins,CH2,14.03,,"linear,Thermoplastic,Electroconductive",Composite,carbon black(CB);wt%;50,160C,Film,," Polymer Physics , 45 , 9 , 1037-1044 (2007)",,"[PE] low-molecular-weight polyethylene, Sumikasen G201, Sumitomo Chemical, Mv 41300, [CB] Black Pearl 880, Cabot, d=160angstrom, l=0.016micron",Prepared by melt mixing,,,,,,,,,,,,,,,,,,,,,,,,,,,,,,,,,,,,,,,,,,,,,,,,,,,,,,,,,,,,,,0.011,-1.958607314841775,23 [C],Taken from the Fig.1(a),Two-terminal method,23.0,,,
37057-9-1-1,P010001,polyethene,Homopolymer,Polyolefins,CH2,14.03,,"linear,Thermoplastic,Electroconductive",Composite,carbon black(CB);wt%;70,160C,Film,," Polymer Physics , 45 , 9 , 1037-1044 (2007)",,"[PE] low-molecular-weight polyethylene, Sumikasen G201, Sumitomo Chemical, Mv 41300, [CB] Black Pearl 880, Cabot, d=160angstrom, l=0.016micron",Prepared by melt mixing,,,,,,,,,,,,,,,,,,,,,,,,,,,,,,,,,,,,,,,,,,,,,,,,,,,,,,,,,,,,,,0.15,-0.8239087409443188,23 [C],Taken from the Fig.1(a),Two-terminal method,23.0,,,
37057-10-1-1,P010001,polyethene,Homopolymer,Polyolefins,CH2,14.03,,"linear,Thermoplastic,Electroconductive",Composite,carbon black(CB);wt%;90,160C,Film,," Polymer Physics , 45 , 9 , 1037-1044 (2007)",,"[PE] low-molecular-weight polyethylene, Sumikasen G201, Sumitomo Chemical, Mv 41300, [CB] Black Pearl 880, Cabot, d=160angstrom, l=0.016micron",Prepared by melt mixing,,,,,,,,,,,,,,,,,,,,,,,,,,,,,,,,,,,,,,,,,,,,,,,,,,,,,,,,,,,,,,0.24,-0.619788758288394,23 [C],Taken from the Fig.1(a),Two-terminal method,23.0,,,
37057-11-1-1,P010001,polyethene,Homopolymer,Polyolefins,CH2,14.03,,"linear,Thermoplastic,Electroconductive",Composite,vapor-grown carbon fiber (CF);wt%;0.5,160C,Film,," Polymer Physics , 45 , 9 , 1037-1044 (2007)",,"[PE] low-molecular-weight polyethylene, Sumikasen G201, Sumitomo Chemical, Mv 41300, [CF] Prof. Endo (Shinshu University), d=1500angstrom, l=10-20micron",Prepared by gelation/crystallization process from the dilute decalin solution,,,,,,,,,,,,,,,,,,,,,,,,,,,,,,,,,,,,,,,,,,,,,,,,,,,,,,,,,,,,,,8.5e-14,-13.070581074285707,23 [C],Taken from the Fig.1(a),Two-terminal method,23.0,,,
37057-12-1-1,P010001,polyethene,Homopolymer,Polyolefins,CH2,14.03,,"linear,Thermoplastic,Electroconductive",Composite,vapor-grown carbon fiber (CF);wt%;1,160C,Film,," Polymer Physics , 45 , 9 , 1037-1044 (2007)",,"[PE] low-molecular-weight polyethylene, Sumikasen G201, Sumitomo Chemical, Mv 41300, [CF] Prof. Endo (Shinshu University), d=1500angstrom, l=10-20micron",Prepared by gelation/crystallization process from the dilute decalin solution,,,,,,,,,,,,,,,,,,,,,,,,,,,,,,,,,,,,,,,,,,,,,,,,,,,,,,,,,,,,,,1.5e-13,-12.82390874094432,23 [C],Taken from the Fig.1(a),Two-terminal method,23.0,,,
37057-13-1-1,P010001,polyethene,Homopolymer,Polyolefins,CH2,14.03,,"linear,Thermoplastic,Electroconductive",Composite,vapor-grown carbon fiber (CF);wt%;5,160C,Film,," Polymer Physics , 45 , 9 , 1037-1044 (2007)",,"[PE] low-molecular-weight polyethylene, Sumikasen G201, Sumitomo Chemical, Mv 41300, [CF] Prof. Endo (Shinshu University), d=1500angstrom, l=10-20micron",Prepared by gelation/crystallization process from the dilute decalin solution,,,,,,,,,,,,,,,,,,,,,,,,,,,,,,,,,,,,,,,,,,,,,,,,,,,,,,,,,,,,,,8.7e-11,-10.060480747381382,23 [C],Taken from the Fig.1(a),Two-terminal method,23.0,,,
37057-14-1-1,P010001,polyethene,Homopolymer,Polyolefins,CH2,14.03,,"linear,Thermoplastic,Electroconductive",Composite,vapor-grown carbon fiber (CF);wt%;10,160C,Film,," Polymer Physics , 45 , 9 , 1037-1044 (2007)",,"[PE] low-molecular-weight polyethylene, Sumikasen G201, Sumitomo Chemical, Mv 41300, [CF] Prof. Endo (Shinshu University), d=1500angstrom, l=10-20micron",Prepared by gelation/crystallization process from the dilute decalin solution,,,,,,,,,,,,,,,,,,,,,,,,,,,,,,,,,,,,,,,,,,,,,,,,,,,,,,,,,,,,,,2.9e-07,-6.537602002101044,23 [C],Taken from the Fig.1(a),Two-terminal method,23.0,,,
37057-15-1-1,P010001,polyethene,Homopolymer,Polyolefins,CH2,14.03,,"linear,Thermoplastic,Electroconductive",Composite,vapor-grown carbon fiber (CF);wt%;15,160C,Film,," Polymer Physics , 45 , 9 , 1037-1044 (2007)",,"[PE] low-molecular-weight polyethylene, Sumikasen G201, Sumitomo Chemical, Mv 41300, [CF] Prof. Endo (Shinshu University), d=1500angstrom, l=10-20micron",Prepared by gelation/crystallization process from the dilute decalin solution,,,,,,,,,,,,,,,,,,,,,,,,,,,,,,,,,,,,,,,,,,,,,,,,,,,,,,,,,,,,,,0.00015,-3.823908740944319,23 [C],Taken from the Fig.1(a),Two-terminal method,23.0,,,
37057-16-1-1,P010001,polyethene,Homopolymer,Polyolefins,CH2,14.03,,"linear,Thermoplastic,Electroconductive",Composite,vapor-grown carbon fiber (CF);wt%;20,160C,Film,," Polymer Physics , 45 , 9 , 1037-1044 (2007)",,"[PE] low-molecular-weight polyethylene, Sumikasen G201, Sumitomo Chemical, Mv 41300, [CF] Prof. Endo (Shinshu University), d=1500angstrom, l=10-20micron",Prepared by gelation/crystallization process from the dilute decalin solution,,,,,,,,,,,,,,,,,,,,,,,,,,,,,,,,,,,,,,,,,,,,,,,,,,,,,,,,,,,,,,0.00077,-3.113509274827518,23 [C],Taken from the Fig.1(a),Two-terminal method,23.0,,,
37057-17-1-1,P010001,polyethene,Homopolymer,Polyolefins,CH2,14.03,,"linear,Thermoplastic,Electroconductive",Composite,vapor-grown carbon fiber (CF);wt%;30,160C,Film,," Polymer Physics , 45 , 9 , 1037-1044 (2007)",,"[PE] low-molecular-weight polyethylene, Sumikasen G201, Sumitomo Chemical, Mv 41300, [CF] Prof. Endo (Shinshu University), d=1500angstrom, l=10-20micron",Prepared by gelation/crystallization process from the dilute decalin solution,,,,,,,,,,,,,,,,,,,,,,,,,,,,,,,,,,,,,,,,,,,,,,,,,,,,,,,,,,,,,,0.015,-1.8239087409443189,23 [C],Taken from the Fig.1(a),Two-terminal method,23.0,,,
37057-18-1-1,P010001,polyethene,Homopolymer,Polyolefins,CH2,14.03,,"linear,Thermoplastic,Electroconductive",Composite,vapor-grown carbon fiber (CF);wt%;50,160C,Film,," Polymer Physics , 45 , 9 , 1037-1044 (2007)",,"[PE] low-molecular-weight polyethylene, Sumikasen G201, Sumitomo Chemical, Mv 41300, [CF] Prof. Endo (Shinshu University), d=1500angstrom, l=10-20micron",Prepared by gelation/crystallization process from the dilute decalin solution,,,,,,,,,,,,,,,,,,,,,,,,,,,,,,,,,,,,,,,,,,,,,,,,,,,,,,,,,,,,,,0.053,-1.275724130399211,23 [C],Taken from the Fig.1(a),Two-terminal method,23.0,,,
37057-19-1-1,P010001,polyethene,Homopolymer,Polyolefins,CH2,14.03,,"linear,Thermoplastic,Electroconductive",Composite,vapor-grown carbon fiber (CF);wt%;70,160C,Film,," Polymer Physics , 45 , 9 , 1037-1044 (2007)",,"[PE] low-molecular-weight polyethylene, Sumikasen G201, Sumitomo Chemical, Mv 41300, [CF] Prof. Endo (Shinshu University), d=1500angstrom, l=10-20micron",Prepared by gelation/crystallization process from the dilute decalin solution,,,,,,,,,,,,,,,,,,,,,,,,,,,,,,,,,,,,,,,,,,,,,,,,,,,,,,,,,,,,,,0.15,-0.8239087409443188,23 [C],Taken from the Fig.1(a),Two-terminal method,23.0,,,
37057-20-1-1,P010001,polyethene,Homopolymer,Polyolefins,CH2,14.03,,"linear,Thermoplastic,Electroconductive",Composite,vapor-grown carbon fiber (CF);wt%;80,160C,Film,," Polymer Physics , 45 , 9 , 1037-1044 (2007)",,"[PE] low-molecular-weight polyethylene, Sumikasen G201, Sumitomo Chemical, Mv 41300, [CF] Prof. Endo (Shinshu University), d=1500angstrom, l=10-20micron",Prepared by gelation/crystallization process from the dilute decalin solution,,,,,,,,,,,,,,,,,,,,,,,,,,,,,,,,,,,,,,,,,,,,,,,,,,,,,,,,,,,,,,0.24,-0.619788758288394,23 [C],Taken from the Fig.1(a),Two-terminal method,23.0,,,
37057-21-1-1,P010001,polyethene,Homopolymer,Polyolefins,CH2,14.03,,"linear,Thermoplastic,Electroconductive",Composite,vapor-grown carbon fiber (CF);wt%;90,160C,Film,," Polymer Physics , 45 , 9 , 1037-1044 (2007)",,"[PE] low-molecular-weight polyethylene, Sumikasen G201, Sumitomo Chemical, Mv 41300, [CF] Prof. Endo (Shinshu University), d=1500angstrom, l=10-20micron",Prepared by gelation/crystallization process from the dilute decalin solution,,,,,,,,,,,,,,,,,,,,,,,,,,,,,,,,,,,,,,,,,,,,,,,,,,,,,,,,,,,,,,0.56,-0.2518119729937995,23 [C],Taken from the Fig.1(a),Two-terminal method,23.0,,,
37057-22-1-1,P010001,polyethene,Homopolymer,Polyolefins,CH2,14.03,,"linear,Thermoplastic,Electroconductive",Composite,multi-walled carbon nanotube(CNT);wt%;0.13,160C,Film,," Polymer Physics , 45 , 9 , 1037-1044 (2007)",,"[PE] low-molecular-weight polyethylene, Sumikasen G201, Sumitomo Chemical, Mv 41300, [CNT] Hyperion Catalysis International, d=100angstrom, l=1-10micron",Prepared by gelation/crystallization process from the dilute decalin solution,,,,,,,,,,,,,,,,,,,,,,,,,,,,,,,,,,,,,,,,,,,,,,,,,,,,,,,,,,,,,,1.1e-13,-12.958607314841776,23 [C],Taken from the Fig.1(a),Two-terminal method,23.0,,,
37057-23-1-1,P010001,polyethene,Homopolymer,Polyolefins,CH2,14.03,,"linear,Thermoplastic,Electroconductive",Composite,multi-walled carbon nanotube(CNT);wt%;0.5,160C,Film,," Polymer Physics , 45 , 9 , 1037-1044 (2007)",,"[PE] low-molecular-weight polyethylene, Sumikasen G201, Sumitomo Chemical, Mv 41300, [CNT] Hyperion Catalysis International, d=100angstrom, l=1-10micron",Prepared by gelation/crystallization process from the dilute decalin solution,,,,,,,,,,,,,,,,,,,,,,,,,,,,,,,,,,,,,,,,,,,,,,,,,,,,,,,,,,,,,,3.2e-12,-11.494850021680094,23 [C],Taken from the Fig.1(a),Two-terminal method,23.0,,,
37057-24-1-1,P010001,polyethene,Homopolymer,Polyolefins,CH2,14.03,,"linear,Thermoplastic,Electroconductive",Composite,multi-walled carbon nanotube(CNT);wt%;1,160C,Film,," Polymer Physics , 45 , 9 , 1037-1044 (2007)",,"[PE] low-molecular-weight polyethylene, Sumikasen G201, Sumitomo Chemical, Mv 41300, [CNT] Hyperion Catalysis International, d=100angstrom, l=1-10micron",Prepared by gelation/crystallization process from the dilute decalin solution,,,,,,,,,,,,,,,,,,,,,,,,,,,,,,,,,,,,,,,,,,,,,,,,,,,,,,,,,,,,,,3.2e-10,-9.494850021680094,23 [C],Taken from the Fig.1(a),Two-terminal method,23.0,,,
37057-25-1-1,P010001,polyethene,Homopolymer,Polyolefins,CH2,14.03,,"linear,Thermoplastic,Electroconductive",Composite,multi-walled carbon nanotube(CNT);wt%;5,160C,Film,," Polymer Physics , 45 , 9 , 1037-1044 (2007)",,"[PE] low-molecular-weight polyethylene, Sumikasen G201, Sumitomo Chemical, Mv 41300, [CNT] Hyperion Catalysis International, d=100angstrom, l=1-10micron",Prepared by gelation/crystallization process from the dilute decalin solution,,,,,,,,,,,,,,,,,,,,,,,,,,,,,,,,,,,,,,,,,,,,,,,,,,,,,,,,,,,,,,4.6e-05,-4.337242168318426,23 [C],Taken from the Fig.1(a),Two-terminal method,23.0,,,
37057-26-1-1,P010001,polyethene,Homopolymer,Polyolefins,CH2,14.03,,"linear,Thermoplastic,Electroconductive",Composite,multi-walled carbon nanotube(CNT);wt%;10,160C,Film,," Polymer Physics , 45 , 9 , 1037-1044 (2007)",,"[PE] low-molecular-weight polyethylene, Sumikasen G201, Sumitomo Chemical, Mv 41300, [CNT] Hyperion Catalysis International, d=100angstrom, l=1-10micron",Prepared by gelation/crystallization process from the dilute decalin solution,,,,,,,,,,,,,,,,,,,,,,,,,,,,,,,,,,,,,,,,,,,,,,,,,,,,,,,,,,,,,,0.0016,-2.795880017344075,23 [C],Taken from the Fig.1(a),Two-terminal method,23.0,,,
37057-27-1-1,P010001,polyethene,Homopolymer,Polyolefins,CH2,14.03,,"linear,Thermoplastic,Electroconductive",Composite,multi-walled carbon nanotube(CNT);wt%;15,160C,Film,," Polymer Physics , 45 , 9 , 1037-1044 (2007)",,"[PE] low-molecular-weight polyethylene, Sumikasen G201, Sumitomo Chemical, Mv 41300, [CNT] Hyperion Catalysis International, d=100angstrom, l=1-10micron",Prepared by gelation/crystallization process from the dilute decalin solution,,,,,,,,,,,,,,,,,,,,,,,,,,,,,,,,,,,,,,,,,,,,,,,,,,,,,,,,,,,,,,0.01,-2.0,23 [C],Taken from the Fig.1(a),Two-terminal method,23.0,,,
37057-28-1-1,P010001,polyethene,Homopolymer,Polyolefins,CH2,14.03,,"linear,Thermoplastic,Electroconductive",Composite,multi-walled carbon nanotube(CNT);wt%;20,160C,Film,," Polymer Physics , 45 , 9 , 1037-1044 (2007)",,"[PE] low-molecular-weight polyethylene, Sumikasen G201, Sumitomo Chemical, Mv 41300, [CNT] Hyperion Catalysis International, d=100angstrom, l=1-10micron",Prepared by gelation/crystallization process from the dilute decalin solution,,,,,,,,,,,,,,,,,,,,,,,,,,,,,,,,,,,,,,,,,,,,,,,,,,,,,,,,,,,,,,0.015,-1.8239087409443189,23 [C],Taken from the Fig.1(a),Two-terminal method,23.0,,,
37057-29-1-1,P010001,polyethene,Homopolymer,Polyolefins,CH2,14.03,,"linear,Thermoplastic,Electroconductive",Composite,multi-walled carbon nanotube(CNT);wt%;30,160C,Film,," Polymer Physics , 45 , 9 , 1037-1044 (2007)",,"[PE] low-molecular-weight polyethylene, Sumikasen G201, Sumitomo Chemical, Mv 41300, [CNT] Hyperion Catalysis International, d=100angstrom, l=1-10micron",Prepared by gelation/crystallization process from the dilute decalin solution,,,,,,,,,,,,,,,,,,,,,,,,,,,,,,,,,,,,,,,,,,,,,,,,,,,,,,,,,,,,,,0.095,-1.0222763947111522,23 [C],Taken from the Fig.1(a),Two-terminal method,23.0,,,
37057-30-1-1,P010001,polyethene,Homopolymer,Polyolefins,CH2,14.03,,"linear,Thermoplastic,Electroconductive",Composite,multi-walled carbon nanotube(CNT);wt%;50,160C,Film,," Polymer Physics , 45 , 9 , 1037-1044 (2007)",,"[PE] low-molecular-weight polyethylene, Sumikasen G201, Sumitomo Chemical, Mv 41300, [CNT] Hyperion Catalysis International, d=100angstrom, l=1-10micron",Prepared by gelation/crystallization process from the dilute decalin solution,,,,,,,,,,,,,,,,,,,,,,,,,,,,,,,,,,,,,,,,,,,,,,,,,,,,,,,,,,,,,,0.39,-0.4089353929735008,23 [C],Taken from the Fig.1(a),Two-terminal method,23.0,,,
37057-31-1-1,P010001,polyethene,Homopolymer,Polyolefins,CH2,14.03,,"linear,Thermoplastic,Electroconductive",Composite,multi-walled carbon nanotube(CNT);wt%;70,160C,Film,," Polymer Physics , 45 , 9 , 1037-1044 (2007)",,"[PE] low-molecular-weight polyethylene, Sumikasen G201, Sumitomo Chemical, Mv 41300, [CNT] Hyperion Catalysis International, d=100angstrom, l=1-10micron",Prepared by gelation/crystallization process from the dilute decalin solution,,,,,,,,,,,,,,,,,,,,,,,,,,,,,,,,,,,,,,,,,,,,,,,,,,,,,,,,,,,,,,0.62,-0.2076083105017461,23 [C],Taken from the Fig.1(a),Two-terminal method,23.0,,,
37057-32-1-1,P010001,polyethene,Homopolymer,Polyolefins,CH2,14.03,,"linear,Thermoplastic,Electroconductive",Composite,multi-walled carbon nanotube(CNT);wt%;90,160C,Film,," Polymer Physics , 45 , 9 , 1037-1044 (2007)",,"[PE] low-molecular-weight polyethylene, Sumikasen G201, Sumitomo Chemical, Mv 41300, [CNT] Hyperion Catalysis International, d=100angstrom, l=1-10micron",Prepared by gelation/crystallization process from the dilute decalin solution,,,,,,,,,,,,,,,,,,,,,,,,,,,,,,,,,,,,,,,,,,,,,,,,,,,,,,,,,,,,,,1.0,0.0,23 [C],Taken from the Fig.1(a),Two-terminal method,23.0,,,
37057-33-1-1,P010001,polyethene,Homopolymer,Polyolefins,CH2,14.03,,"linear,Thermoplastic,Electroconductive",Composite,carbon black(CB);wt%;25,160C,Film,," Polymer Physics , 45 , 9 , 1037-1044 (2007)",,"[PE] low-molecular-weight polyethylene, Sumikasen G201, Sumitomo Chemical, Mv 41300, [CB] Black Pearl 880, Cabot, d=160angstrom, l=0.016micron",Prepared by melt mixing,,,,,,,,,,,,,,,,,,,,,,,,,,,,,,,,,,,,,,,,,,,,,,,,,,,,,,,,,,,,,,2.4e-05,-4.619788758288394,ca 122 [K],Taken from the Fig.3,Two-terminal method,-151.0,,,
37057-34-1-1,P010001,polyethene,Homopolymer,Polyolefins,CH2,14.03,,"linear,Thermoplastic,Electroconductive",Composite,multi-walled carbon nanotube(CNT);wt%;2.5,160C,Film,," Polymer Physics , 45 , 9 , 1037-1044 (2007)",,"[PE] low-molecular-weight polyethylene, Sumikasen G201, Sumitomo Chemical, Mv 41300, [CNT] Hyperion Catalysis International, d=100angstrom, l=1-10micron",Prepared by gelation/crystallization process from the dilute decalin solution,,,,,,,,,,,,,,,,,,,,,,,,,,,,,,,,,,,,,,,,,,,,,,,,,,,,,,,,,,,,,,8.9e-11,-10.050609993355089,>= -150 ...  [K],Taken from the Fig.4,Two-terminal method,,,,
37077-1-1-1,P040048,poly(methyl methacrylate),Homopolymer,"Polyacrylics, Polyvinyls",C5H8O2,100.12,,"linear,Thermoplastic,Semiconductive",Composite,MWNT;wt%;0.094;nanotube,,Film,t=ca.22micron,"Schmidt, Ronald H.; Kinloch, Ian A.; Burgess, Andrew N.; Windle, Alan H. , Langmuir , 23 , 10 , 5707-5712 (2007)",,"(PMMA) Aldrich, Mw=1E(6), (MWNT) multiwalled carbon nanotube","MWNT dispersed in PMMA/triglyme (20/80wt%) soln. (masterbatch, 0.3wt% MWNT), the masterbatch diluted with the dispersant (1/16 of masterbatch concn.), then the mixt. homogenized for ca.20min at high shear rate",,,,,,,"Diluted mixt. spin coated onto glass disk at ca.1500rpm, dried under vacuum at least 24h",,,,,,,,,,,,,,,,,,,,,,,,,,,,,,,,,,,,,,,,,,,,,,,,,,,,,,,0.0009,-3.0457574905606752,"0.1Hz, 10mV bias",Taken from the Fig.5,Frequency response analyzer,,t=ca.22micron,2.2e-05,-4.657577319177793
37077-2-1-1,P040048,poly(methyl methacrylate),Homopolymer,"Polyacrylics, Polyvinyls",C5H8O2,100.12,,"linear,Thermoplastic,Semiconductive",Composite,MWNT;wt%;0.19;nanotube,,Film,t=ca.22micron,"Schmidt, Ronald H.; Kinloch, Ian A.; Burgess, Andrew N.; Windle, Alan H. , Langmuir , 23 , 10 , 5707-5712 (2007)",,"(PMMA) Aldrich, Mw=1E(6), (MWNT) multiwalled carbon nanotube","MWNT dispersed in PMMA/triglyme (20/80wt%) soln. (masterbatch, 0.3wt% MWNT), the masterbatch diluted with the dispersant (1/8 of masterbatch concn.), then the mixt. homogenized for ca.20min at high shear rate",,,,,,,"Diluted mixt. spin coated onto glass disk at ca.1500rpm, dried under vacuum at least 24h",,,,,,,,,,,,,,,,,,,,,,,,,,,,,,,,,,,,,,,,,,,,,,,,,,,,,,,0.03,-1.5228787452803376,"0.1Hz, 10mV bias",Taken from the Fig.5,Frequency response analyzer,,t=ca.22micron,2.2e-05,-4.657577319177793
37077-3-1-1,P040048,poly(methyl methacrylate),Homopolymer,"Polyacrylics, Polyvinyls",C5H8O2,100.12,,"linear,Thermoplastic,Semiconductive",Composite,MWNT;wt%;0.38;nanotube,,Film,t=ca.22micron,"Schmidt, Ronald H.; Kinloch, Ian A.; Burgess, Andrew N.; Windle, Alan H. , Langmuir , 23 , 10 , 5707-5712 (2007)",,"(PMMA) Aldrich, Mw=1E(6), (MWNT) multiwalled carbon nanotube","MWNT dispersed in PMMA/triglyme (20/80wt%) soln. (masterbatch, 0.3wt% MWNT), the masterbatch diluted with the dispersant (1/4 of masterbatch concn.), then the mixt. homogenized for ca.20min at high shear rate",,,,,,,"Diluted mixt. spin coated onto glass disk at ca.6000rpm, dried under vacuum at least 24h",,,,,,,,,,,,,,,,,,,,,,,,,,,,,,,,,,,,,,,,,,,,,,,,,,,,,,,0.2,-0.6989700043360187,"0.1Hz, 10mV bias",Taken from the Fig.5,Frequency response analyzer,,t=ca.22micron,2.2e-05,-4.657577319177793
37077-4-1-1,P040048,poly(methyl methacrylate),Homopolymer,"Polyacrylics, Polyvinyls",C5H8O2,100.12,,"linear,Thermoplastic,Semiconductive",Composite,MWNT;wt%;0.75;nanotube,,Film,t=ca.22micron,"Schmidt, Ronald H.; Kinloch, Ian A.; Burgess, Andrew N.; Windle, Alan H. , Langmuir , 23 , 10 , 5707-5712 (2007)",,"(PMMA) Aldrich, Mw=1E(6), (MWNT) multiwalled carbon nanotube","MWNT dispersed in PMMA/triglyme (20/80wt%) soln. (masterbatch, 0.3wt% MWNT), the masterbatch diluted with the dispersant (1/2 of masterbatch concn.), then the mixt. homogenized for ca.20min at high shear rate",,,,,,,"Diluted mixt. spin coated onto glass disk at ca.6000rpm, dried under vacuum at least 24h",,,,,,,,,,,,,,,,,,,,,,,,,,,,,,,,,,,,,,,,,,,,,,,,,,,,,,,0.6,-0.2218487496163564,"0.1Hz, 10mV bias",Taken from the Fig.5,Frequency response analyzer,,t=ca.22micron,2.2e-05,-4.657577319177793
37077-5-1-1,P040048,poly(methyl methacrylate),Homopolymer,"Polyacrylics, Polyvinyls",C5H8O2,100.12,,"linear,Thermoplastic,Semiconductive",Composite,MWNT;wt%;1.5;nanotube,,Film,t=ca.22micron,"Schmidt, Ronald H.; Kinloch, Ian A.; Burgess, Andrew N.; Windle, Alan H. , Langmuir , 23 , 10 , 5707-5712 (2007)",,"(PMMA) Aldrich, Mw=1E(6), (MWNT) multiwalled carbon nanotube","MWNT dispersed in PMMA/triglyme (20/80wt%) soln. (masterbatch, 0.3wt% MWNT), then the mixt. homogenized for ca.20min at high shear rate",,,,,,,"The mixt. spin coated onto glass disk at ca.6000rpm, dried under vacuum at least 24h",,,,,,,,,,,,,,,,,,,,,,,,,,,,,,,,,,,,,,,,,,,,,,,,,,,,,,,2.0,0.3010299956639812,"0.1Hz, 10mV bias",Taken from the Fig.5,Frequency response analyzer,,t=ca.22micron,2.2e-05,-4.657577319177793
37410-2-1-1,P010002,poly(prop-1-ene),Homopolymer,Polyolefins,C3H6,42.08,,"linear,Thermoplastic",Composite,multiwalled carbon nanotube(MWNT);wt%;2,compressed at 220C and 10bar for 1min on plates after holding at 220C for 3min in the press,Film,t=0.35mm,"Alig, Ingo; Lellinger, Dirk; Dudkin, Sergej M.; Poetschke, Petra , Polymer , 48 , 4 , 1020-1029 (2007)",,"[PP]Moplen HF500N obtained from Basell Polyolefins, [multiwalled carbon nanotube(MWNT)]supplied as a PP masterbatch containing 20wt% MWNT from Hyperion Catalysis International Inc.(USA), MWNT produced by chemical vapour deposition(CVD), d=10nm, l=ca.10micron, aspect ratio=ca.1000","PP and MWNT masterbatch blended in extruder at 200-220C, 250rpm and 10kg/h",,,,,,,,,,,,,,,,,,,,,,,,,,,,,,,,,,,,,,,,,,,,,,,,,,,,,,,,,,,,,,9.3e-07,-6.031517051446065,23 [C],"RT, dc conductivity",electrometer,23.0,t=0.35mm,0.00035,-3.4559319556497243
37410-2-1-2,P010002,poly(prop-1-ene),Homopolymer,Polyolefins,C3H6,42.08,,"linear,Thermoplastic",Composite,multiwalled carbon nanotube(MWNT);wt%;2,,,,"Alig, Ingo; Lellinger, Dirk; Dudkin, Sergej M.; Poetschke, Petra , Polymer , 48 , 4 , 1020-1029 (2007)",,"[PP]Moplen HF500N obtained from Basell Polyolefins, [multiwalled carbon nanotube(MWNT)]supplied as a PP masterbatch containing 20wt% MWNT from Hyperion Catalysis International Inc.(USA), MWNT produced by chemical vapour deposition(CVD), d=10nm, l=ca.10micron, aspect ratio=ca.1000","PP and MWNT masterbatch blended in extruder at 200-220C, 250rpm and 10kg/h",,,,,,extruded via single screw extruder at 220C and 40rpm,,,,,,,,,,,,,,,,,,,,,,,,annealed at ca.220C(225-210C) for 120s(120s after the extruder stopped),,,,,,,,,,,,,,,,,,,,,,,,,,,,,,,,7e-09,-8.154901959985743,"ca 225 [C] , measured by slit die equipped with dielectric sensor attached at the outlet of the extruder, 1kHz","ac conductivity, taken from the Fig.4",LCR bridge,225.0,,,
37410-2-1-3,P010002,poly(prop-1-ene),Homopolymer,Polyolefins,C3H6,42.08,,"linear,Thermoplastic",Composite,multiwalled carbon nanotube(MWNT);wt%;2,,,,"Alig, Ingo; Lellinger, Dirk; Dudkin, Sergej M.; Poetschke, Petra , Polymer , 48 , 4 , 1020-1029 (2007)",,"[PP]Moplen HF500N obtained from Basell Polyolefins, [multiwalled carbon nanotube(MWNT)]supplied as a PP masterbatch containing 20wt% MWNT from Hyperion Catalysis International Inc.(USA), MWNT produced by chemical vapour deposition(CVD), d=10nm, l=ca.10micron, aspect ratio=ca.1000","PP and MWNT masterbatch blended in extruder at 200-220C, 250rpm and 10kg/h",,,,,,extruded via single screw extruder at 220C and 40rpm,,,,,,,,,,,,,,,,,,,,,,,,annealed at ca.220C(225-210C) for 600s(600s after the extruder stopped),,,,,,,,,,,,,,,,,,,,,,,,,,,,,,,,8e-06,-5.096910013008056,"210.3 ... 226.3 [C] , measured by slit die equipped with dielectric sensor attached at the outlet of the extruder, 10kHz","ac conductivity, taken from the Fig.6",LCR bridge,226.3,,,
37410-2-1-4,P010002,poly(prop-1-ene),Homopolymer,Polyolefins,C3H6,42.08,,"linear,Thermoplastic",Composite,multiwalled carbon nanotube(MWNT);wt%;2,,,,"Alig, Ingo; Lellinger, Dirk; Dudkin, Sergej M.; Poetschke, Petra , Polymer , 48 , 4 , 1020-1029 (2007)",,"[PP]Moplen HF500N obtained from Basell Polyolefins, [multiwalled carbon nanotube(MWNT)]supplied as a PP masterbatch containing 20wt% MWNT from Hyperion Catalysis International Inc.(USA), MWNT produced by chemical vapour deposition(CVD), d=10nm, l=ca.10micron, aspect ratio=ca.1000","PP and MWNT masterbatch blended in extruder at 200-220C, 250rpm and 10kg/h",,,,,,extruded via single screw extruder at 220C and 40rpm,,,,,,,,,,,,,,,,,,,,,,,,annealed at ca.220C(225-210C) for 1200s(1200s after the extruder stopped),,,,,,,,,,,,,,,,,,,,,,,,,,,,,,,,1.4e-05,-4.853871964321762,"ca 225 [C] , measured by slit die equipped with dielectric sensor attached at the outlet of the extruder, 1kHz",ac conductivity,LCR bridge,225.0,,,
37410-2-1-5,P010002,poly(prop-1-ene),Homopolymer,Polyolefins,C3H6,42.08,,"linear,Thermoplastic",Composite,multiwalled carbon nanotube(MWNT);wt%;2,,,,"Alig, Ingo; Lellinger, Dirk; Dudkin, Sergej M.; Poetschke, Petra , Polymer , 48 , 4 , 1020-1029 (2007)",,"[PP]Moplen HF500N obtained from Basell Polyolefins, [multiwalled carbon nanotube(MWNT)]supplied as a PP masterbatch containing 20wt% MWNT from Hyperion Catalysis International Inc.(USA), MWNT produced by chemical vapour deposition(CVD), d=10nm, l=ca.10micron, aspect ratio=ca.1000","PP and MWNT masterbatch blended in extruder at 200-220C, 250rpm and 10kg/h",,,,,,extruded via single screw extruder at 220C and 40rpm,,,,,,,,,,,,,,,,,,,,,,,,,"annealed at ca.220C(225-210C) for 1200s(1200s after the extruder stopped), then cooled from 180C to 120C",,,,,,,,,,,,,,,,,,,,,,,,,,,,,,,0.0014,-2.853871964321762,"180 [C] , measured by slit die equipped with dielectric sensor attached at the outlet of the extruder, 1kHz, during cooling from 180C to 120C","ac conductivity, taken from the Fig.9, drastic decrease[from ca.1.4E(-3) to ca.3E(-5)] observed at ca.140C because of crystallization of sample",LCR bridge,180.0,,,
37410-3-1-1,P010002,poly(prop-1-ene),Homopolymer,Polyolefins,C3H6,42.08,,"linear,Thermoplastic",Composite,multiwalled carbon nanotube(MWNT);wt%;3.5,compressed at 220C and 10bar for 1min on plates after holding at 220C for 3min in the press,Film,t=0.35mm,"Alig, Ingo; Lellinger, Dirk; Dudkin, Sergej M.; Poetschke, Petra , Polymer , 48 , 4 , 1020-1029 (2007)",,"[PP]Moplen HF500N obtained from Basell Polyolefins, [multiwalled carbon nanotube(MWNT)]supplied as a PP masterbatch containing 20wt% MWNT from Hyperion Catalysis International Inc.(USA), MWNT produced by chemical vapour deposition(CVD), d=10nm, l=ca.10micron, aspect ratio=ca.1000","PP and MWNT masterbatch blended in extruder at 200-220C, 250rpm and 10kg/h",,,,,,,,,,,,,,,,,,,,,,,,,,,,,,,,,,,,,,,,,,,,,,,,,,,,,,,,,,,,,,0.00053,-3.275724130399211,23 [C],"RT, dc conductivity",electrometer,23.0,t=0.35mm,0.00035,-3.4559319556497243
37410-3-1-2,P010002,poly(prop-1-ene),Homopolymer,Polyolefins,C3H6,42.08,,"linear,Thermoplastic",Composite,multiwalled carbon nanotube(MWNT);wt%;3.5,,,,"Alig, Ingo; Lellinger, Dirk; Dudkin, Sergej M.; Poetschke, Petra , Polymer , 48 , 4 , 1020-1029 (2007)",,"[PP]Moplen HF500N obtained from Basell Polyolefins, [multiwalled carbon nanotube(MWNT)]supplied as a PP masterbatch containing 20wt% MWNT from Hyperion Catalysis International Inc.(USA), MWNT produced by chemical vapour deposition(CVD), d=10nm, l=ca.10micron, aspect ratio=ca.1000","PP and MWNT masterbatch blended in extruder at 200-220C, 250rpm and 10kg/h",,,,,,extruded via single screw extruder at 220C and 40rpm,,,,,,,,,,,,,,,,,,,,,,,,annealed at ca.220C(225-210C) for 120s(120s after the extruder stopped),,,,,,,,,,,,,,,,,,,,,,,,,,,,,,,,4e-06,-5.3979400086720375,"ca 225 [C] , measured by slit die equipped with dielectric sensor attached at the outlet of the extruder, 1kHz","ac conductivity, taken from the Fig.4",LCR bridge,225.0,,,
37410-3-1-3,P010002,poly(prop-1-ene),Homopolymer,Polyolefins,C3H6,42.08,,"linear,Thermoplastic",Composite,multiwalled carbon nanotube(MWNT);wt%;3.5,,,,"Alig, Ingo; Lellinger, Dirk; Dudkin, Sergej M.; Poetschke, Petra , Polymer , 48 , 4 , 1020-1029 (2007)",,"[PP]Moplen HF500N obtained from Basell Polyolefins, [multiwalled carbon nanotube(MWNT)]supplied as a PP masterbatch containing 20wt% MWNT from Hyperion Catalysis International Inc.(USA), MWNT produced by chemical vapour deposition(CVD), d=10nm, l=ca.10micron, aspect ratio=ca.1000","PP and MWNT masterbatch blended in extruder at 200-220C, 250rpm and 10kg/h",,,,,,extruded via single screw extruder at 220C and 40rpm,,,,,,,,,,,,,,,,,,,,,,,,annealed at ca.220C(225-210C) for 1200s(1200s after the extruder stopped),,,,,,,,,,,,,,,,,,,,,,,,,,,,,,,,7e-06,-5.154901959985743,"ca 225 [C] , measured by slit die equipped with dielectric sensor attached at the outlet of the extruder, 1kHz","ac conductivity, taken from the Fig.4",LCR bridge,225.0,,,
37410-4-1-1,P010002,poly(prop-1-ene),Homopolymer,Polyolefins,C3H6,42.08,,"linear,Thermoplastic",Composite,multiwalled carbon nanotube(MWNT);wt%;5,compressed at 220C and 10bar for 1min on plates after holding at 220C for 3min in the press,Film,t=0.35mm,"Alig, Ingo; Lellinger, Dirk; Dudkin, Sergej M.; Poetschke, Petra , Polymer , 48 , 4 , 1020-1029 (2007)",,"[PP]Moplen HF500N obtained from Basell Polyolefins, [multiwalled carbon nanotube(MWNT)]supplied as a PP masterbatch containing 20wt% MWNT from Hyperion Catalysis International Inc.(USA), MWNT produced by chemical vapour deposition(CVD), d=10nm, l=ca.10micron, aspect ratio=ca.1000","PP and MWNT masterbatch blended in extruder at 200-220C, 250rpm and 10kg/h",,,,,,,,,,,,,,,,,,,,,,,,,,,,,,,,,,,,,,,,,,,,,,,,,,,,,,,,,,,,,,0.0041,-2.3872161432802645,23 [C],"RT, dc conductivity",electrometer,23.0,t=0.35mm,0.00035,-3.4559319556497243
37410-4-1-2,P010002,poly(prop-1-ene),Homopolymer,Polyolefins,C3H6,42.08,,"linear,Thermoplastic",Composite,multiwalled carbon nanotube(MWNT);wt%;5,,,,"Alig, Ingo; Lellinger, Dirk; Dudkin, Sergej M.; Poetschke, Petra , Polymer , 48 , 4 , 1020-1029 (2007)",,"[PP]Moplen HF500N obtained from Basell Polyolefins, [multiwalled carbon nanotube(MWNT)]supplied as a PP masterbatch containing 20wt% MWNT from Hyperion Catalysis International Inc.(USA), MWNT produced by chemical vapour deposition(CVD), d=10nm, l=ca.10micron, aspect ratio=ca.1000","PP and MWNT masterbatch blended in extruder at 200-220C, 250rpm and 10kg/h",,,,,,extruded via single screw extruder at 220C and 40rpm,,,,,,,,,,,,,,,,,,,,,,,,annealed at ca.220C(225-210C) for 120s(120s after the extruder stopped),,,,,,,,,,,,,,,,,,,,,,,,,,,,,,,,0.003,-2.5228787452803374,"ca 225 [C] , measured by slit die equipped with dielectric sensor attached at the outlet of the extruder, 1kHz","ac conductivity, taken from the Fig.4",LCR bridge,225.0,,,
37410-4-1-3,P010002,poly(prop-1-ene),Homopolymer,Polyolefins,C3H6,42.08,,"linear,Thermoplastic",Composite,multiwalled carbon nanotube(MWNT);wt%;5,,,,"Alig, Ingo; Lellinger, Dirk; Dudkin, Sergej M.; Poetschke, Petra , Polymer , 48 , 4 , 1020-1029 (2007)",,"[PP]Moplen HF500N obtained from Basell Polyolefins, [multiwalled carbon nanotube(MWNT)]supplied as a PP masterbatch containing 20wt% MWNT from Hyperion Catalysis International Inc.(USA), MWNT produced by chemical vapour deposition(CVD), d=10nm, l=ca.10micron, aspect ratio=ca.1000","PP and MWNT masterbatch blended in extruder at 200-220C, 250rpm and 10kg/h",,,,,,extruded via single screw extruder at 220C and 40rpm,,,,,,,,,,,,,,,,,,,,,,,,annealed at ca.220C(225-210C) for 1200s(1200s after the extruder stopped),,,,,,,,,,,,,,,,,,,,,,,,,,,,,,,,0.003,-2.5228787452803374,"ca 225 [C] , measured by slit die equipped with dielectric sensor attached at the outlet of the extruder, 1kHz","ac conductivity, taken from the Fig.4",LCR bridge,225.0,,,
