Repository: shimakawa-hvg/expt-group-partitioning

# expt-group-partitioning
"Prevention of Leakage in Machine Learning Prediction for Polymer Composite Properties" 

Hajime Shimakawa, Akiko Kumada, and Masahiro Sato

Department of Electrical Engineering & Information Systems, School of Engineering, 
The University of Tokyo, 7-3-1 Hongo, Bunkyo-ku, 113-8656, Tokyo, Japan

## Content
- ```data_EC.csv```: csv file for data used in EC prediction.
- ```data_TC.csv```: csv file for data used in TC prediction.
- ```make_expt_id.ipynb```: jupyternotebook for making expt-id from reference information.
- ```sample_detail_EC.csv```: csv file for sample details used to make expt-id.

File: sample_detail_TC.csv (part 10 of 11)
Sample ID,PID,Name,Polymer type,Polymer class,CU formula,Formula weight(FW),Characteristics of material,Material type,Additives,Reference,Trade name/ Grade/ Manufacturer,Remarks,[proc] Compression,[proc] Shape of Test Piece,Molecular weight,[proc] Extrusion,[proc] Stretching,[proc] Remarks,State after processing,Morphology,Melt flow rate,Mixing / Blending method,[proc] Quenching,Stereoregularity,[proc]  Melt casting,[proc] Annealing,[poly] Reactant,[poly] Type,[poly] Polymn. remarks,Degree of polymerization,[proc] Foaming,[proc] Injection,[proc] As received,[proc] Aging,[proc] Aging and thermal shock testing,[proc] batch foaming,[poly] Mechanism,[poly] Style,[poly] Solvent,[poly] Initiator,[poly] Reference,[poly] Polymer reaction condition,[poly] Prepolymer name,Crosslink density,[poly] Additives,[poly] Condition,[proc] as processed,[proc] Extrusion&Compression,[proc] Electrospinning,[proc] Solvent casting,[proc] Electrospinning&Compression,[poly] Catalyst,[poly] Terminator,[poly] Post-treatment,Type of crystal,Other 1st structure info,Crystallinity,log10(thermal_con),thermal_con,[thermal_con] method,[thermal_con] condition,[thermal_con] temp,[thermal_con] remarks,thickness_raw,thickness,log10(thickness)
50355-5-1-2,P050003,poly(vinylidene fluoride),Homopolymer,Polyhalo-olefins,C2H2F2,64.03,"linear,Thermoplastic,Crystal",Composite,carbon nanotube(CNT);wt%;8,"Zhang, Wen-bin; Zhang, Zhi-xing; Yang, Jing-hui; Huang, Ting; Zhang, Nan; Zheng, Xiao-tong; Wang, Yong; Zhou, Zuo-wan , Carbon , 90 , 242-254 (2015)",,"[poly(vinylidene fluoride)(PVDF)]Kynar 720, MFR=22.8g/10min(230C, 3.8kg), density=1.78g/cm3, obtained from Arkema(France), [carbon nanotube(CNT)]carboxyl content ca.0.51wt%, outer diameter>50nm, length=ca.10-30micron, purity=ca.90%, obtained from Chengdu Institute of Organic Chemistry, Chinese Academy of Science(China)","compression molded at 200C and 10MPa for ca.8min, then cold-compression molded at 23C and 20MPa for 20min",Cylinder,,,,"diameter=30mm, height=7mm",,,,"PVDF/DMF solution and CNT/DMF solution sonicated at 80C for 20min respectively, then two solutions mixed and further sonicated at 80C for 1h, then solution temperature raised to 120C for ca.2h to remove most of the solvent, residual solvent removed at 70C for more than 24h",,,,,,,,,,,,,,,,,,,,,,,,,,,,,,,,,,,,-0.3665315444204134,0.43,Transient Hot Disk TPS 2500S instrument,diameter of measuring probe 6.403mm,,taken from the Fig.2,"diameter=30mm, height=7mm",0.007,-2.154901959985743
50355-6-1-2,P050003,poly(vinylidene fluoride),Homopolymer,Polyhalo-olefins,C2H2F2,64.03,"linear,Thermoplastic,Crystal",Composite,carbon nanotube(CNT);wt%;10,"Zhang, Wen-bin; Zhang, Zhi-xing; Yang, Jing-hui; Huang, Ting; Zhang, Nan; Zheng, Xiao-tong; Wang, Yong; Zhou, Zuo-wan , Carbon , 90 , 242-254 (2015)",,"[poly(vinylidene fluoride)(PVDF)]Kynar 720, MFR=22.8g/10min(230C, 3.8kg), density=1.78g/cm3, obtained from Arkema(France), [carbon nanotube(CNT)]carboxyl content ca.0.51wt%, outer diameter>50nm, length=ca.10-30micron, purity=ca.90%, obtained from Chengdu Institute of Organic Chemistry, Chinese Academy of Science(China)","compression molded at 200C and 10MPa for ca.8min, then cold-compression molded at 23C and 20MPa for 20min",Cylinder,,,,"diameter=30mm, height=7mm",,,,"PVDF/DMF solution and CNT/DMF solution sonicated at 80C for 20min respectively, then two solutions mixed and further sonicated at 80C for 1h, then solution temperature raised to 120C for ca.2h to remove most of the solvent, residual solvent removed at 70C for more than 24h",,,,,,,,,,,,,,,,,,,,,,,,,,,,,,,,,,,,-0.3279021420642826,0.47,Transient Hot Disk TPS 2500S instrument,diameter of measuring probe 6.403mm,,,"diameter=30mm, height=7mm",0.007,-2.154901959985743
50355-7-1-1,P050003,poly(vinylidene fluoride),Homopolymer,Polyhalo-olefins,C2H2F2,64.03,"linear,Thermoplastic,Crystal",Composite,graphene oxide(GO);wt%;1,"Zhang, Wen-bin; Zhang, Zhi-xing; Yang, Jing-hui; Huang, Ting; Zhang, Nan; Zheng, Xiao-tong; Wang, Yong; Zhou, Zuo-wan , Carbon , 90 , 242-254 (2015)",,"[poly(vinylidene fluoride)(PVDF)]Kynar 720, MFR=22.8g/10min(230C, 3.8kg), density=1.78g/cm3, obtained from Arkema(France), [graphene oxide(GO)]prepared according to modified Hummers' method(Ref.34), then functional groups introduced to the surface and the edges of graphite platelets","compression molded at 200C and 10MPa for ca.8min, then cold-compression molded at 23C and 20MPa for 20min",Cylinder,,,,"diameter=30mm, height=7mm",,,,"PVDF/DMF solution and GO/DMF solution sonicated at 80C for 20min respectively, then two solutions mixed and further sonicated at 80C for 1h, then solution temperature raised to 120C for ca.2h to remove most of the solvent, residual solvent removed at 70C for more than 24h",,,,,,,,,,,,,,,,,,,,,,,,,,,,,,,,,,,,-0.5686362358410126,0.27,Transient Hot Disk TPS 2500S instrument,diameter of measuring probe 6.403mm,,,"diameter=30mm, height=7mm",0.007,-2.154901959985743
50355-8-1-1,P050003,poly(vinylidene fluoride),Homopolymer,Polyhalo-olefins,C2H2F2,64.03,"linear,Thermoplastic,Crystal",Composite,graphene oxide(GO);wt%;3,"Zhang, Wen-bin; Zhang, Zhi-xing; Yang, Jing-hui; Huang, Ting; Zhang, Nan; Zheng, Xiao-tong; Wang, Yong; Zhou, Zuo-wan , Carbon , 90 , 242-254 (2015)",,"[poly(vinylidene fluoride)(PVDF)]Kynar 720, MFR=22.8g/10min(230C, 3.8kg), density=1.78g/cm3, obtained from Arkema(France), [graphene oxide(GO)]prepared according to modified Hummers' method(Ref.34), then functional groups introduced to the surface and the edges of graphite platelets","compression molded at 200C and 10MPa for ca.8min, then cold-compression molded at 23C and 20MPa for 20min",Cylinder,,,,"diameter=30mm, height=7mm",,,,"PVDF/DMF solution and GO/DMF solution sonicated at 80C for 20min respectively, then two solutions mixed and further sonicated at 80C for 1h, then solution temperature raised to 120C for ca.2h to remove most of the solvent, residual solvent removed at 70C for more than 24h",,,,,,,,,,,,,,,,,,,,,,,,,,,,,,,,,,,,-0.5686362358410126,0.27,Transient Hot Disk TPS 2500S instrument,diameter of measuring probe 6.403mm,,taken from the Fig.2,"diameter=30mm, height=7mm",0.007,-2.154901959985743
50355-9-1-1,P050003,poly(vinylidene fluoride),Homopolymer,Polyhalo-olefins,C2H2F2,64.03,"linear,Thermoplastic,Crystal",Composite,graphene oxide(GO);wt%;5,"Zhang, Wen-bin; Zhang, Zhi-xing; Yang, Jing-hui; Huang, Ting; Zhang, Nan; Zheng, Xiao-tong; Wang, Yong; Zhou, Zuo-wan , Carbon , 90 , 242-254 (2015)",,"[poly(vinylidene fluoride)(PVDF)]Kynar 720, MFR=22.8g/10min(230C, 3.8kg), density=1.78g/cm3, obtained from Arkema(France), [graphene oxide(GO)]prepared according to modified Hummers' method(Ref.34), then functional groups introduced to the surface and the edges of graphite platelets","compression molded at 200C and 10MPa for ca.8min, then cold-compression molded at 23C and 20MPa for 20min",Cylinder,,,,"diameter=30mm, height=7mm",,,,"PVDF/DMF solution and GO/DMF solution sonicated at 80C for 20min respectively, then two solutions mixed and further sonicated at 80C for 1h, then solution temperature raised to 120C for ca.2h to remove most of the solvent, residual solvent removed at 70C for more than 24h",,,,,,,,,,,,,,,,,,,,,,,,,,,,,,,,,,,,-0.5686362358410126,0.27,Transient Hot Disk TPS 2500S instrument,diameter of measuring probe 6.403mm,,taken from the Fig.2,"diameter=30mm, height=7mm",0.007,-2.154901959985743
50355-10-1-1,P050003,poly(vinylidene fluoride),Homopolymer,Polyhalo-olefins,C2H2F2,64.03,"linear,Thermoplastic,Crystal",Composite,graphene oxide(GO);wt%;8,"Zhang, Wen-bin; Zhang, Zhi-xing; Yang, Jing-hui; Huang, Ting; Zhang, Nan; Zheng, Xiao-tong; Wang, Yong; Zhou, Zuo-wan , Carbon , 90 , 242-254 (2015)",,"[poly(vinylidene fluoride)(PVDF)]Kynar 720, MFR=22.8g/10min(230C, 3.8kg), density=1.78g/cm3, obtained from Arkema(France), [graphene oxide(GO)]prepared according to modified Hummers' method(Ref.34), then functional groups introduced to the surface and the edges of graphite platelets","compression molded at 200C and 10MPa for ca.8min, then cold-compression molded at 23C and 20MPa for 20min",Cylinder,,,,"diameter=30mm, height=7mm",,,,"PVDF/DMF solution and GO/DMF solution sonicated at 80C for 20min respectively, then two solutions mixed and further sonicated at 80C for 1h, then solution temperature raised to 120C for ca.2h to remove most of the solvent, residual solvent removed at 70C for more than 24h",,,,,,,,,,,,,,,,,,,,,,,,,,,,,,,,,,,,-0.5528419686577808,0.28,Transient Hot Disk TPS 2500S instrument,diameter of measuring probe 6.403mm,,taken from the Fig.2,"diameter=30mm, height=7mm",0.007,-2.154901959985743
50355-11-1-1,P050003,poly(vinylidene fluoride),Homopolymer,Polyhalo-olefins,C2H2F2,64.03,"linear,Thermoplastic,Crystal",Composite,graphene oxide(GO);wt%;10,"Zhang, Wen-bin; Zhang, Zhi-xing; Yang, Jing-hui; Huang, Ting; Zhang, Nan; Zheng, Xiao-tong; Wang, Yong; Zhou, Zuo-wan , Carbon , 90 , 242-254 (2015)",,"[poly(vinylidene fluoride)(PVDF)]Kynar 720, MFR=22.8g/10min(230C, 3.8kg), density=1.78g/cm3, obtained from Arkema(France), [graphene oxide(GO)]prepared according to modified Hummers' method(Ref.34), then functional groups introduced to the surface and the edges of graphite platelets","compression molded at 200C and 10MPa for ca.8min, then cold-compression molded at 23C and 20MPa for 20min",Cylinder,,,,"diameter=30mm, height=7mm",,,,"PVDF/DMF solution and GO/DMF solution sonicated at 80C for 20min respectively, then two solutions mixed and further sonicated at 80C for 1h, then solution temperature raised to 120C for ca.2h to remove most of the solvent, residual solvent removed at 70C for more than 24h",,,,,,,,,,,,,,,,,,,,,,,,,,,,,,,,,,,,-0.5376020021010439,0.29,Transient Hot Disk TPS 2500S instrument,diameter of measuring probe 6.403mm,,,"diameter=30mm, height=7mm",0.007,-2.154901959985743
50355-12-1-2,P050003,poly(vinylidene fluoride),Homopolymer,Polyhalo-olefins,C2H2F2,64.03,"linear,Thermoplastic,Crystal",Composite,"carbon nanotube(CNT);wt%;1, graphene oxide(GO);wt%;1","Zhang, Wen-bin; Zhang, Zhi-xing; Yang, Jing-hui; Huang, Ting; Zhang, Nan; Zheng, Xiao-tong; Wang, Yong; Zhou, Zuo-wan , Carbon , 90 , 242-254 (2015)",,"[poly(vinylidene fluoride)(PVDF)]Kynar 720, MFR=22.8g/10min(230C, 3.8kg), density=1.78g/cm3, obtained from Arkema(France), [carbon nanotube(CNT)]carboxyl content ca.0.51wt%, outer diameter>50nm, length=ca.10-30micron, purity=ca.90%, obtained from Chengdu Institute of Organic Chemistry, Chinese Academy of Science(China), [graphene oxide(GO)]prepared according to modified Hummers' method(Ref.34), then functional groups introduced to the surface and the edges of graphite platelets","compression molded at 200C and 10MPa for ca.8min, then cold-compression molded at 23C and 20MPa for 20min",Cylinder,,,,"diameter=30mm, height=7mm",,,,"PVDF/DMF solution, CNT/DMF solution and GO/DMF solution sonicated at 80C for 20min respectively, then three solutions mixed and further sonicated at 80C for 1h, then solution temperature raised to 120C for ca.2h to remove most of the solvent, residual solvent removed at 70C for more than 24h",,,,,,,,,,,,,,,,,,,,,,,,,,,,,,,,,,,,-0.5086383061657274,0.31,Transient Hot Disk TPS 2500S instrument,diameter of measuring probe 6.403mm,,,"diameter=30mm, height=7mm",0.007,-2.154901959985743
50355-13-1-2,P050003,poly(vinylidene fluoride),Homopolymer,Polyhalo-olefins,C2H2F2,64.03,"linear,Thermoplastic,Crystal",Composite,"carbon nanotube(CNT);wt%;3, graphene oxide(GO);wt%;1","Zhang, Wen-bin; Zhang, Zhi-xing; Yang, Jing-hui; Huang, Ting; Zhang, Nan; Zheng, Xiao-tong; Wang, Yong; Zhou, Zuo-wan , Carbon , 90 , 242-254 (2015)",,"[poly(vinylidene fluoride)(PVDF)]Kynar 720, MFR=22.8g/10min(230C, 3.8kg), density=1.78g/cm3, obtained from Arkema(France), [carbon nanotube(CNT)]carboxyl content ca.0.51wt%, outer diameter>50nm, length=ca.10-30micron, purity=ca.90%, obtained from Chengdu Institute of Organic Chemistry, Chinese Academy of Science(China), [graphene oxide(GO)]prepared according to modified Hummers' method(Ref.34), then functional groups introduced to the surface and the edges of graphite platelets","compression molded at 200C and 10MPa for ca.8min, then cold-compression molded at 23C and 20MPa for 20min",Cylinder,,,,"diameter=30mm, height=7mm",,,,"PVDF/DMF solution, CNT/DMF solution and GO/DMF solution sonicated at 80C for 20min respectively, then three solutions mixed and further sonicated at 80C for 1h, then solution temperature raised to 120C for ca.2h to remove most of the solvent, residual solvent removed at 70C for more than 24h",,,,,,,,,,,,,,,,,,,,,,,,,,,,,,,,,,,,-0.3979400086720376,0.4,Transient Hot Disk TPS 2500S instrument,diameter of measuring probe 6.403mm,,taken from the Fig.2,"diameter=30mm, height=7mm",0.007,-2.154901959985743
50355-14-1-2,P050003,poly(vinylidene fluoride),Homopolymer,Polyhalo-olefins,C2H2F2,64.03,"linear,Thermoplastic,Crystal",Composite,"carbon nanotube(CNT);wt%;5, graphene oxide(GO);wt%;1","Zhang, Wen-bin; Zhang, Zhi-xing; Yang, Jing-hui; Huang, Ting; Zhang, Nan; Zheng, Xiao-tong; Wang, Yong; Zhou, Zuo-wan , Carbon , 90 , 242-254 (2015)",,"[poly(vinylidene fluoride)(PVDF)]Kynar 720, MFR=22.8g/10min(230C, 3.8kg), density=1.78g/cm3, obtained from Arkema(France), [carbon nanotube(CNT)]carboxyl content ca.0.51wt%, outer diameter>50nm, length=ca.10-30micron, purity=ca.90%, obtained from Chengdu Institute of Organic Chemistry, Chinese Academy of Science(China), [graphene oxide(GO)]prepared according to modified Hummers' method(Ref.34), then functional groups introduced to the surface and the edges of graphite platelets","compression molded at 200C and 10MPa for ca.8min, then cold-compression molded at 23C and 20MPa for 20min",Cylinder,,,,"diameter=30mm, height=7mm",,,,"PVDF/DMF solution, CNT/DMF solution and GO/DMF solution sonicated at 80C for 20min respectively, then three solutions mixed and further sonicated at 80C for 1h, then solution temperature raised to 120C for ca.2h to remove most of the solvent, residual solvent removed at 70C for more than 24h",,,,,,,,,,,,,,,,,,,,,,,,,,,,,,,,,,,,-0.3010299956639812,0.5,Transient Hot Disk TPS 2500S instrument,diameter of measuring probe 6.403mm,,taken from the Fig.2,"diameter=30mm, height=7mm",0.007,-2.154901959985743
50355-15-1-2,P050003,poly(vinylidene fluoride),Homopolymer,Polyhalo-olefins,C2H2F2,64.03,"linear,Thermoplastic,Crystal",Composite,"carbon nanotube(CNT);wt%;8, graphene oxide(GO);wt%;1","Zhang, Wen-bin; Zhang, Zhi-xing; Yang, Jing-hui; Huang, Ting; Zhang, Nan; Zheng, Xiao-tong; Wang, Yong; Zhou, Zuo-wan , Carbon , 90 , 242-254 (2015)",,"[poly(vinylidene fluoride)(PVDF)]Kynar 720, MFR=22.8g/10min(230C, 3.8kg), density=1.78g/cm3, obtained from Arkema(France), [carbon nanotube(CNT)]carboxyl content ca.0.51wt%, outer diameter>50nm, length=ca.10-30micron, purity=ca.90%, obtained from Chengdu Institute of Organic Chemistry, Chinese Academy of Science(China), [graphene oxide(GO)]prepared according to modified Hummers' method(Ref.34), then functional groups introduced to the surface and the edges of graphite platelets","compression molded at 200C and 10MPa for ca.8min, then cold-compression molded at 23C and 20MPa for 20min",Cylinder,,,,"diameter=30mm, height=7mm",,,,"PVDF/DMF solution, CNT/DMF solution and GO/DMF solution sonicated at 80C for 20min respectively, then three solutions mixed and further sonicated at 80C for 1h, then solution temperature raised to 120C for ca.2h to remove most of the solvent, residual solvent removed at 70C for more than 24h",,,,,,,,,,,,,,,,,,,,,,,,,,,,,,,,,,,,-0.1249387366082999,0.75,Transient Hot Disk TPS 2500S instrument,diameter of measuring probe 6.403mm,,taken from the Fig.2,"diameter=30mm, height=7mm",0.007,-2.154901959985743
50355-16-1-2,P050003,poly(vinylidene fluoride),Homopolymer,Polyhalo-olefins,C2H2F2,64.03,"linear,Thermoplastic,Crystal",Composite,"carbon nanotube(CNT);wt%;10, graphene oxide(GO);wt%;1","Zhang, Wen-bin; Zhang, Zhi-xing; Yang, Jing-hui; Huang, Ting; Zhang, Nan; Zheng, Xiao-tong; Wang, Yong; Zhou, Zuo-wan , Carbon , 90 , 242-254 (2015)",,"[poly(vinylidene fluoride)(PVDF)]Kynar 720, MFR=22.8g/10min(230C, 3.8kg), density=1.78g/cm3, obtained from Arkema(France), [carbon nanotube(CNT)]carboxyl content ca.0.51wt%, outer diameter>50nm, length=ca.10-30micron, purity=ca.90%, obtained from Chengdu Institute of Organic Chemistry, Chinese Academy of Science(China), [graphene oxide(GO)]prepared according to modified Hummers' method(Ref.34), then functional groups introduced to the surface and the edges of graphite platelets","compression molded at 200C and 10MPa for ca.8min, then cold-compression molded at 23C and 20MPa for 20min",Cylinder,,,,"diameter=30mm, height=7mm",,,,"PVDF/DMF solution, CNT/DMF solution and GO/DMF solution sonicated at 80C for 20min respectively, then three solutions mixed and further sonicated at 80C for 1h, then solution temperature raised to 120C for ca.2h to remove most of the solvent, residual solvent removed at 70C for more than 24h",,,,,,,,,,,,,,,,,,,,,,,,,,,,,,,,,,,,-0.0222763947111522,0.95,Transient Hot Disk TPS 2500S instrument,diameter of measuring probe 6.403mm,,,"diameter=30mm, height=7mm",0.007,-2.154901959985743
50508-3-1-1,P020001,polystyrene,Homopolymer,"Polystyrenes, Polyvinyls",C8H8,104.15,Electroconductive,Composite,cabon nanotubes;wt%;0.5,"Mahmoodi, Mehdi; Lee, Young Hoon; Mohamad, Abdulmajeed; Park, Simon S. , Polymer Engineering and Science , 55 , 4 , 753-762 (2015)",,,,Sheet,,,,2*2*10 mm,,Molded sample; in-flow(I.F.) direction,,Masterbatch (20wt% MWCNTs)/PS pellets {Hyperion Catalysis} diluted using twin-screw extruder,,,,,,,,,,"Molded with melt temp. 215C, injection velocity 24 mm/s, holding pressure 100 bar, and mold temp. 60C",,,,,,,,,,,,,,,,,,,,,,,,,,-0.8096683018297085,0.155,Hot plate method,50 [C],50.0,,2*2*10 mm,0.01,-2.0
50508-3-1-2,P020001,polystyrene,Homopolymer,"Polystyrenes, Polyvinyls",C8H8,104.15,Electroconductive,Composite,cabon nanotubes;wt%;0.5,"Mahmoodi, Mehdi; Lee, Young Hoon; Mohamad, Abdulmajeed; Park, Simon S. , Polymer Engineering and Science , 55 , 4 , 753-762 (2015)",,,,Sheet,,,,2*2*10 mm,,Molded sample; cross-flow(C.F.) direction,,Masterbatch (20wt% MWCNTs)/PS pellets {Hyperion Catalysis} diluted using twin-screw extruder,,,,,,,,,,"Molded with melt temp. 215C, injection velocity 24 mm/s, holding pressure 100 bar, and mold temp. 60C",,,,,,,,,,,,,,,,,,,,,,,,,,-0.8210230527068306,0.151,Hot plate method,50 [C],50.0,,2*2*10 mm,0.01,-2.0
50508-3-1-3,P020001,polystyrene,Homopolymer,"Polystyrenes, Polyvinyls",C8H8,104.15,Electroconductive,Composite,cabon nanotubes;wt%;0.5,"Mahmoodi, Mehdi; Lee, Young Hoon; Mohamad, Abdulmajeed; Park, Simon S. , Polymer Engineering and Science , 55 , 4 , 753-762 (2015)",,,,Sheet,,,,2*2*10 mm,,Molded sample; in-flow(I.F.) direction,,Masterbatch (20wt% MWCNTs)/PS pellets {Hyperion Catalysis} diluted using twin-screw extruder,,,,,,,,,,"Molded with melt temp. 240C, injection velocity 24 mm/s, holding pressure 60 bar, and mold temp. 60C",,,,,,,,,,,,,,,,,,,,,,,,,,-0.8096683018297085,0.155,Hot plate method,50 [C],50.0,,2*2*10 mm,0.01,-2.0
50508-3-1-4,P020001,polystyrene,Homopolymer,"Polystyrenes, Polyvinyls",C8H8,104.15,Electroconductive,Composite,cabon nanotubes;wt%;0.5,"Mahmoodi, Mehdi; Lee, Young Hoon; Mohamad, Abdulmajeed; Park, Simon S. , Polymer Engineering and Science , 55 , 4 , 753-762 (2015)",,,,,,,,,,Molded sample; cross-flow(C.F.) direction,,Masterbatch (20wt% MWCNTs)/PS pellets {Hyperion Catalysis} diluted using twin-screw extruder,,,,,,,,,,"Molded with melt temp. 240C, injection velocity 24 mm/s, holding pressure 60 bar, and mold temp. 60C",,,,,,,,,,,,,,,,,,,,,,,,,,-0.8181564120552275,0.152,Hot plate method,50 [C],50.0,,,,
50508-3-1-5,P020001,polystyrene,Homopolymer,"Polystyrenes, Polyvinyls",C8H8,104.15,Electroconductive,Composite,cabon nanotubes;wt%;0.5,"Mahmoodi, Mehdi; Lee, Young Hoon; Mohamad, Abdulmajeed; Park, Simon S. , Polymer Engineering and Science , 55 , 4 , 753-762 (2015)",,,"215C, 344.7 bar for 5 min",Sheet,,,,2*2*10 mm,,Molded sample; in-plne direction,,Masterbatch (20wt% MWCNTs)/PS pellets {Hyperion Catalysis} diluted using twin-screw extruder,,,,,,,,,,,,,,,,,,,,,,,,,,,,,,,,,,,,-0.8239087409443188,0.15,Hot plate method,50 [C],50.0,,2*2*10 mm,0.01,-2.0
50508-4-1-1,P020001,polystyrene,Homopolymer,"Polystyrenes, Polyvinyls",C8H8,104.15,Electroconductive,Composite,cabon nanotubes;wt%;2,"Mahmoodi, Mehdi; Lee, Young Hoon; Mohamad, Abdulmajeed; Park, Simon S. , Polymer Engineering and Science , 55 , 4 , 753-762 (2015)",,,,Sheet,,,,2*2*10 mm,,Molded sample; in-flow(I.F.) direction,,Masterbatch (20wt% MWCNTs)/PS pellets {Hyperion Catalysis} diluted using twin-screw extruder,,,,,,,,,,"Molded with melt temp. 215C, injection velocity 24 mm/s, holding pressure 100 bar, and mold temp. 60C",,,,,,,,,,,,,,,,,,,,,,,,,,-0.595166283380062,0.254,Hot plate method,50 [C],50.0,,2*2*10 mm,0.01,-2.0
50508-4-1-2,P020001,polystyrene,Homopolymer,"Polystyrenes, Polyvinyls",C8H8,104.15,Electroconductive,Composite,cabon nanotubes;wt%;2,"Mahmoodi, Mehdi; Lee, Young Hoon; Mohamad, Abdulmajeed; Park, Simon S. , Polymer Engineering and Science , 55 , 4 , 753-762 (2015)",,,,Sheet,,,,2*2*10 mm,,Molded sample; cross-flow(C.F.) direction,,Masterbatch (20wt% MWCNTs)/PS pellets {Hyperion Catalysis} diluted using twin-screw extruder,,,,,,,,,,"Molded with melt temp. 215C, injection velocity 24 mm/s, holding pressure 100 bar, and mold temp. 60C",,,,,,,,,,,,,,,,,,,,,,,,,,-0.6968039425795111,0.201,Hot plate method,50 [C],50.0,,2*2*10 mm,0.01,-2.0
50508-4-1-3,P020001,polystyrene,Homopolymer,"Polystyrenes, Polyvinyls",C8H8,104.15,Electroconductive,Composite,cabon nanotubes;wt%;2,"Mahmoodi, Mehdi; Lee, Young Hoon; Mohamad, Abdulmajeed; Park, Simon S. , Polymer Engineering and Science , 55 , 4 , 753-762 (2015)",,,,Sheet,,,,2*2*10 mm,,Molded sample; in-flow(I.F.) direction,,Masterbatch (20wt% MWCNTs)/PS pellets {Hyperion Catalysis} diluted using twin-screw extruder,,,,,,,,,,"Molded with melt temp. 240C, injection velocity 24 mm/s, holding pressure 60 bar, and mold temp. 60C",,,,,,,,,,,,,,,,,,,,,,,,,,-0.721246399047171,0.19,Hot plate method,50 [C],50.0,,2*2*10 mm,0.01,-2.0
50508-4-1-4,P020001,polystyrene,Homopolymer,"Polystyrenes, Polyvinyls",C8H8,104.15,Electroconductive,Composite,cabon nanotubes;wt%;2,"Mahmoodi, Mehdi; Lee, Young Hoon; Mohamad, Abdulmajeed; Park, Simon S. , Polymer Engineering and Science , 55 , 4 , 753-762 (2015)",,,,,,,,,,Molded sample; cross-flow(C.F.) direction,,Masterbatch (20wt% MWCNTs)/PS pellets {Hyperion Catalysis} diluted using twin-screw extruder,,,,,,,,,,"Molded with melt temp. 240C, injection velocity 24 mm/s, holding pressure 60 bar, and mold temp. 60C",,,,,,,,,,,,,,,,,,,,,,,,,,-0.6556077263148893,0.221,Hot plate method,50 [C],50.0,,,,
50508-4-1-5,P020001,polystyrene,Homopolymer,"Polystyrenes, Polyvinyls",C8H8,104.15,Electroconductive,Composite,cabon nanotubes;wt%;2,"Mahmoodi, Mehdi; Lee, Young Hoon; Mohamad, Abdulmajeed; Park, Simon S. , Polymer Engineering and Science , 55 , 4 , 753-762 (2015)",,,"215C, 344.7 bar for 5 min",Sheet,,,,2*2*10 mm,,Molded sample; in-plne direction,,,,,,,,,,,,,,,,,,,,,,,,,,,,,,,,,,,,,,-0.7721132953863264,0.169,Hot plate method,50 [C],50.0,,2*2*10 mm,0.01,-2.0
50508-5-1-1,P020001,polystyrene,Homopolymer,"Polystyrenes, Polyvinyls",C8H8,104.15,Electroconductive,Composite,cabon nanotubes;wt%;5,"Mahmoodi, Mehdi; Lee, Young Hoon; Mohamad, Abdulmajeed; Park, Simon S. , Polymer Engineering and Science , 55 , 4 , 753-762 (2015)",,,,Sheet,,,,2*2*10 mm,,Molded sample; in-flow(I.F.) direction,,Masterbatch (20wt% MWCNTs)/PS pellets {Hyperion Catalysis} diluted using twin-screw extruder,,,,,,,,,,"Molded with melt temp. 215C, injection velocity 24 mm/s, holding pressure 100 bar, and mold temp. 60C",,,,,,,,,,,,,,,,,,,,,,,,,,-0.3957739469155299,0.402,Hot plate method,50 [C],50.0,,2*2*10 mm,0.01,-2.0
50508-5-1-2,P020001,polystyrene,Homopolymer,"Polystyrenes, Polyvinyls",C8H8,104.15,Electroconductive,Composite,cabon nanotubes;wt%;5,"Mahmoodi, Mehdi; Lee, Young Hoon; Mohamad, Abdulmajeed; Park, Simon S. , Polymer Engineering and Science , 55 , 4 , 753-762 (2015)",,,,Sheet,,,,2*2*10 mm,,Molded sample; cross-flow(C.F.) direction,,Masterbatch (20wt% MWCNTs)/PS pellets {Hyperion Catalysis} diluted using twin-screw extruder,,,,,,,,,,"Molded with melt temp. 215C, injection velocity 24 mm/s, holding pressure 100 bar, and mold temp. 60C",,,,,,,,,,,,,,,,,,,,,,,,,,-0.5016894462103995,0.315,Hot plate method,50 [C],50.0,,2*2*10 mm,0.01,-2.0
50508-5-1-3,P020001,polystyrene,Homopolymer,"Polystyrenes, Polyvinyls",C8H8,104.15,Electroconductive,Composite,cabon nanotubes;wt%;5,"Mahmoodi, Mehdi; Lee, Young Hoon; Mohamad, Abdulmajeed; Park, Simon S. , Polymer Engineering and Science , 55 , 4 , 753-762 (2015)",,,,Sheet,,,,2*2*10 mm,,Molded sample; in-flow(I.F.) direction,,Masterbatch (20wt% MWCNTs)/PS pellets {Hyperion Catalysis} diluted using twin-screw extruder,,,,,,,,,,"Molded with melt temp. 240C, injection velocity 24 mm/s, holding pressure 60 bar, and mold temp. 60C",,,,,,,,,,,,,,,,,,,,,,,,,,-0.4762535331884355,0.334,Hot plate method,50 [C],50.0,,2*2*10 mm,0.01,-2.0
50508-5-1-4,P020001,polystyrene,Homopolymer,"Polystyrenes, Polyvinyls",C8H8,104.15,Electroconductive,Composite,cabon nanotubes;wt%;5,"Mahmoodi, Mehdi; Lee, Young Hoon; Mohamad, Abdulmajeed; Park, Simon S. , Polymer Engineering and Science , 55 , 4 , 753-762 (2015)",,,,,,,,,,Molded sample; cross-flow(C.F.) direction,,Masterbatch (20wt% MWCNTs)/PS pellets {Hyperion Catalysis} diluted using twin-screw extruder,,,,,,,,,,"Molded with melt temp. 240C, injection velocity 24 mm/s, holding pressure 60 bar, and mold temp. 60C",,,,,,,,,,,,,,,,,,,,,,,,,,-0.3946949538588905,0.403,Hot plate method,50 [C],50.0,,,,
50508-5-1-5,P020001,polystyrene,Homopolymer,"Polystyrenes, Polyvinyls",C8H8,104.15,Electroconductive,Composite,cabon nanotubes;wt%;5,"Mahmoodi, Mehdi; Lee, Young Hoon; Mohamad, Abdulmajeed; Park, Simon S. , Polymer Engineering and Science , 55 , 4 , 753-762 (2015)",,,"215C, 344.7 bar for 5 min",Sheet,,,,2*2*10 mm,,Molded sample; in-plne direction,,,,,,,,,,,,,,,,,,,,,,,,,,,,,,,,,,,,,,-0.4736607226101559,0.336,Hot plate method,50 [C],50.0,,2*2*10 mm,0.01,-2.0
50508-6-1-1,P020001,polystyrene,Homopolymer,"Polystyrenes, Polyvinyls",C8H8,104.15,Electroconductive,Composite,cabon nanotubes;wt%;20,"Mahmoodi, Mehdi; Lee, Young Hoon; Mohamad, Abdulmajeed; Park, Simon S. , Polymer Engineering and Science , 55 , 4 , 753-762 (2015)",,,,Sheet,,,,2*2*10 mm,,Molded sample; in-flow(I.F.) direction,,Masterbatch (20wt% MWCNTs)/PS pellets {Hyperion Catalysis} diluted using twin-screw extruder,,,,,,,,,,"Molded with melt temp. 215C, injection velocity 24 mm/s, holding pressure 100 bar, and mold temp. 60C",,,,,,,,,,,,,,,,,,,,,,,,,,-0.3279021420642826,0.47,Hot plate method,50 [C],50.0,,2*2*10 mm,0.01,-2.0
50508-6-1-2,P020001,polystyrene,Homopolymer,"Polystyrenes, Polyvinyls",C8H8,104.15,Electroconductive,Composite,cabon nanotubes;wt%;20,"Mahmoodi, Mehdi; Lee, Young Hoon; Mohamad, Abdulmajeed; Park, Simon S. , Polymer Engineering and Science , 55 , 4 , 753-762 (2015)",,,,Sheet,,,,2*2*10 mm,,Molded sample; cross-flow(C.F.) direction,,Masterbatch (20wt% MWCNTs)/PS pellets {Hyperion Catalysis} diluted using twin-screw extruder,,,,,,,,,,"Molded with melt temp. 215C, injection velocity 24 mm/s, holding pressure 100 bar, and mold temp. 60C",,,,,,,,,,,,,,,,,,,,,,,,,,-0.4168012260313772,0.383,Hot plate method,50 [C],50.0,,2*2*10 mm,0.01,-2.0
50508-6-1-3,P020001,polystyrene,Homopolymer,"Polystyrenes, Polyvinyls",C8H8,104.15,Electroconductive,Composite,cabon nanotubes;wt%;20,"Mahmoodi, Mehdi; Lee, Young Hoon; Mohamad, Abdulmajeed; Park, Simon S. , Polymer Engineering and Science , 55 , 4 , 753-762 (2015)",,,,Sheet,,,,2*2*10 mm,,Molded sample; in-flow(I.F.) direction,,Masterbatch (20wt% MWCNTs)/PS pellets {Hyperion Catalysis} diluted using twin-screw extruder,,,,,,,,,,"Molded with melt temp. 240C, injection velocity 24 mm/s, holding pressure 60 bar, and mold temp. 60C",,,,,,,,,,,,,,,,,,,,,,,,,,-0.39040559077478,0.407,Hot plate method,50 [C],50.0,,2*2*10 mm,0.01,-2.0
50508-6-1-4,P020001,polystyrene,Homopolymer,"Polystyrenes, Polyvinyls",C8H8,104.15,Electroconductive,Composite,cabon nanotubes;wt%;20,"Mahmoodi, Mehdi; Lee, Young Hoon; Mohamad, Abdulmajeed; Park, Simon S. , Polymer Engineering and Science , 55 , 4 , 753-762 (2015)",,,,,,,,,,Molded sample; cross-flow(C.F.) direction,,Masterbatch (20wt% MWCNTs)/PS pellets {Hyperion Catalysis} diluted using twin-screw extruder,,,,,,,,,,"Molded with melt temp. 240C, injection velocity 24 mm/s, holding pressure 60 bar, and mold temp. 60C",,,,,,,,,,,,,,,,,,,,,,,,,,-0.3585258894959005,0.438,Hot plate method,50 [C],50.0,,,,
50508-6-1-5,P020001,polystyrene,Homopolymer,"Polystyrenes, Polyvinyls",C8H8,104.15,Electroconductive,Composite,cabon nanotubes;wt%;20,"Mahmoodi, Mehdi; Lee, Young Hoon; Mohamad, Abdulmajeed; Park, Simon S. , Polymer Engineering and Science , 55 , 4 , 753-762 (2015)",,,"215C, 344.7 bar for 5 min",Sheet,,,,2*2*10 mm,,Molded sample; in-plne direction,,,,,,,,,,,,,,,,,,,,,,,,,,,,,,,,,,,,,,-0.431798275933005,0.37,Hot plate method,50 [C],50.0,,2*2*10 mm,0.01,-2.0
50778-1-1-2,P150011,poly(bisphenol A carbonate),Homopolymer,Polycarbonates/thiocarbonates,C16H14O3,254.28,"linear,Electroconductive",Composite,u-MWCNT;wt%;2.5,"Liebscher, Marco; Gaertner, Titus; Tzounis, Lazaros; Micusik, Matej; Poetschke, Petra; Stamm, Manfred; Heinrich, Gert; Voit, Brigitte , Composites Science and Technology , 101 , 133-138 (2014)",,"[PC] Makrolon PC 2205 obtained from Bayer MaterialScience, d.=1.2kg/m3, melt vol. rate (MVR)= 34cm3/10min, [u-MWCNT] unfunctionalized multi-walled carbon nanotube, Nanocyl NC3150 obtained from Nanocyl S. A., produced via catalytic chemical vapor deposition process (CCVD), purity > 95%, chemical compn. C(1s)=99.3%, O(1s)=0.7%",Pressed under vacuum using Weber press PW 40 at 300C and 50kN for 2min,Disk,,,,"d.=12.5mm, t=2mm",,,,"PC mixed with MWCNT using micro compounder with conical twin-screws at 300C, 150rpm for 5min, extruded strand cut into short pieces",,,,,,,,,,,,,,,,,,,,,,,,,,,,,,,,,,,,-0.5528419686577808,0.28,Laser flash,23 [C],23.0,,"d.=12.5mm, t=2mm",0.002,-2.6989700043360187
50778-2-1-2,P150011,poly(bisphenol A carbonate),Homopolymer,Polycarbonates/thiocarbonates,C16H14O3,254.28,"linear,Electroconductive",Composite,MWCNT-COOH;wt%;2.5,"Liebscher, Marco; Gaertner, Titus; Tzounis, Lazaros; Micusik, Matej; Poetschke, Petra; Stamm, Manfred; Heinrich, Gert; Voit, Brigitte , Composites Science and Technology , 101 , 133-138 (2014)",,"[PC] Makrolon PC 2205 obtained from Bayer MaterialScience, d.=1.2kg/m3, melt vol. rate (MVR)= 34cm3/10min, [MWCNT-COOH] carboxyl modified multi-walled carbon nanotube, Nanocyl NC3151 obtained from Nanocyl S. A., produced via catalytic chemical vapor deposition process (CCVD), purity > 95%, chemical compn. C(1s)=93.7%, O(1s)=6.3%",Pressed under vacuum using Weber press PW 40 at 300C and 50kN for 2min,Disk,,,,"d.=12.5mm, t=2mm",,,,"PC mixed with MWCNT using micro compounder with conical twin-screws at 300C, 150rpm for 5min, extruded strand cut into short pieces",,,,,,,,,,,,,,,,,,,,,,,,,,,,,,,,,,,,-0.5376020021010439,0.29,Laser flash,23 [C],23.0,,"d.=12.5mm, t=2mm",0.002,-2.6989700043360187
50778-3-1-2,P150011,poly(bisphenol A carbonate),Homopolymer,Polycarbonates/thiocarbonates,C16H14O3,254.28,"linear,Electroconductive",Composite,MWCNT-OH;wt%;2.5,"Liebscher, Marco; Gaertner, Titus; Tzounis, Lazaros; Micusik, Matej; Poetschke, Petra; Stamm, Manfred; Heinrich, Gert; Voit, Brigitte , Composites Science and Technology , 101 , 133-138 (2014)",,"[PC] Makrolon PC 2205 obtained from Bayer MaterialScience, d.=1.2kg/m3, melt vol. rate (MVR)= 34cm3/10min, [MWCNT-OH] hydroxyl modified multi-walled carbon nanotube, Nanocyl NC3153 obtained from Nanocyl S. A., produced via catalytic chemical vapor deposition process (CCVD), purity > 95%, chemical compn. C(1s)=99.3%, O(1s)=0.7%",Pressed under vacuum using Weber press PW 40 at 300C and 50kN for 2min,Disk,,,,"d.=12.5mm, t=2mm",,,,"PC mixed with MWCNT using micro compounder with conical twin-screws at 300C, 150rpm for 5min, extruded strand cut into short pieces",,,,,,,,,,,,,,,,,,,,,,,,,,,,,,,,,,,,-0.4814860601221125,0.33,Laser flash,23 [C],23.0,,"d.=12.5mm, t=2mm",0.002,-2.6989700043360187
50823-2-1-1,P460064,polyaniline,Homopolymer,Polyimines,C6H5N,91.11,linear,Composite,Ag;vol%;2.10;,"Roussel, Frederick; Chen Yu King, Roch; Kuriakose, Maju; Depriester, Mickael; Hadj-Sahraoui, Abdelhak; Gors, Carole; Addad, Ahmed; Brun, Jean-Francois , Synthetic Metals , 199 , 196-204 (2015)",,,,Pellet,,,,,,,,,,,,,aniline,polycondensation,,,,,,,,,chemical oxidative,solution polymn.,water,,[Ref. 14],,,,"AgNO3, ammonium peroxydisulfate (APS)","[AgNO3]/[aniline]/[APS]=1.60/5.50/9.65 mmol, polymd.  with stirring for 12h and without stirring for 2 days",,,,,,,,"Suction filtered, washed with water and acetone, then vacuum-dried",,,,-0.2218487496163564,0.6,Photothermal radiometry setup,532nm,,Taken from the Fig.7,,,
50823-3-1-1,P460064,polyaniline,Homopolymer,Polyimines,C6H5N,91.11,linear,Composite,Ag;vol%;3.97;,"Roussel, Frederick; Chen Yu King, Roch; Kuriakose, Maju; Depriester, Mickael; Hadj-Sahraoui, Abdelhak; Gors, Carole; Addad, Ahmed; Brun, Jean-Francois , Synthetic Metals , 199 , 196-204 (2015)",,,,Pellet,,,,,,,,,,,,,aniline,polycondensation,,,,,,,,,chemical oxidative,solution polymn.,water,,[Ref. 14],,,,"AgNO3, ammonium peroxydisulfate (APS)","[AgNO3]/[aniline]/[APS]=5.50/11.0/23.6 mmol, polymd.  with stirring for 24h and without stirring for 2 days",,,,,,,,"Suction filtered, washed with water and acetone, then vacuum-dried",,,,-0.3979400086720376,0.4,Photothermal radiometry setup,532nm,,Taken from the Fig.7,,,
51251-2-1-1,P050003,poly(vinylidene fluoride),Homopolymer,Polyhalo-olefins,C2H2F2,64.03,linear,Composite,"silver nanowire (AgNW);% vol. fraction;5, silica nanoparticle","Li, Zhao; Zhang, Li; Qi, Rong; , Journal of Applied Polymer Science , 133 , 25 , 43554/1 (2016)",,"[AgNW] AgNO3 added dropwise to PVP/glycerol soln. with NaCl (excess mol to Ag), heated to 210C rapidly, after soln. become bright gray, centrifuged and dispersed in EtOH, av. l=ca.15micron, av. d=ca. 70nm",,Film,,,,,,,,"PVDF dissolved in DMF, AgNW and silica nanoparticles added to the mixt., then dispersed well using ultrasonication",,,,,,,,,,,,,,,,,,,,,,,,,,,,"Soln. poured onto glass substrate, applied wire-bar-coating method with wire-wound bar (d=12mm) and wire coil (d=100micron) at bar speed=40mm/s, then dried in vacuo",,,,,,,,-0.494850021680094,0.32,Laser flash,"23 [C] , Thorough-plane value",23.0,Taken from the Fig. 5a,,,
51251-3-1-1,P050003,poly(vinylidene fluoride),Homopolymer,Polyhalo-olefins,C2H2F2,64.03,linear,Composite,"silver nanowire (AgNW);% vol. fraction;10, silica nanoparticle","Li, Zhao; Zhang, Li; Qi, Rong; , Journal of Applied Polymer Science , 133 , 25 , 43554/1 (2016)",,"[AgNW] AgNO3 added dropwise to PVP/glycerol soln. with NaCl (excess mol to Ag), heated to 210C rapidly, after soln. become bright gray, centrifuged and dispersed in EtOH, av. l=ca.15micron, av. d=ca. 70nm",,Film,,,,,,,,"PVDF dissolved in DMF, AgNW and silica nanoparticles added to the mixt., then dispersed well using ultrasonication",,,,,,,,,,,,,,,,,,,,,,,,,,,,"Soln. poured onto glass substrate, applied wire-bar-coating method with wire-wound bar (d=12mm) and wire coil (d=100micron) at bar speed=40mm/s, then dried in vacuo",,,,,,,,-0.1023729087095585,0.79,Laser flash,"23 [C] , Thorough-plane value",23.0,Taken from the Fig. 5a,,,
51251-4-1-1,P050003,poly(vinylidene fluoride),Homopolymer,Polyhalo-olefins,C2H2F2,64.03,linear,Composite,"silver nanowire (AgNW);% vol. fraction;15, silica nanoparticle","Li, Zhao; Zhang, Li; Qi, Rong; , Journal of Applied Polymer Science , 133 , 25 , 43554/1 (2016)",,"[AgNW] AgNO3 added dropwise to PVP/glycerol soln. with NaCl (excess mol to Ag), heated to 210C rapidly, after soln. become bright gray, centrifuged and dispersed in EtOH, av. l=ca.15micron, av. d=ca. 70nm",,Film,,,,,,,,"PVDF dissolved in DMF, AgNW and silica nanoparticles added to the mixt., then dispersed well using ultrasonication",,,,,,,,,,,,,,,,,,,,,,,,,,,,"Soln. poured onto glass substrate, applied wire-bar-coating method with wire-wound bar (d=12mm) and wire coil (d=100micron) at bar speed=40mm/s, then dried in vacuo",,,,,,,,-0.0021769192542745,0.995,Laser flash,"23 [C] , Thorough-plane value",23.0,Taken from the Fig. 5a,,,
51251-5-1-1,P050003,poly(vinylidene fluoride),Homopolymer,Polyhalo-olefins,C2H2F2,64.03,linear,Composite,"silver nanowire (AgNW);% vol. fraction;20, silica nanoparticle","Li, Zhao; Zhang, Li; Qi, Rong; , Journal of Applied Polymer Science , 133 , 25 , 43554/1 (2016)",,"[AgNW] AgNO3 added dropwise to PVP/glycerol soln. with NaCl (excess mol to Ag), heated to 210C rapidly, after soln. become bright gray, centrifuged and dispersed in EtOH, av. l=ca.15micron, av. d=ca. 70nm",,Film,,,,,,,,"PVDF dissolved in DMF, AgNW and silica nanoparticles added to the mixt., then dispersed well using ultrasonication",,,,,,,,,,,,,,,,,,,,,,,,,,,,"Soln. poured onto glass substrate, applied wire-bar-coating method with wire-wound bar (d=12mm) and wire coil (d=100micron) at bar speed=40mm/s, then dried in vacuo",,,,,,,,0.1303337684950061,1.35,Laser flash,"23 [C] , Thorough-plane value",23.0,Taken from the Fig. 5a,,,
51251-6-1-1,P050003,poly(vinylidene fluoride),Homopolymer,Polyhalo-olefins,C2H2F2,64.03,linear,Composite,"silver nanowire (AgNW);% vol. fraction;25, silica nanoparticle","Li, Zhao; Zhang, Li; Qi, Rong; , Journal of Applied Polymer Science , 133 , 25 , 43554/1 (2016)",,"[AgNW] AgNO3 added dropwise to PVP/glycerol soln. with NaCl (excess mol to Ag), heated to 210C rapidly, after soln. become bright gray, centrifuged and dispersed in EtOH, av. l=ca.15micron, av. d=ca. 70nm",,Film,,,,,,,,"PVDF dissolved in DMF, AgNW and silica nanoparticles added to the mixt., then dispersed well using ultrasonication",,,,,,,,,,,,,,,,,,,,,,,,,,,,"Soln. poured onto glass substrate, applied wire-bar-coating method with wire-wound bar (d=12mm) and wire coil (d=100micron) at bar speed=40mm/s, then dried in vacuo",,,,,,,,0.1903316981702915,1.55,Laser flash,"23 [C] , Thorough-plane value",23.0,Taken from the Fig. 5a,,,
51880-2-1-2,P090176,poly(lactic acid),Homopolymer,Polyesters/thioesters,C3H4O2,72.06,"linear,Biodegradable",Composite,low temp. expandable graphite (EG);wt%;5,"Xue, Bai; Ye, Jianmin; Zhang, Junhua , Journal of Polymer Research , 22 , 6 , 112/1 (2015)",,"[PLLA] 4032D, obtained from NarureWorks LLC, d. = 1.24g/cm3, Mw = ca. 2.07E(5), D-lactide unit = ca. 2%, [EG] ADT KP251, obtained from Shijiazhuang ADT Carbonic Material Factory, size = 300micron, d. =2.20 g/cm3, expansion ratio = 230ml/g","Compression-molded under 10MPa at 185C, then cooled instantly under pressure to RT",Plate,,,,"(elec. and thermal cond.) t = 4mm, (dynamic rheological test) t = 1mm, diam. = 25mm",,,,Blended at 30rpm and 180C for 8min via internal mixer,,D/L = ca. 2/98,,,,,,,,,,,,,,,,,,,,,,,,,,,,,,,,,,-0.2218487496163564,0.6,Thermal constant analyzer,,,Taken from the Fig. 3,"(elec. and thermal cond.) t = 4mm, (dynamic rheological test) t = 1mm, diam. = 25mm",0.004,-2.3979400086720375
51880-3-1-2,P090176,poly(lactic acid),Homopolymer,Polyesters/thioesters,C3H4O2,72.06,"linear,Biodegradable",Composite,low temp. expandable graphite (EG);wt%;10,"Xue, Bai; Ye, Jianmin; Zhang, Junhua , Journal of Polymer Research , 22 , 6 , 112/1 (2015)",,"[PLLA] 4032D, obtained from NarureWorks LLC, d. = 1.24g/cm3, Mw = ca. 2.07E(5), D-lactide unit = ca. 2%, [EG] ADT KP251, obtained from Shijiazhuang ADT Carbonic Material Factory, size = 300micron, d. =2.20 g/cm3, expansion ratio = 230ml/g","Compression-molded under 10MPa at 185C, then cooled instantly under pressure to RT",Plate,,,,"(elec. and thermal cond.) t = 4mm, (dynamic rheological test) t = 1mm, diam. = 25mm",,,,Blended at 30rpm and 180C for 8min via internal mixer,,D/L = ca. 2/98,,,,,,,,,,,,,,,,,,,,,,,,,,,,,,,,,,0.041392685158225,1.1,Thermal constant analyzer,,,Taken from the Fig. 3,"(elec. and thermal cond.) t = 4mm, (dynamic rheological test) t = 1mm, diam. = 25mm",0.004,-2.3979400086720375
