Repository: shimakawa-hvg/expt-group-partitioning

# expt-group-partitioning
"Prevention of Leakage in Machine Learning Prediction for Polymer Composite Properties" 

Hajime Shimakawa, Akiko Kumada, and Masahiro Sato

Department of Electrical Engineering & Information Systems, School of Engineering, 
The University of Tokyo, 7-3-1 Hongo, Bunkyo-ku, 113-8656, Tokyo, Japan

## Content
- ```data_EC.csv```: csv file for data used in EC prediction.
- ```data_TC.csv```: csv file for data used in TC prediction.
- ```make_expt_id.ipynb```: jupyternotebook for making expt-id from reference information.
- ```sample_detail_EC.csv```: csv file for sample details used to make expt-id.

File: sample_detail_TC.csv (part 11 of 11)
Sample ID,PID,Name,Polymer type,Polymer class,CU formula,Formula weight(FW),Characteristics of material,Material type,Additives,Reference,Trade name/ Grade/ Manufacturer,Remarks,[proc] Compression,[proc] Shape of Test Piece,Molecular weight,[proc] Extrusion,[proc] Stretching,[proc] Remarks,State after processing,Morphology,Melt flow rate,Mixing / Blending method,[proc] Quenching,Stereoregularity,[proc]  Melt casting,[proc] Annealing,[poly] Reactant,[poly] Type,[poly] Polymn. remarks,Degree of polymerization,[proc] Foaming,[proc] Injection,[proc] As received,[proc] Aging,[proc] Aging and thermal shock testing,[proc] batch foaming,[poly] Mechanism,[poly] Style,[poly] Solvent,[poly] Initiator,[poly] Reference,[poly] Polymer reaction condition,[poly] Prepolymer name,Crosslink density,[poly] Additives,[poly] Condition,[proc] as processed,[proc] Extrusion&Compression,[proc] Electrospinning,[proc] Solvent casting,[proc] Electrospinning&Compression,[poly] Catalyst,[poly] Terminator,[poly] Post-treatment,Type of crystal,Other 1st structure info,Crystallinity,log10(thermal_con),thermal_con,[thermal_con] method,[thermal_con] condition,[thermal_con] temp,[thermal_con] remarks,thickness_raw,thickness,log10(thickness)
51880-4-1-2,P090176,poly(lactic acid),Homopolymer,Polyesters/thioesters,C3H4O2,72.06,"linear,Biodegradable",Composite,low temp. expandable graphite (EG);wt%;15,"Xue, Bai; Ye, Jianmin; Zhang, Junhua , Journal of Polymer Research , 22 , 6 , 112/1 (2015)",,"[PLLA] 4032D, obtained from NarureWorks LLC, d. = 1.24g/cm3, Mw = ca. 2.07E(5), D-lactide unit = ca. 2%, [EG] ADT KP251, obtained from Shijiazhuang ADT Carbonic Material Factory, size = 300micron, d. =2.20 g/cm3, expansion ratio = 230ml/g","Compression-molded under 10MPa at 185C, then cooled instantly under pressure to RT",Plate,,,,"(elec. and thermal cond.) t = 4mm, (dynamic rheological test) t = 1mm, diam. = 25mm",,,,Blended at 30rpm and 180C for 8min via internal mixer,,D/L = ca. 2/98,,,,,,,,,,,,,,,,,,,,,,,,,,,,,,,,,,0.414973347970818,2.6,Thermal constant analyzer,,,Taken from the Fig. 3,"(elec. and thermal cond.) t = 4mm, (dynamic rheological test) t = 1mm, diam. = 25mm",0.004,-2.3979400086720375
51880-5-1-2,P090176,poly(lactic acid),Homopolymer,Polyesters/thioesters,C3H4O2,72.06,"linear,Biodegradable",Composite,low temp. expandable graphite (EG);wt%;20,"Xue, Bai; Ye, Jianmin; Zhang, Junhua , Journal of Polymer Research , 22 , 6 , 112/1 (2015)",,"[PLLA] 4032D, obtained from NarureWorks LLC, d. = 1.24g/cm3, Mw = ca. 2.07E(5), D-lactide unit = ca. 2%, [EG] ADT KP251, obtained from Shijiazhuang ADT Carbonic Material Factory, size = 300micron, d. =2.20 g/cm3, expansion ratio = 230ml/g","Compression-molded under 10MPa at 185C, then cooled instantly under pressure to RT",Plate,,,,"(elec. and thermal cond.) t = 4mm, (dynamic rheological test) t = 1mm, diam. = 25mm",,,,Blended at 30rpm and 180C for 8min via internal mixer,,D/L = ca. 2/98,,,,,,,,,,,,,,,,,,,,,,,,,,,,,,,,,,0.6020599913279624,4.0,Thermal constant analyzer,,,Taken from the Fig. 3,"(elec. and thermal cond.) t = 4mm, (dynamic rheological test) t = 1mm, diam. = 25mm",0.004,-2.3979400086720375
51880-6-1-2,P090176,poly(lactic acid),Homopolymer,Polyesters/thioesters,C3H4O2,72.06,"linear,Biodegradable",Composite,low temp. expandable graphite (EG);wt%;30,"Xue, Bai; Ye, Jianmin; Zhang, Junhua , Journal of Polymer Research , 22 , 6 , 112/1 (2015)",,"[PLLA] 4032D, obtained from NarureWorks LLC, d. = 1.24g/cm3, Mw = ca. 2.07E(5), D-lactide unit = ca. 2%, [EG] ADT KP251, obtained from Shijiazhuang ADT Carbonic Material Factory, size = 300micron, d. =2.20 g/cm3, expansion ratio = 230ml/g","Compression-molded under 10MPa at 185C, then cooled instantly under pressure to RT",Plate,,,,"(elec. and thermal cond.) t = 4mm, (dynamic rheological test) t = 1mm, diam. = 25mm",,,,Blended at 30rpm and 180C for 8min via internal mixer,,D/L = ca. 2/98,,,,,,,,,,,,,,,,,,,,,,,,,,,,,,,,,,0.8633228601204559,7.3,Thermal constant analyzer,,,Taken from the Fig. 3,"(elec. and thermal cond.) t = 4mm, (dynamic rheological test) t = 1mm, diam. = 25mm",0.004,-2.3979400086720375
51880-7-1-2,P090176,poly(lactic acid),Homopolymer,Polyesters/thioesters,C3H4O2,72.06,"linear,Biodegradable",Composite,low temp. expandable graphite (EG);wt%;50,"Xue, Bai; Ye, Jianmin; Zhang, Junhua , Journal of Polymer Research , 22 , 6 , 112/1 (2015)",,"[PLLA] 4032D, obtained from NarureWorks LLC, d. = 1.24g/cm3, Mw = ca. 2.07E(5), D-lactide unit = ca. 2%, [EG] ADT KP251, obtained from Shijiazhuang ADT Carbonic Material Factory, size = 300micron, d. =2.20 g/cm3, expansion ratio = 230ml/g","Compression-molded under 10MPa at 185C, then cooled instantly under pressure to RT",Plate,,,,"(elec. and thermal cond.) t = 4mm, (dynamic rheological test) t = 1mm, diam. = 25mm",,,,Blended at 30rpm and 180C for 8min via internal mixer,,D/L = ca. 2/98,,,,,,,,,,,,,,,,,,,,,,,,,,,,,,,,,,1.2380461031287957,17.3,Thermal constant analyzer,,,Taken from the Fig. 3,"(elec. and thermal cond.) t = 4mm, (dynamic rheological test) t = 1mm, diam. = 25mm",0.004,-2.3979400086720375
51880-8-1-2,P090176,poly(lactic acid),Homopolymer,Polyesters/thioesters,C3H4O2,72.06,"linear,Biodegradable",Composite,low temp. expandable graphite (EG);wt%;70,"Xue, Bai; Ye, Jianmin; Zhang, Junhua , Journal of Polymer Research , 22 , 6 , 112/1 (2015)",,"[PLLA] 4032D, obtained from NarureWorks LLC, d. = 1.24g/cm3, Mw = ca. 2.07E(5), D-lactide unit = ca. 2%, [EG] ADT KP251, obtained from Shijiazhuang ADT Carbonic Material Factory, size = 300micron, d. =2.20 g/cm3, expansion ratio = 230ml/g","Compression-molded under 10MPa at 185C, then cooled instantly under pressure to RT",Plate,,,,"(elec. and thermal cond.) t = 4mm, (dynamic rheological test) t = 1mm, diam. = 25mm",,,,Blended at 30rpm and 180C for 8min via internal mixer,,D/L = ca. 2/98,,,,,,,,,,,,,,,,,,,,,,,,,,,,,,,,,,1.4292676664331685,26.87,Thermal constant analyzer,,,,"(elec. and thermal cond.) t = 4mm, (dynamic rheological test) t = 1mm, diam. = 25mm",0.004,-2.3979400086720375
51887-2-1-1,P050003,poly(vinylidene fluoride),Homopolymer,Polyhalo-olefins,C2H2F2,64.03,"linear,Crystal",Composite,LiNbO3 (LN);vol%;0.1,"Jayalakshmy, M. S.; Philip, J. , Journal of Polymer Research , 22 , 3 , 42/1 (2015)",,"[PVDF] obtained from Sigma Aldrich, MW = ca. 5.34E(5), [LN] mixed Li(OH) and Nb(OH)5 and ground well in an agate mortar using acetone as grinding medium for 2h, then heated at 850C for 4h, [Nb(OH)5] dissolved Nb2O5 in HF at 98C for 20h, then mixed with ammonium oxalate soln., subsequently purified the obtained ppt., [Nb2O5] obtained from Sigma Aldrich",,Film,,,,,Crystal,,,Dissolved PVDF in DMF and dispersed LN,,,,,,,,,,,,,,,,,,,,,,,,,,,,Shape of Test Piece,,,,,beta,,,-0.6777807052660807,0.21,Laser flash,120mW He-Cd laser of 442nm,,Taken from the Fig. 10,,,
51887-3-1-1,P050003,poly(vinylidene fluoride),Homopolymer,Polyhalo-olefins,C2H2F2,64.03,"linear,Crystal",Composite,LiNbO3 (LN);vol%;1,"Jayalakshmy, M. S.; Philip, J. , Journal of Polymer Research , 22 , 3 , 42/1 (2015)",,"[PVDF] obtained from Sigma Aldrich, MW = ca. 5.34E(5), [LN] mixed Li(OH) and Nb(OH)5 and ground well in an agate mortar using acetone as grinding medium for 2h, then heated at 850C for 4h, [Nb(OH)5] dissolved Nb2O5 in HF at 98C for 20h, then mixed with ammonium oxalate soln., subsequently purified the obtained ppt., [Nb2O5] obtained from Sigma Aldrich",,Film,,,,,Crystal,,,Dissolved PVDF in DMF and dispersed LN,,,,,,,,,,,,,,,,,,,,,,,,,,,,Shape of Test Piece,,,,,beta,,,-0.6575773191777937,0.22,Laser flash,120mW He-Cd laser of 442nm,,Taken from the Fig. 10,,,
51887-4-1-1,P050003,poly(vinylidene fluoride),Homopolymer,Polyhalo-olefins,C2H2F2,64.03,"linear,Crystal",Composite,LiNbO3 (LN);vol%;5,"Jayalakshmy, M. S.; Philip, J. , Journal of Polymer Research , 22 , 3 , 42/1 (2015)",,"[PVDF] obtained from Sigma Aldrich, MW = ca. 5.34E(5), [LN] mixed Li(OH) and Nb(OH)5 and ground well in an agate mortar using acetone as grinding medium for 2h, then heated at 850C for 4h, [Nb(OH)5] dissolved Nb2O5 in HF at 98C for 20h, then mixed with ammonium oxalate soln., subsequently purified the obtained ppt., [Nb2O5] obtained from Sigma Aldrich",,Film,,,,,Crystal,,,Dissolved PVDF in DMF and dispersed LN,,,,,,,,,,,,,,,,,,,,,,,,,,,,Shape of Test Piece,,,,,beta,,,-0.619788758288394,0.24,Laser flash,120mW He-Cd laser of 442nm,,Taken from the Fig. 10,,,
51887-5-1-1,P050003,poly(vinylidene fluoride),Homopolymer,Polyhalo-olefins,C2H2F2,64.03,"linear,Crystal",Composite,LiNbO3 (LN);vol%;9,"Jayalakshmy, M. S.; Philip, J. , Journal of Polymer Research , 22 , 3 , 42/1 (2015)",,"[PVDF] obtained from Sigma Aldrich, MW = ca. 5.34E(5), [LN] mixed Li(OH) and Nb(OH)5 and ground well in an agate mortar using acetone as grinding medium for 2h, then heated at 850C for 4h, [Nb(OH)5] dissolved Nb2O5 in HF at 98C for 20h, then mixed with ammonium oxalate soln., subsequently purified the obtained ppt., [Nb2O5] obtained from Sigma Aldrich",,Film,,,,,Crystal,,,Dissolved PVDF in DMF and dispersed LN,,,,,,,,,,,,,,,,,,,,,,,,,,,,Shape of Test Piece,,,,,beta,,,-0.5686362358410126,0.27,Laser flash,120mW He-Cd laser of 442nm,,Taken from the Fig. 10,,,
51887-6-1-1,P050003,poly(vinylidene fluoride),Homopolymer,Polyhalo-olefins,C2H2F2,64.03,"linear,Crystal",Composite,LiNbO3 (LN);vol%;15,"Jayalakshmy, M. S.; Philip, J. , Journal of Polymer Research , 22 , 3 , 42/1 (2015)",,"[PVDF] obtained from Sigma Aldrich, MW = ca. 5.34E(5), [LN] mixed Li(OH) and Nb(OH)5 and ground well in an agate mortar using acetone as grinding medium for 2h, then heated at 850C for 4h, [Nb(OH)5] dissolved Nb2O5 in HF at 98C for 20h, then mixed with ammonium oxalate soln., subsequently purified the obtained ppt., [Nb2O5] obtained from Sigma Aldrich",,Film,,,,,Crystal,,,Dissolved PVDF in DMF and dispersed LN,,,,,,,,,,,,,,,,,,,,,,,,,,,,Shape of Test Piece,,,,,beta,,,-0.494850021680094,0.32,Laser flash,120mW He-Cd laser of 442nm,,Taken from the Fig. 10,,,
51887-7-1-1,P050003,poly(vinylidene fluoride),Homopolymer,Polyhalo-olefins,C2H2F2,64.03,"linear,Crystal",Composite,LiNbO3 (LN);vol%;25,"Jayalakshmy, M. S.; Philip, J. , Journal of Polymer Research , 22 , 3 , 42/1 (2015)",,"[PVDF] obtained from Sigma Aldrich, MW = ca. 5.34E(5), [LN] mixed Li(OH) and Nb(OH)5 and ground well in an agate mortar using acetone as grinding medium for 2h, then heated at 850C for 4h, [Nb(OH)5] dissolved Nb2O5 in HF at 98C for 20h, then mixed with ammonium oxalate soln., subsequently purified the obtained ppt., [Nb2O5] obtained from Sigma Aldrich",,Film,,,,,Crystal,,,Dissolved PVDF in DMF and dispersed LN,,,,,,,,,,,,,,,,,,,,,,,,,,,,Shape of Test Piece,,,,,beta,,,-0.3279021420642826,0.47,Laser flash,120mW He-Cd laser of 442nm,,,,,
74562-3-1-1,P050002,poly(vinyl chloride),Homopolymer,"Polyvinyls, Polyhalo-olefins",C2H3Cl,62.5,"linear,Thermoplastic,Amorphous",Composite,plasticizer/%/20,"Hellwege, K. -H.; Knappe, W.; Semjonow, V. , Zeitschrift fuer Angewandte Physik , 11 , 8 , 285-290 (1959)",,,,,,,,,Amorphous,,,,,,,,,,,,,,,,,,,,,,,,,,,,,,,,,,,,,,,-0.8221058233734949,0.150624,Radial heat flow method,"25 [C] , heating rate ca. 1C/min",25.0,Taken from the Fig.,,,
90761-2-1-1,P150011,poly(bisphenol A carbonate),Homopolymer,Polycarbonates/thiocarbonates,C16H14O3,254.28,"linear,Thermoplastic,Nanocomposite",Composite,carbon black (CB);wt%;2;nanoparticle,"Julia, A King; Michael, D Via; Michelle, E King; Ibrahim, Miskioglu; Gregg, R Bogucki , Journal of Applied Polymer Science , 121 , 4 , 2273-2281 (2011)",,"[PC] Lexan;HF1130-111;Sabic, MFR(300C, 1.2kg)=25g/10min, d.=1.2g/cc, electric resistivity=1E(17)ohm*cm, thermal cond.=0.19W/(m*K), [CB] Ketjenblack;EC-600 JD;Akzo Nobel, Inc., electrical resistivity=0.01-0.1ohm*cm, aggregate size=30-100nm, d.=1.8g/cm3, apparent bulk d.=100-120kg/m3, ash vontent and moisture, max=0.1 and 0.5wt%, resp., BET surface area=1250m2/g, pore vol.= 480-510cm3/100g",,Test specimen,,,,"(Thermal cond. test) disk-shaped, t=3.4mm, d=5cm, (Resistivity test) disk-shaped, t=3.4mm, d.=6.4mm, (Tensile test) bar-shaped, l=165mm, t=3.3mm, (Flexural test) bar-shaped, 127*12.7*3.1mm",,,,Pre-dried PC and CB melt mixed at 290C and 250rpm using corotating intermeshing twin-screw extruder and pelletized,,,,,,,,,,280-321C,,,,,,,,,,,,,,,,,,,,,,,,,,-0.6420651529995461,0.228,Guarded heat flow meter,"55 [C] , 50%RH, sample conditioned for 2days before test",55.0,,"(Thermal cond. test) disk-shaped, t=3.4mm, d=5cm, (Resistivity test) disk-shaped, t=3.4mm, d.=6.4mm, (Tensile test) bar-shaped, l=165mm, t=3.3mm, (Flexural test) bar-shaped, 127*12.7*3.1mm",0.0034,-2.468521082957745
90761-3-1-1,P150011,poly(bisphenol A carbonate),Homopolymer,Polycarbonates/thiocarbonates,C16H14O3,254.28,"linear,Thermoplastic,Nanocomposite",Composite,carbon black (CB);wt%;4;nanoparticle,"Julia, A King; Michael, D Via; Michelle, E King; Ibrahim, Miskioglu; Gregg, R Bogucki , Journal of Applied Polymer Science , 121 , 4 , 2273-2281 (2011)",,"[PC] Lexan;HF1130-111;Sabic, MFR(300C, 1.2kg)=25g/10min, d.=1.2g/cc, electric resistivity=1E(17)ohm*cm, thermal cond.=0.19W/(m*K), [CB] Ketjenblack;EC-600 JD;Akzo Nobel, Inc., electrical resistivity=0.01-0.1ohm*cm, aggregate size=30-100nm, d.=1.8g/cm3, apparent bulk d.=100-120kg/m3, ash vontent and moisture, max=0.1 and 0.5wt%, resp., BET surface area=1250m2/g, pore vol.= 480-510cm3/100g",,Test specimen,,,,"(Thermal cond. test) disk-shaped, t=3.4mm, d=5cm, (Resistivity test) bar-shaped, 60*12.7*3.3mm, (Tensile test) bar-shaped, l=165mm, t=3.3mm, (Flexural test) bar-shaped, 127*12.7*3.1mm",,,,Pre-dried PC and CB melt mixed at 290C and 250rpm using corotating intermeshing twin-screw extruder and pelletized,,,,,,,,,,280-321C,,,,,,,,,,,,,,,,,,,,,,,,,,-0.6108339156354675,0.245,Guarded heat flow meter,"55 [C] , 50%RH, sample conditioned for 2days before test",55.0,,"(Thermal cond. test) disk-shaped, t=3.4mm, d=5cm, (Resistivity test) bar-shaped, 60*12.7*3.3mm, (Tensile test) bar-shaped, l=165mm, t=3.3mm, (Flexural test) bar-shaped, 127*12.7*3.1mm",0.0034,-2.468521082957745
90761-4-1-1,P150011,poly(bisphenol A carbonate),Homopolymer,Polycarbonates/thiocarbonates,C16H14O3,254.28,"linear,Thermoplastic,Nanocomposite",Composite,carbon black (CB);wt%;6;nanoparticle,"Julia, A King; Michael, D Via; Michelle, E King; Ibrahim, Miskioglu; Gregg, R Bogucki , Journal of Applied Polymer Science , 121 , 4 , 2273-2281 (2011)",,"[PC] Lexan;HF1130-111;Sabic, MFR(300C, 1.2kg)=25g/10min, d.=1.2g/cc, electric resistivity=1E(17)ohm*cm, thermal cond.=0.19W/(m*K), [CB] Ketjenblack;EC-600 JD;Akzo Nobel, Inc., electrical resistivity=0.01-0.1ohm*cm, aggregate size=30-100nm, d.=1.8g/cm3, apparent bulk d.=100-120kg/m3, ash vontent and moisture, max=0.1 and 0.5wt%, resp., BET surface area=1250m2/g, pore vol.= 480-510cm3/100g",,Test specimen,,,,"(Thermal cond. test) disk-shaped, t=3.4mm, d=5cm, (Resistivity test) bar-shaped, 60*12.7*3.3mm, (Tensile test) bar-shaped, l=165mm, t=3.3mm, (Flexural test) bar-shaped, 127*12.7*3.1mm",,Nanosize highly structured CB observed and numerous conductive paths are present (FESEM),,Pre-dried PC and CB melt mixed at 290C and 250rpm using corotating intermeshing twin-screw extruder and pelletized,,,,,,,,,,280-321C,,,,,,,,,,,,,,,,,,,,,,,,,,-0.585026652029182,0.26,Guarded heat flow meter,"55 [C] , 50%RH, sample conditioned for 2days before test",55.0,,"(Thermal cond. test) disk-shaped, t=3.4mm, d=5cm, (Resistivity test) bar-shaped, 60*12.7*3.3mm, (Tensile test) bar-shaped, l=165mm, t=3.3mm, (Flexural test) bar-shaped, 127*12.7*3.1mm",0.0034,-2.468521082957745
90761-5-1-1,P150011,poly(bisphenol A carbonate),Homopolymer,Polycarbonates/thiocarbonates,C16H14O3,254.28,"linear,Thermoplastic,Nanocomposite",Composite,carbon black (CB);wt%;8;nanoparticle,"Julia, A King; Michael, D Via; Michelle, E King; Ibrahim, Miskioglu; Gregg, R Bogucki , Journal of Applied Polymer Science , 121 , 4 , 2273-2281 (2011)",,"[PC] Lexan;HF1130-111;Sabic, MFR(300C, 1.2kg)=25g/10min, d.=1.2g/cc, electric resistivity=1E(17)ohm*cm, thermal cond.=0.19W/(m*K), [CB] Ketjenblack;EC-600 JD;Akzo Nobel, Inc., electrical resistivity=0.01-0.1ohm*cm, aggregate size=30-100nm, d.=1.8g/cm3, apparent bulk d.=100-120kg/m3, ash vontent and moisture, max=0.1 and 0.5wt%, resp., BET surface area=1250m2/g, pore vol.= 480-510cm3/100g",,Test specimen,,,,"(Thermal cond. test) disk-shaped, t=3.4mm, d=5cm, (Resistivity test) bar-shaped, 60*12.7*3.3mm, (Tensile test) bar-shaped, l=165mm, t=3.3mm, (Flexural test) bar-shaped, 127*12.7*3.1mm",,,,Pre-dried PC and CB melt mixed at 290C and 250rpm using corotating intermeshing twin-screw extruder and pelletized,,,,,,,,,,280-321C,,,,,,,,,,,,,,,,,,,,,,,,,,-0.5606673061697374,0.275,Guarded heat flow meter,"55 [C] , 50%RH, sample conditioned for 2days before test",55.0,,"(Thermal cond. test) disk-shaped, t=3.4mm, d=5cm, (Resistivity test) bar-shaped, 60*12.7*3.3mm, (Tensile test) bar-shaped, l=165mm, t=3.3mm, (Flexural test) bar-shaped, 127*12.7*3.1mm",0.0034,-2.468521082957745
90761-6-1-1,P150011,poly(bisphenol A carbonate),Homopolymer,Polycarbonates/thiocarbonates,C16H14O3,254.28,"linear,Thermoplastic,Nanocomposite",Composite,carbon black (CB);wt%;10;nanoparticle,"Julia, A King; Michael, D Via; Michelle, E King; Ibrahim, Miskioglu; Gregg, R Bogucki , Journal of Applied Polymer Science , 121 , 4 , 2273-2281 (2011)",,"[PC] Lexan;HF1130-111;Sabic, MFR(300C, 1.2kg)=25g/10min, d.=1.2g/cc, electric resistivity=1E(17)ohm*cm, thermal cond.=0.19W/(m*K), [CB] Ketjenblack;EC-600 JD;Akzo Nobel, Inc., electrical resistivity=0.01-0.1ohm*cm, aggregate size=30-100nm, d.=1.8g/cm3, apparent bulk d.=100-120kg/m3, ash vontent and moisture, max=0.1 and 0.5wt%, resp., BET surface area=1250m2/g, pore vol.= 480-510cm3/100g",,Test specimen,,,,"(Thermal cond. test) disk-shaped, t=3.4mm, d=5cm, (Resistivity test) bar-shaped, 60*12.7*3.3mm, (Tensile test) bar-shaped, l=165mm, t=3.3mm, (Flexural test) bar-shaped, 127*12.7*3.1mm",,,,Pre-dried PC and CB melt mixed at 290C and 250rpm using corotating intermeshing twin-screw extruder and pelletized,,,,,,,,,,280-321C,,,,,,,,,,,,,,,,,,,,,,,,,,-0.5361070110140927,0.291,Guarded heat flow meter,"55 [C] , 50%RH, sample conditioned for 2days before test",55.0,,"(Thermal cond. test) disk-shaped, t=3.4mm, d=5cm, (Resistivity test) bar-shaped, 60*12.7*3.3mm, (Tensile test) bar-shaped, l=165mm, t=3.3mm, (Flexural test) bar-shaped, 127*12.7*3.1mm",0.0034,-2.468521082957745
90761-7-1-1,P150011,poly(bisphenol A carbonate),Homopolymer,Polycarbonates/thiocarbonates,C16H14O3,254.28,"linear,Thermoplastic,Nanocomposite",Composite,carbon nanotube (CNT);wt%;1;nanotube,"Julia, A King; Michael, D Via; Michelle, E King; Ibrahim, Miskioglu; Gregg, R Bogucki , Journal of Applied Polymer Science , 121 , 4 , 2273-2281 (2011)",,"[PC] Lexan;HF1130-111;Sabic, MFR(300C, 1.2kg)=25g/10min, d.=1.2g/cc, electric resistivity=1E(17)ohm*cm, thermal cond.=0.19W/(m*K), [CNT] FIBRIL nanotube;Hyperion Catalysis International's, outside diam.=10nm, l=10micron, BET (N2) surface area=250m2/g, d.=2.0g/cc of nanotube wall and 1.75g/cc for the hollow nanotube",,Test specimen,,,,"(Thermal cond. test) disk-shaped, t=3.4mm, d=5cm, (Resistivity test) disk-shaped, t=3.4mm, d.=6.4mm, (Tensile test) bar-shaped, l=165mm, t=3.3mm, (Flexural test) bar-shaped, 127*12.7*3.1mm",,,,Pre-dried PC and CNT melt mixed at 290C and 250rpm using corotating intermeshing twin-screw extruder and pelletized,,,,,,,,,,280-321C,,,,,,,,,,,,,,,,,,,,,,,,,,-0.6478174818886375,0.225,Guarded heat flow meter,"55 [C] , 50%RH, sample conditioned for 2days before test",55.0,Cited from Ref.30,"(Thermal cond. test) disk-shaped, t=3.4mm, d=5cm, (Resistivity test) disk-shaped, t=3.4mm, d.=6.4mm, (Tensile test) bar-shaped, l=165mm, t=3.3mm, (Flexural test) bar-shaped, 127*12.7*3.1mm",0.0034,-2.468521082957745
90761-8-1-1,P150011,poly(bisphenol A carbonate),Homopolymer,Polycarbonates/thiocarbonates,C16H14O3,254.28,"linear,Thermoplastic,Nanocomposite",Composite,carbon nanotube (CNT);wt%;2;nanotube,"Julia, A King; Michael, D Via; Michelle, E King; Ibrahim, Miskioglu; Gregg, R Bogucki , Journal of Applied Polymer Science , 121 , 4 , 2273-2281 (2011)",,"[PC] Lexan;HF1130-111;Sabic, MFR(300C, 1.2kg)=25g/10min, d.=1.2g/cc, electric resistivity=1E(17)ohm*cm, thermal cond.=0.19W/(m*K), [CNT] FIBRIL nanotube;Hyperion Catalysis International's, outside diam.=10nm, l=10micron, BET (N2) surface area=250m2/g, d.=2.0g/cc of nanotube wall and 1.75g/cc for the hollow nanotube",,Test specimen,,,,"(Thermal cond. test) disk-shaped, t=3.4mm, d=5cm, (Resistivity test) bar-shaped, 60*12.7*3.3mm, (Tensile test) bar-shaped, l=165mm, t=3.3mm, (Flexural test) bar-shaped, 127*12.7*3.1mm",,,,Pre-dried PC and CNT melt mixed at 290C and 250rpm using corotating intermeshing twin-screw extruder and pelletized,,,,,,,,,,280-321C,,,,,,,,,,,,,,,,,,,,,,,,,,-0.6345120151091003,0.232,Guarded heat flow meter,"55 [C] , 50%RH, sample conditioned for 2days before test",55.0,Cited from Ref.30,"(Thermal cond. test) disk-shaped, t=3.4mm, d=5cm, (Resistivity test) bar-shaped, 60*12.7*3.3mm, (Tensile test) bar-shaped, l=165mm, t=3.3mm, (Flexural test) bar-shaped, 127*12.7*3.1mm",0.0034,-2.468521082957745
90761-9-1-1,P150011,poly(bisphenol A carbonate),Homopolymer,Polycarbonates/thiocarbonates,C16H14O3,254.28,"linear,Thermoplastic,Nanocomposite",Composite,carbon nanotube (CNT);wt%;4;nanotube,"Julia, A King; Michael, D Via; Michelle, E King; Ibrahim, Miskioglu; Gregg, R Bogucki , Journal of Applied Polymer Science , 121 , 4 , 2273-2281 (2011)",,"[PC] Lexan;HF1130-111;Sabic, MFR(300C, 1.2kg)=25g/10min, d.=1.2g/cc, electric resistivity=1E(17)ohm*cm, thermal cond.=0.19W/(m*K), [CNT] FIBRIL nanotube;Hyperion Catalysis International's, outside diam.=10nm, l=10micron, BET (N2) surface area=250m2/g, d.=2.0g/cc of nanotube wall and 1.75g/cc for the hollow nanotube",,Test specimen,,,,"(Thermal cond. test) disk-shaped, t=3.4mm, d=5cm, (Resistivity test) bar-shaped, 60*12.7*3.3mm, (Tensile test) bar-shaped, l=165mm, t=3.3mm, (Flexural test) bar-shaped, 127*12.7*3.1mm",,,,Pre-dried PC and CNT melt mixed at 290C and 250rpm using corotating intermeshing twin-screw extruder and pelletized,,,,,,,,,,280-321C,,,,,,,,,,,,,,,,,,,,,,,,,,-0.5934598195660448,0.255,Guarded heat flow meter,"55 [C] , 50%RH, sample conditioned for 2days before test",55.0,Cited from Ref.30,"(Thermal cond. test) disk-shaped, t=3.4mm, d=5cm, (Resistivity test) bar-shaped, 60*12.7*3.3mm, (Tensile test) bar-shaped, l=165mm, t=3.3mm, (Flexural test) bar-shaped, 127*12.7*3.1mm",0.0034,-2.468521082957745
90761-10-1-1,P150011,poly(bisphenol A carbonate),Homopolymer,Polycarbonates/thiocarbonates,C16H14O3,254.28,"linear,Thermoplastic,Nanocomposite",Composite,carbon nanotube (CNT);wt%;6;nanotube,"Julia, A King; Michael, D Via; Michelle, E King; Ibrahim, Miskioglu; Gregg, R Bogucki , Journal of Applied Polymer Science , 121 , 4 , 2273-2281 (2011)",,"[PC] Lexan;HF1130-111;Sabic, MFR(300C, 1.2kg)=25g/10min, d.=1.2g/cc, electric resistivity=1E(17)ohm*cm, thermal cond.=0.19W/(m*K), [CNT] FIBRIL nanotube;Hyperion Catalysis International's, outside diam.=10nm, l=10micron, BET (N2) surface area=250m2/g, d.=2.0g/cc of nanotube wall and 1.75g/cc for the hollow nanotube",,Test specimen,,,,"(Thermal cond. test) disk-shaped, t=3.4mm, d=5cm, (Resistivity test) bar-shaped, 60*12.7*3.3mm, (Tensile test) bar-shaped, l=165mm, t=3.3mm, (Flexural test) bar-shaped, 127*12.7*3.1mm",,,,Pre-dried PC and CNT melt mixed at 290C and 250rpm using corotating intermeshing twin-screw extruder and pelletized,,,,,,,,,,280-321C,,,,,,,,,,,,,,,,,,,,,,,,,,-0.5606673061697374,0.275,Guarded heat flow meter,"55 [C] , 50%RH, sample conditioned for 2days before test",55.0,Cited from Ref.30,"(Thermal cond. test) disk-shaped, t=3.4mm, d=5cm, (Resistivity test) bar-shaped, 60*12.7*3.3mm, (Tensile test) bar-shaped, l=165mm, t=3.3mm, (Flexural test) bar-shaped, 127*12.7*3.1mm",0.0034,-2.468521082957745
90761-11-1-1,P150011,poly(bisphenol A carbonate),Homopolymer,Polycarbonates/thiocarbonates,C16H14O3,254.28,"linear,Thermoplastic,Nanocomposite",Composite,carbon nanotube (CNT);wt%;8;nanotube,"Julia, A King; Michael, D Via; Michelle, E King; Ibrahim, Miskioglu; Gregg, R Bogucki , Journal of Applied Polymer Science , 121 , 4 , 2273-2281 (2011)",,"[PC] Lexan;HF1130-111;Sabic, MFR(300C, 1.2kg)=25g/10min, d.=1.2g/cc, electric resistivity=1E(17)ohm*cm, thermal cond.=0.19W/(m*K), [CNT] FIBRIL nanotube;Hyperion Catalysis International's, outside diam.=10nm, l=10micron, BET (N2) surface area=250m2/g, d.=2.0g/cc of nanotube wall and 1.75g/cc for the hollow nanotube",,Test specimen,,,,"(Thermal cond. test) disk-shaped, t=3.4mm, d=5cm, (Resistivity test) bar-shaped, 60*12.7*3.3mm, (Tensile test) bar-shaped, l=165mm, t=3.3mm, (Flexural test) bar-shaped, 127*12.7*3.1mm",,,,Pre-dried PC and CNT melt mixed at 290C and 250rpm using corotating intermeshing twin-screw extruder and pelletized,,,,,,,,,,280-321C,,,,,,,,,,,,,,,,,,,,,,,,,,-0.51427857351842,0.306,Guarded heat flow meter,"55 [C] , 50%RH, sample conditioned for 2days before test",55.0,Cited from Ref.30,"(Thermal cond. test) disk-shaped, t=3.4mm, d=5cm, (Resistivity test) bar-shaped, 60*12.7*3.3mm, (Tensile test) bar-shaped, l=165mm, t=3.3mm, (Flexural test) bar-shaped, 127*12.7*3.1mm",0.0034,-2.468521082957745
