Repository: shimakawa-hvg/expt-group-partitioning

# expt-group-partitioning
"Prevention of Leakage in Machine Learning Prediction for Polymer Composite Properties" 

Hajime Shimakawa, Akiko Kumada, and Masahiro Sato

Department of Electrical Engineering & Information Systems, School of Engineering, 
The University of Tokyo, 7-3-1 Hongo, Bunkyo-ku, 113-8656, Tokyo, Japan

## Content
- ```data_EC.csv```: csv file for data used in EC prediction.
- ```data_TC.csv```: csv file for data used in TC prediction.
- ```make_expt_id.ipynb```: jupyternotebook for making expt-id from reference information.
- ```sample_detail_EC.csv```: csv file for sample details used to make expt-id.

File: sample_detail_EC.csv (part 12 of 37)
38299-1-1-4,P150011,poly(bisphenol A carbonate),Homopolymer,Polycarbonates/thiocarbonates,C16H14O3,254.28,,"linear,Thermoplastic,Electroconductive",Composite,multiwalled carbon nanotube(MWNT);wt%;0.875,compression molded at 265C and 50kN for ca.1min,Sheet,t=600micron,"Alig, Ingo; Skipa, Tetyana; Lellinger, Dirk; Poetschke, Petra , Polymer , 49 , 16 , 3524-3532 (2008)",,"[multiwalled carbon nanotube(MWNT)]produced by chemical vapor deposition and consisting of 8-15graphite layers, with d=10-15nm and l=1-10micron, masterbatch containing 15wt% MWNT obtained from Hyperion Catalysis International(Cambridge, MA)",PC and MWNT masterbatch  mixed using microcompounder and extruded,,,,,,,,,,,,,,,,,,,,,,,,,,,,,,,,,,"annealed at 230C for 7200s(2h) and 3600s passed after single shear deformation(shear rate 1rad/s, 10s) applied at 230C",,,,,,,,,,,,,,,,,,,,,,,,,,,,0.0001,-4.0,"230 [C] , 1kHz",DC conductivity(1kHz taken to be representative for),simultaneous dielectric and dynamic-mechanical measurements,230.0,t=600micron,0.0006,-3.2218487496163566
38299-1-1-5,P150011,poly(bisphenol A carbonate),Homopolymer,Polycarbonates/thiocarbonates,C16H14O3,254.28,,"linear,Thermoplastic,Electroconductive",Composite,multiwalled carbon nanotube(MWNT);wt%;0.875,compression molded at 265C and 50kN for ca.1min,Sheet,t=600micron,"Alig, Ingo; Skipa, Tetyana; Lellinger, Dirk; Poetschke, Petra , Polymer , 49 , 16 , 3524-3532 (2008)",,"[multiwalled carbon nanotube(MWNT)]produced by chemical vapor deposition and consisting of 8-15graphite layers, with d=10-15nm and l=1-10micron, masterbatch containing 15wt% MWNT obtained from Hyperion Catalysis International(Cambridge, MA)",PC and MWNT masterbatch  mixed using microcompounder and extruded,,,,,,,,,,,,,,,,,,,,,,,,,,,,,,,,,,"annealed at 230C for 7200s(2h) and 7200s passed after single shear deformation(shear rate 1rad/s, 10s) applied at 230C",,,,,,,,,,,,,,,,,,,,,,,,,,,,0.00018,-3.744727494896694,"230 [C] , 1kHz","DC conductivity(1kHz taken to be representative for), taken from the Fig.3(a)",simultaneous dielectric and dynamic-mechanical measurements,230.0,t=600micron,0.0006,-3.2218487496163566
38299-1-1-6,P150011,poly(bisphenol A carbonate),Homopolymer,Polycarbonates/thiocarbonates,C16H14O3,254.28,,"linear,Thermoplastic,Electroconductive",Composite,multiwalled carbon nanotube(MWNT);wt%;0.875,compression molded at 265C and 50kN for ca.1min,Sheet,t=600micron,"Alig, Ingo; Skipa, Tetyana; Lellinger, Dirk; Poetschke, Petra , Polymer , 49 , 16 , 3524-3532 (2008)",,"[multiwalled carbon nanotube(MWNT)]produced by chemical vapor deposition and consisting of 8-15graphite layers, with d=10-15nm and l=1-10micron, masterbatch containing 15wt% MWNT obtained from Hyperion Catalysis International(Cambridge, MA)",PC and MWNT masterbatch  mixed using microcompounder and extruded,,,,,,,,,,,,,,,,,,,,,,,,,,,,,,,,,,,"annealed at 230C for 7200s(2h) and just after double shear deformation(short pre-shear of 10rad/s for 1s, 6min later 2nd shear of 1rad/s for 10s) applied at 230C",,,,,,,,,,,,,,,,,,,,,,,,,,,1e-10,-10.0,"230 [C] , 1kHz",DC conductivity(1kHz taken to be representative for),simultaneous dielectric and dynamic-mechanical measurements,230.0,t=600micron,0.0006,-3.2218487496163566
38299-1-1-7,P150011,poly(bisphenol A carbonate),Homopolymer,Polycarbonates/thiocarbonates,C16H14O3,254.28,,"linear,Thermoplastic,Electroconductive",Composite,multiwalled carbon nanotube(MWNT);wt%;0.875,compression molded at 265C and 50kN for ca.1min,Sheet,t=600micron,"Alig, Ingo; Skipa, Tetyana; Lellinger, Dirk; Poetschke, Petra , Polymer , 49 , 16 , 3524-3532 (2008)",,"[multiwalled carbon nanotube(MWNT)]produced by chemical vapor deposition and consisting of 8-15graphite layers, with d=10-15nm and l=1-10micron, masterbatch containing 15wt% MWNT obtained from Hyperion Catalysis International(Cambridge, MA)",PC and MWNT masterbatch  mixed using microcompounder and extruded,,,,,,,,,,,,,,,,,,,,,,,,,,,,,,,,,,,"annealed at 230C for 7200s(2h) and 3600s passed after double shear deformation(short pre-shear of 10rad/s for 1s, 6min later 2nd shear of 1rad/s for 10s) applied at 230C",,,,,,,,,,,,,,,,,,,,,,,,,,,1e-05,-5.0,"230 [C] , 1kHz","DC conductivity(1kHz taken to be representative for), taken from the Fig.3(b)",simultaneous dielectric and dynamic-mechanical measurements,230.0,t=600micron,0.0006,-3.2218487496163566
38299-1-1-8,P150011,poly(bisphenol A carbonate),Homopolymer,Polycarbonates/thiocarbonates,C16H14O3,254.28,,"linear,Thermoplastic,Electroconductive",Composite,multiwalled carbon nanotube(MWNT);wt%;0.875,compression molded at 265C and 50kN for ca.1min,Sheet,t=600micron,"Alig, Ingo; Skipa, Tetyana; Lellinger, Dirk; Poetschke, Petra , Polymer , 49 , 16 , 3524-3532 (2008)",,"[multiwalled carbon nanotube(MWNT)]produced by chemical vapor deposition and consisting of 8-15graphite layers, with d=10-15nm and l=1-10micron, masterbatch containing 15wt% MWNT obtained from Hyperion Catalysis International(Cambridge, MA)",PC and MWNT masterbatch  mixed using microcompounder and extruded,,,,,,,,,,,,,,,,,,,,,,,,,,,,,,,,,,,"annealed at 230C for 7200s(2h) and 7200s passed after double shear deformation(short pre-shear of 10rad/s for 1s, 6min later 2nd shear of 1rad/s for 10s) applied at 230C",,,,,,,,,,,,,,,,,,,,,,,,,,,3.5e-05,-4.455931955649724,"230 [C] , 1kHz","DC conductivity(1kHz taken to be representative for), taken from the Fig.3(b)",simultaneous dielectric and dynamic-mechanical measurements,230.0,t=600micron,0.0006,-3.2218487496163566
38325-2-1-2,P020001,polystyrene,Homopolymer,"Polystyrenes, Polyvinyls",C8H8,104.15,,"linear,Thermoplastic,Electroconductive",Composite,foliated graphite(FG);volume fraction;0.005;,,Disk,,"Srivastava, N. K.; Mehra, R. M. , Journal of Applied Polymer Science , 109 , 6 , 3991-3999 (2008)",,"[FG]prepared by treating natural flake graphite(NFG) with H2SO4/HNO3(4/1 v/v), av. particle size of NFG; 10-20micron",,,,,,,,,styrene,addition,bulk polymn.,,,radical,benzoyl peroxide(BPO),FG,Polymd. styrene in the presence of FG at 80C  with sonication,,in situ polymn.,,,,,,,Considerable distance between two FG particles,,,,,,,,,,,,,,,,,,,,,,,,,,,,,,,,,,,,,2e-12,-11.69897000433602,,Taken from the Fig.4,Impedance analyzer,,,,
38325-3-1-2,P020001,polystyrene,Homopolymer,"Polystyrenes, Polyvinyls",C8H8,104.15,,"linear,Thermoplastic,Electroconductive",Composite,foliated graphite(FG);volume fraction;0.01;,,Disk,,"Srivastava, N. K.; Mehra, R. M. , Journal of Applied Polymer Science , 109 , 6 , 3991-3999 (2008)",,"[FG]prepared by treating natural flake graphite(NFG) with H2SO4/HNO3(4/1 v/v), av. particle size of NFG; 10-20micron",,,,,,,,,styrene,addition,bulk polymn.,,,radical,benzoyl peroxide(BPO),FG,Polymd. styrene in the presence of FG at 80C with sonication,,in situ polymn.,,,,,,,Filler particles close to one another,,,,,,,,,,,,,,,,,,,,,,,,,,,,,,,,,,,,,2.4e-08,-7.619788758288394,,Taken from the Fig.4,Impedance analyzer,,,,
38325-4-1-2,P020001,polystyrene,Homopolymer,"Polystyrenes, Polyvinyls",C8H8,104.15,,"linear,Thermoplastic,Electroconductive",Composite,foliated graphite(FG);volume fraction;0.015;,,Disk,,"Srivastava, N. K.; Mehra, R. M. , Journal of Applied Polymer Science , 109 , 6 , 3991-3999 (2008)",,"[FG]prepared by treating natural flake graphite(NFG) with H2SO4/HNO3(4/1 v/v), av. particle size of NFG; 10-20micron",,,,,,,,,styrene,addition,bulk polymn.,,,radical,benzoyl peroxide(BPO),FG,Polymd. styrene in the presence of FG at 80C with sonication,,in situ polymn.,,,,,,,Filler particles close to one another,,,,,,,,,,,,,,,,,,,,,,,,,,,,,,,,,,,,,0.0001,-4.0,,Taken from the Fig.4,Impedance analyzer,,,,
38325-5-1-2,P020001,polystyrene,Homopolymer,"Polystyrenes, Polyvinyls",C8H8,104.15,,"linear,Thermoplastic,Electroconductive",Composite,foliated graphite(FG);volume fraction;0.02;,,Disk,,"Srivastava, N. K.; Mehra, R. M. , Journal of Applied Polymer Science , 109 , 6 , 3991-3999 (2008)",,"[FG]prepared by treating natural flake graphite(NFG) with H2SO4/HNO3(4/1 v/v), av. particle size of NFG; 10-20micron",,,,,,,,,styrene,addition,bulk polymn.,,,radical,benzoyl peroxide(BPO),FG,Polymd. styrene in the presence of FG at 80C with sonication,,in situ polymn.,,,,,,,Filler particles close to one another,,,,,,,,,,,,,,,,,,,,,,,,,,,,,,,,,,,,,0.00054,-3.2676062401770314,,Taken from the Fig.4,Impedance analyzer,,,,
38325-6-1-2,P020001,polystyrene,Homopolymer,"Polystyrenes, Polyvinyls",C8H8,104.15,,"linear,Thermoplastic,Electroconductive",Composite,foliated graphite(FG);volume fraction;0.026;,,Disk,,"Srivastava, N. K.; Mehra, R. M. , Journal of Applied Polymer Science , 109 , 6 , 3991-3999 (2008)",,"[FG]prepared by treating natural flake graphite(NFG) with H2SO4/HNO3(4/1 v/v),  av. particle size of NFG; 10-20micron",,,,,,,,,styrene,addition,bulk polymn.,,,radical,benzoyl peroxide(BPO),FG,Polymd. styrene in the presence of FG at 80C with sonication,,in situ polymn.,,,,,,,Filler particles close to one another,,,,,,,,,,,,,,,,,,,,,,,,,,,,,,,,,,,,,0.0032,-2.494850021680094,,Taken from the Fig.4,Impedance analyzer,,,,
38325-7-1-2,P020001,polystyrene,Homopolymer,"Polystyrenes, Polyvinyls",C8H8,104.15,,"linear,Thermoplastic,Electroconductive",Composite,foliated graphite(FG);volume fraction;0.031;,,Disk,,"Srivastava, N. K.; Mehra, R. M. , Journal of Applied Polymer Science , 109 , 6 , 3991-3999 (2008)",,"[FG]prepared by treating natural flake graphite(NFG) with H2SO4/HNO3(4/1 v/v), av. particle size of NFG; 10-20micron",,,,,,,,,styrene,addition,bulk polymn.,,,radical,benzoyl peroxide(BPO),FG,Polymd. styrene in the presence of FG at 80C with sonication,,in situ polymn.,,,,,,,Filler particles are either very close or in direct contact with each other,,,,,,,,,,,,,,,,,,,,,,,,,,,,,,,,,,,,,0.01,-2.0,,Taken from the Fig.4,Impedance analyzer,,,,
38349-2-1-1,P150011,poly(bisphenol A carbonate),Homopolymer,Polycarbonates/thiocarbonates,C16H14O3,254.28,,"linear,Thermoplastic",Composite,carbon fiber (CF);wt%;5;fiber,Shape of Test Piece,Disk,"t=1.5mm, d=20mm"," Materials in Electronics , 18 , 12 , 1203-1209 (2007)",,[CF] PAN-based carbon fiber (Celeanese Company) chopped into short pieces of 0.2-2mm length,PC and CF mixed in Brabender mixer,,,,,,,,,,,,,,,,,,,,,,,,,,,,,,,,,,,,,,,,,,,,,,,,,,,,,,,,,,,,,,1.2e-08,-7.920818753952375,Measured using two-electrode shielded cell,"DC cond., taken from the Fig.2",Guard-ring method,,"t=1.5mm, d=20mm",0.0015,-2.8239087409443187
38349-3-1-1,P150011,poly(bisphenol A carbonate),Homopolymer,Polycarbonates/thiocarbonates,C16H14O3,254.28,,"linear,Thermoplastic",Composite,carbon fiber (CF);wt%;10;fiber,Shape of Test Piece,Disk,"t=1.5mm, d=20mm"," Materials in Electronics , 18 , 12 , 1203-1209 (2007)",,[CF] PAN-based carbon fiber (Celeanese Company) chopped into short pieces of 0.2-2mm length,PC and CF mixed in Brabender mixer,,,,,,,,,,,,,,,,,,,,,,,,,,,,,,,,,,,,,,,,,,,,,,,,,,,,,,,,,,,,,,1.3e-08,-7.886056647693163,Measured using two-electrode shielded cell,"DC cond., taken from the Fig.2",Guard-ring method,,"t=1.5mm, d=20mm",0.0015,-2.8239087409443187
38349-4-1-1,P150011,poly(bisphenol A carbonate),Homopolymer,Polycarbonates/thiocarbonates,C16H14O3,254.28,,"linear,Thermoplastic",Composite,carbon fiber (CF);wt%;18;fiber,Shape of Test Piece,Disk,"t=1.5mm, d=20mm"," Materials in Electronics , 18 , 12 , 1203-1209 (2007)",,[CF] PAN-based carbon fiber (Celeanese Company) chopped into short pieces of 0.2-2mm length,PC and CF mixed in Brabender mixer,,,,,,,,,,,,,,,,,,,,,,,,,,,,,,,,,,,,,,,,,,,,,,,,,,,,,,,,,,,,,,8.8e-08,-7.055517327849832,Measured using two-electrode shielded cell,"DC cond., taken from the Fig.2",Guard-ring method,,"t=1.5mm, d=20mm",0.0015,-2.8239087409443187
38349-5-1-1,P150011,poly(bisphenol A carbonate),Homopolymer,Polycarbonates/thiocarbonates,C16H14O3,254.28,,"linear,Thermoplastic",Composite,carbon fiber (CF);wt%;30;fiber,Shape of Test Piece,Disk,"t=1.5mm, d=20mm"," Materials in Electronics , 18 , 12 , 1203-1209 (2007)",,[CF] PAN-based carbon fiber (Celeanese Company) chopped into short pieces of 0.2-2mm length,PC and CF mixed in Brabender mixer,,,,,,,,,,,,,,,,,,,,,,,,,CF randomly distributed and in good adhesion to PC matrix (SEM),,,,,,,,,,,,,,,,,,,,,,,,,,,,,,,,,,,,,8.4e-08,-7.075720713938118,Measured using two-electrode shielded cell,"DC cond., taken from the Fig.2",Guard-ring method,,"t=1.5mm, d=20mm",0.0015,-2.8239087409443187
38357-2-1-3,P150011,poly(bisphenol A carbonate),Homopolymer,Polycarbonates/thiocarbonates,C16H14O3,254.28,,"linear,Thermoplastic",Composite,Functionalized multiwalled carbon nanotube(MWCNT);wt%;2;,20MPa,Pellet,,"Wu, Tzong-Ming; Chen, Erh-Chiang; Lin, Yen-Wen; Chiang, Ming-Feng; Chang, Gwo-Yang , Polymer Engineering and Science , 48 , 7 , 1369-1375 (2008)",,"[polycarbonate(PC)]Material and Chemical Research Laboratories, MI 12g/10min, [multiwalled carbon nanotube(MWCNT)]fabricated by CVD, diameter ca.40nm, [c-MWCNT] MWCNT treated with aq. HNO3, [CTAB-coated c-MWCNT]c-MWCNT ultrasonicated with cetyltrimethylammonium bromide(CTAB) in water/THF","[10wt% PC/MWCNT masterbatch]CTAB-coated c-MWCNT and PC ultrasonicated in THF each and mixed together, then pptd. with MeOH and dried, [2wt% PC/MWCNT]PC/MWCNT masterbatch and PC compounded by melt processing at 260C and 60rpm for 10min",,,,,,,,,,,,,,,MWCNT,,,,,,,,,,,,,,,,,,,,,,,,,,,,,,,,,,,,,,,,,,,,,,,1.9e-08,-7.721246399047171,25 [C],,Van Der Pauw four-probe method,25.0,,,
38357-3-1-3,P150011,poly(bisphenol A carbonate),Homopolymer,Polycarbonates/thiocarbonates,C16H14O3,254.28,,"linear,Thermoplastic",Composite,Functionalized multiwalled carbon nanotube(MWCNT);wt%;5;,20MPa,Pellet,,"Wu, Tzong-Ming; Chen, Erh-Chiang; Lin, Yen-Wen; Chiang, Ming-Feng; Chang, Gwo-Yang , Polymer Engineering and Science , 48 , 7 , 1369-1375 (2008)",,"[polycarbonate(PC)]Material and Chemical Research Laboratories, MI 12g/10min, [multiwalled carbon nanotube(MWCNT)]fabricated by CVD, diameter ca.40nm, [c-MWCNT] MWCNT treated with aq. HNO3, [CTAB-coated c-MWCNT]c-MWCNT ultrasonicated with cetyltrimethylammonium bromide(CTAB) in water/THF","[10wt% PC/MWCNT masterbatch]CTAB-coated c-MWCNT and PC ultrasonicated in THF each and mixed together, then pptd. with MeOH and dried, [5wt% PC/MWCNT]PC/MWCNT masterbatch and PC compounded by melt processing at 260C and 60rpm for 10min",,,,,,,,,,,,,,,MWCNT,,,,,,,,,,,,,,,,,,,,,,,,,,,,,,,,,,,,,,,,,,,,,,,1.8e-06,-5.7447274948966935,25 [C],,Van Der Pauw four-probe method,25.0,,,
38357-4-1-3,P150011,poly(bisphenol A carbonate),Homopolymer,Polycarbonates/thiocarbonates,C16H14O3,254.28,,"linear,Thermoplastic",Composite,Functionalized multiwalled carbon nanotube(MWCNT);wt%;7;,20MPa,Pellet,,"Wu, Tzong-Ming; Chen, Erh-Chiang; Lin, Yen-Wen; Chiang, Ming-Feng; Chang, Gwo-Yang , Polymer Engineering and Science , 48 , 7 , 1369-1375 (2008)",,"[polycarbonate(PC)]Material and Chemical Research Laboratories, MI 12g/10min, [multiwalled carbon nanotube(MWCNT)]fabricated by CVD, diameter ca.40nm, [c-MWCNT] MWCNT treated with aq. HNO3, [CTAB-coated c-MWCNT]c-MWCNT ultrasonicated with cetyltrimethylammonium bromide(CTAB) in water/THF","[10wt% PC/MWCNT masterbatch]CTAB-coated c-MWCNT and PC ultrasonicated in THF each and mixed together, then pptd. with MeOH and dried, [7wt% PC/MWCNT]PC/MWCNT masterbatch and PC compounded by melt processing at 260C and 60rpm for 10min",,,,,,,,,,,,,,,MWCNT,,,,,,,,,,,,,,,,,,,,,,,,,,,,,,,,,,,,,,,,,,,,,,,2.5e-05,-4.6020599913279625,25 [C],,Van Der Pauw four-probe method,25.0,,,
38418-2-1-1,P020001,polystyrene,Homopolymer,"Polystyrenes, Polyvinyls",C8H8,104.15,,"linear,Thermoplastic",Composite,MWNT;wt%;0.2;nanotube,Small pieces of folded films hot-pressed,Disk,"d=25.4mm, t=1mm","Yang, Yonglai; Gupta, Mool C.; Dudley, Kenneth L.; Lawrence, Roland W. , Materials Research Society Symposium Proceedings , 858E , 1-5 (2004)",,"[PS] purchased from Alfa Aesar, MW=100000, [MWNT] multi-walled carbon nanotube (NanoLab), d=10-20nm, l=5-20micron","MWNT dispersed in PS/toluene soln. through ultrasonication, the soln. sprayed onto flat plate, then dried at RT overnight and the film thermally cured",,,,,,,,,,,,,,,,,,,,,,,,,,,,,,,,,,,,,,,,,,,,,,,,,,,,,,,,,,,,,,3e-12,-11.522878745280336,23 [C],"DC cond., RT, taken from the Fig.2",Keithley electrometer,23.0,"d=25.4mm, t=1mm",0.001,-3.0
38418-3-1-1,P020001,polystyrene,Homopolymer,"Polystyrenes, Polyvinyls",C8H8,104.15,,"linear,Thermoplastic",Composite,MWNT;wt%;1;nanotube,Small pieces of folded films hot-pressed,Disk,"d=25.4mm, t=1mm","Yang, Yonglai; Gupta, Mool C.; Dudley, Kenneth L.; Lawrence, Roland W. , Materials Research Society Symposium Proceedings , 858E , 1-5 (2004)",,"[PS] purchased from Alfa Aesar, MW=100000, [MWNT] multi-walled carbon nanotube (NanoLab), d=10-20nm, l=5-20micron","MWNT dispersed in PS/toluene soln. through ultrasonication, the soln. sprayed onto flat plate, then dried at RT overnight and the film thermally cured",,,,,,,,,,,,,,,,,,,,,,,,,,,,,,,,,,,,,,,,,,,,,,,,,,,,,,,,,,,,,,2.3e-06,-5.638272163982407,23 [C],"DC cond., RT",Keithley electrometer,23.0,"d=25.4mm, t=1mm",0.001,-3.0
38418-4-1-1,P020001,polystyrene,Homopolymer,"Polystyrenes, Polyvinyls",C8H8,104.15,,"linear,Thermoplastic",Composite,MWNT;wt%;3;nanotube,Small pieces of folded films hot-pressed,Disk,"d=25.4mm, t=1mm","Yang, Yonglai; Gupta, Mool C.; Dudley, Kenneth L.; Lawrence, Roland W. , Materials Research Society Symposium Proceedings , 858E , 1-5 (2004)",,"[PS] purchased from Alfa Aesar, MW=100000, [MWNT] multi-walled carbon nanotube (NanoLab), d=10-20nm, l=5-20micron","MWNT dispersed in PS/toluene soln. through ultrasonication, the soln. sprayed onto flat plate, then dried at RT overnight and the film thermally cured",,,,,,,,,,,,,,,,,,,,,,,,,,,,,,,,,,,,,,,,,,,,,,,,,,,,,,,,,,,,,,0.0008,-3.096910013008056,23 [C],"DC cond., RT, taken from the Fig.2",Keithley electrometer,23.0,"d=25.4mm, t=1mm",0.001,-3.0
38418-5-1-1,P020001,polystyrene,Homopolymer,"Polystyrenes, Polyvinyls",C8H8,104.15,,"linear,Thermoplastic",Composite,MWNT;wt%;5;nanotube,Small pieces of folded films hot-pressed,Disk,"d=25.4mm, t=1mm","Yang, Yonglai; Gupta, Mool C.; Dudley, Kenneth L.; Lawrence, Roland W. , Materials Research Society Symposium Proceedings , 858E , 1-5 (2004)",,"[PS] purchased from Alfa Aesar, MW=100000, [MWNT] multi-walled carbon nanotube (NanoLab), d=10-20nm, l=5-20micron","MWNT dispersed in PS/toluene soln. through ultrasonication, the soln. sprayed onto flat plate, then dried at RT overnight and the film thermally cured",,,,,,,,,,,,,,,,,,,,,,,,,MWNT well dispersed and embedded throughout the PS matrix and MWNT networks formed within the PS matrix (SEM),,,,,,,,,,,,,,,,,,,,,,,,,,,,,,,,,,,,,0.005,-2.3010299956639813,23 [C],"DC cond., RT, taken from the Fig.2",Keithley electrometer,23.0,"d=25.4mm, t=1mm",0.001,-3.0
38418-6-1-1,P020001,polystyrene,Homopolymer,"Polystyrenes, Polyvinyls",C8H8,104.15,,"linear,Thermoplastic",Composite,MWNT;wt%;7;nanotube,Small pieces of folded films hot-pressed,Disk,"d=25.4mm, t=1mm","Yang, Yonglai; Gupta, Mool C.; Dudley, Kenneth L.; Lawrence, Roland W. , Materials Research Society Symposium Proceedings , 858E , 1-5 (2004)",,"[PS] purchased from Alfa Aesar, MW=100000, [MWNT] multi-walled carbon nanotube (NanoLab), d=10-20nm, l=5-20micron","MWNT dispersed in PS/toluene soln. through ultrasonication, the soln. sprayed onto flat plate, then dried at RT overnight and the film thermally cured",,,,,,,,,,,,,,,,,,,,,,,,,,,,,,,,,,,,,,,,,,,,,,,,,,,,,,,,,,,,,,0.01,-2.0,23 [C],"DC cond., RT, taken from the Fig.2",Keithley electrometer,23.0,"d=25.4mm, t=1mm",0.001,-3.0
38441-1-1-1,P040048,poly(methyl methacrylate),Homopolymer,"Polyacrylics, Polyvinyls",C5H8O2,100.12,,"linear,Thermoplastic,Electroconductive",Composite,Single walled carbon nanotube (SWCNT);wt%;0.05,,Fiber,diam. of fiber = 0.1-8 micron,"Murthy, D. V. B.; Subramanian, V.; Sundaray, Bibekananda; Natarajan, T. S. , Applied Physics Letters , 92 , 22 , 222111/1 (2008)",,"[PMMA] MW 9.96E(4), electric conductivity 1E(-12)S/m, obtained from Sigma-Aldrich, USA, [SWCNT] 90% purity, electric conductivity 1E(4)S/m,  diam. 1-2nm, obtained from Chengdu Organic Chemicals, Chinese Academy of Sciences, China",Mixed in soln.,,,,,,,,,,,,,,,,,,,,,,Electrospun from soln.,,,,,,,,,,,,,,,,,,,,,,,,,,,,,,,,,,,,,,,,0.00075,-3.1249387366083,,DC conductivity,Keithley 238 current source and Keithley 617 electrometer in voltage mode,,diam. of fiber = 0.1-8 micron,,
38441-2-1-1,P040048,poly(methyl methacrylate),Homopolymer,"Polyacrylics, Polyvinyls",C5H8O2,100.12,,"linear,Thermoplastic,Electroconductive",Composite,Single walled carbon nanotube (SWCNT);wt%;0.1,,Fiber,diam. of fiber = 0.1-8 micron,"Murthy, D. V. B.; Subramanian, V.; Sundaray, Bibekananda; Natarajan, T. S. , Applied Physics Letters , 92 , 22 , 222111/1 (2008)",,"[PMMA] MW 9.96E(4), electric conductivity 1E(-12)S/m, obtained from Sigma-Aldrich, USA, [SWCNT] 90% purity, electric conductivity 1E(4)S/m,  diam. 1-2nm, obtained from Chengdu Organic Chemicals, Chinese Academy of Sciences, China",Mixed in soln.,,,,,,,,,,,,,,,,,,,,,,Electrospun from soln.,,,,,,,,,,,,,,,,,,,,,,,,,,,,,,,,,,,,,,,,0.0013,-2.886056647693163,,DC conductivity,Keithley 238 current source and Keithley 617 electrometer in voltage mode,,diam. of fiber = 0.1-8 micron,,
38441-3-1-1,P040048,poly(methyl methacrylate),Homopolymer,"Polyacrylics, Polyvinyls",C5H8O2,100.12,,"linear,Thermoplastic,Electroconductive",Composite,Single walled carbon nanotube (SWCNT);wt%;0.5,,Fiber,diam. of fiber = 0.1-8 micron,"Murthy, D. V. B.; Subramanian, V.; Sundaray, Bibekananda; Natarajan, T. S. , Applied Physics Letters , 92 , 22 , 222111/1 (2008)",,"[PMMA] MW 9.96E(4), electric conductivity 1E(-12)S/m, obtained from Sigma-Aldrich, USA, [SWCNT] 90% purity, electric conductivity 1E(4)S/m,  diam. 1-2nm, obtained from Chengdu Organic Chemicals, Chinese Academy of Sciences, China",Mixed in soln.,,,,,,,,,,,,,,,,,,,,,,Electrospun from soln.,,,,,,,,,,,,,,,,,,,,,,,,,,,,,,,,,,,,,,,,0.0015,-2.8239087409443187,,DC conductivity,Keithley 238 current source and Keithley 617 electrometer in voltage mode,,diam. of fiber = 0.1-8 micron,,
38441-4-1-1,P040048,poly(methyl methacrylate),Homopolymer,"Polyacrylics, Polyvinyls",C5H8O2,100.12,,"linear,Thermoplastic,Electroconductive",Composite,Single walled carbon nanotube (SWCNT);wt%;1,,Fiber,diam. of fiber = 0.1-8 micron,"Murthy, D. V. B.; Subramanian, V.; Sundaray, Bibekananda; Natarajan, T. S. , Applied Physics Letters , 92 , 22 , 222111/1 (2008)",,"[PMMA] MW 9.96E(4), electric conductivity 1E(-12)S/m, obtained from Sigma-Aldrich, USA, [SWCNT] 90% purity, electric conductivity 1E(4)S/m,  diam. 1-2nm, obtained from Chengdu Organic Chemicals, Chinese Academy of Sciences, China",Mixed in soln.,,,,,,,,,,,,,,,,,,,,,,Electrospun from soln.,,,,,,,,,,,,,,,,,,,,,,,,,,,,,,,,,,,,,,,,0.0017,-2.769551078621726,,DC conductivity,Keithley 238 current source and Keithley 617 electrometer in voltage mode,,diam. of fiber = 0.1-8 micron,,
38441-5-1-1,P020001,polystyrene,Homopolymer,"Polystyrenes, Polyvinyls",C8H8,104.15,,"linear,Thermoplastic,Electroconductive",Composite,Single walled carbon nanotube (SWCNT);wt%;0.05,,Fiber,diam. of fiber = 0.1-8 micron,"Murthy, D. V. B.; Subramanian, V.; Sundaray, Bibekananda; Natarajan, T. S. , Applied Physics Letters , 92 , 22 , 222111/1 (2008)",,"[PS] MW 2.50E(4), electric conductivity 1E(-16)S/m, obtained from LG Chemicals, India, [SWCNT] 90% purity, electric conductivity 1E(4)S/m,  diam. 1-2nm, obtained from Chengdu Organic Chemicals, Chinese Academy of Sciences, China",Mixed in soln.,,,,,,,,,,,,,,,,,,,,,,Electrospun from soln.,,,,,,,,,,,,,,,,,,,,,,,,,,,,,,,,,,,,,,,,9e-05,-4.045757490560675,,DC conductivity,Keithley 238 current source and Keithley 617 electrometer in voltage mode,,diam. of fiber = 0.1-8 micron,,
38441-6-1-1,P020001,polystyrene,Homopolymer,"Polystyrenes, Polyvinyls",C8H8,104.15,,"linear,Thermoplastic,Electroconductive",Composite,Single walled carbon nanotube (SWCNT);wt%;0.1,,Fiber,diam. of fiber = 0.1-8 micron,"Murthy, D. V. B.; Subramanian, V.; Sundaray, Bibekananda; Natarajan, T. S. , Applied Physics Letters , 92 , 22 , 222111/1 (2008)",,"[PS] MW 2.50E(4), electric conductivity 1E(-16)S/m, obtained from LG Chemicals, India, [SWCNT] 90% purity, electric conductivity 1E(4)S/m,  diam. 1-2nm, obtained from Chengdu Organic Chemicals, Chinese Academy of Sciences, China",Mixed in soln.,,,,,,,,,,,,,,,,,,,,,,Electrospun from soln.,,,,,,,,,,,,,,,,,,,,,,,,,,,,,,,,,,,,,,,,0.0005,-3.3010299956639813,,DC conductivity,Keithley 238 current source and Keithley 617 electrometer in voltage mode,,diam. of fiber = 0.1-8 micron,,
38441-7-1-1,P020001,polystyrene,Homopolymer,"Polystyrenes, Polyvinyls",C8H8,104.15,,"linear,Thermoplastic,Electroconductive",Composite,Single walled carbon nanotube (SWCNT);wt%;0.5,,Fiber,diam. of fiber = 0.1-8 micron,"Murthy, D. V. B.; Subramanian, V.; Sundaray, Bibekananda; Natarajan, T. S. , Applied Physics Letters , 92 , 22 , 222111/1 (2008)",,"[PS] MW 2.50E(4), electric conductivity 1E(-16)S/m, obtained from LG Chemicals, India, [SWCNT] 90% purity, electric conductivity 1E(4)S/m,  diam. 1-2nm, obtained from Chengdu Organic Chemicals, Chinese Academy of Sciences, China",Mixed in soln.,,,,,,,,,,,,,,,,,,,,,,Electrospun from soln.,,,,,,,,,,,,,,,,,,,,,,,,,,,,,,,,,,,,,,,,0.00085,-3.070581074285707,,DC conductivity,Keithley 238 current source and Keithley 617 electrometer in voltage mode,,diam. of fiber = 0.1-8 micron,,
38441-8-1-1,P020001,polystyrene,Homopolymer,"Polystyrenes, Polyvinyls",C8H8,104.15,,"linear,Thermoplastic,Electroconductive",Composite,Single walled carbon nanotube (SWCNT);wt%;1,,Fiber,diam. of fiber = 0.1-8 micron,"Murthy, D. V. B.; Subramanian, V.; Sundaray, Bibekananda; Natarajan, T. S. , Applied Physics Letters , 92 , 22 , 222111/1 (2008)",,"[PS] MW 2.50E(4), electric conductivity 1E(-16)S/m, obtained from LG Chemicals, India, [SWCNT] 90% purity, electric conductivity 1E(4)S/m,  diam. 1-2nm, obtained from Chengdu Organic Chemicals, Chinese Academy of Sciences, China",Mixed in soln.,,,,,,,,,,,,,,,,,,,,,,Electrospun from soln.,,,,,,,,,,,,,,,,,,,,,,,,,,,,,,,,,,,,,,,,0.00103,-2.9871627752948275,,DC conductivity,Keithley 238 current source and Keithley 617 electrometer in voltage mode,,diam. of fiber = 0.1-8 micron,,
38488-1-1-1,P020001,polystyrene,Homopolymer,"Polystyrenes, Polyvinyls",C8H8,104.15,,"linear,Thermoplastic,Electroconductive",Composite,MWCNT;wt%;1.12;nanotube,"PS/MWCNT nanocomposite powder degassed and pressed at 40bar for 20s twice, then finally pressed at 100bar, 125C for 2min",Film,,"Grossiord, Nadia; Kivit, Patrick J. J.; Loos, Joachim; Meuldijk, Jan; Kyrylyuk, Andriy V.; van der Schoot, Paul; Koning, Cor E. , Polymer , 49 , 12 , 2866-2872 (2008)",,"[MWCNT] multiwalled carbon nanotube, Nanocyl;3100;Nanocyl Co. (Belgium)","SDS emulsified MWCNT dispersion mixed with PS latex, then freeze dried",,"Unknown=1000000...(GPC(SEC),THF, 40C, PS std.)",,,,,,styrene,addition,emulsion polymn.,,,radical,Na2S2O8 (SPS),"sodium dodecyl sulfate (SDS, emulsifier), Na2CO3 (buffer)",70C under O2 free atm.,PS latex (mean number av. particle size 85nm),,,water,,,,,,,,,,,,,,,,,,,,,,,,,,,,,,,,,,,,,,,,,,1e-12,-12.0,,Taken from the Fig.2,Two-point measurement,,,,
38488-2-1-1,P020001,polystyrene,Homopolymer,"Polystyrenes, Polyvinyls",C8H8,104.15,,"linear,Thermoplastic,Electroconductive",Composite,MWCNT;wt%;1.25;nanotube,"PS/MWCNT nanocomposite powder degassed and pressed at 40bar for 20s twice, then finally pressed at 100bar, 125C for 2min",Film,,"Grossiord, Nadia; Kivit, Patrick J. J.; Loos, Joachim; Meuldijk, Jan; Kyrylyuk, Andriy V.; van der Schoot, Paul; Koning, Cor E. , Polymer , 49 , 12 , 2866-2872 (2008)",,"[MWCNT] multiwalled carbon nanotube, Nanocyl;3100;Nanocyl Co. (Belgium)","SDS emulsified MWCNT dispersion mixed with PS latex, then freeze dried",,"Unknown=1000000...(GPC(SEC),THF, 40C, PS std.)",,,,,,styrene,addition,emulsion polymn.,,,radical,Na2S2O8 (SPS),"sodium dodecyl sulfate (SDS, emulsifier), Na2CO3 (buffer)",70C under O2 free atm.,PS latex (mean number av. particle size 85nm),,,water,,,,,,,,,,,,,,,,,,,,,,,,,,,,,,,,,,,,,,,,,,2e-06,-5.698970004336019,,Taken from the Fig.2,Two-point measurement,,,,
38488-3-1-1,P020001,polystyrene,Homopolymer,"Polystyrenes, Polyvinyls",C8H8,104.15,,"linear,Thermoplastic,Electroconductive",Composite,MWCNT;wt%;1.38;nanotube,"PS/MWCNT nanocomposite powder degassed and pressed at 40bar for 20s twice, then finally pressed at 100bar, 125C for 2min",Film,,"Grossiord, Nadia; Kivit, Patrick J. J.; Loos, Joachim; Meuldijk, Jan; Kyrylyuk, Andriy V.; van der Schoot, Paul; Koning, Cor E. , Polymer , 49 , 12 , 2866-2872 (2008)",,"[MWCNT] multiwalled carbon nanotube, Nanocyl;3100;Nanocyl Co. (Belgium)","SDS emulsified MWCNT dispersion mixed with PS latex, then freeze dried",,"Unknown=1000000...(GPC(SEC),THF, 40C, PS std.)",,,,,,styrene,addition,emulsion polymn.,,,radical,Na2S2O8 (SPS),"sodium dodecyl sulfate (SDS, emulsifier), Na2CO3 (buffer)",70C under O2 free atm.,PS latex (mean number av. particle size 85nm),,,water,,,,,,,,,,,,,,,,,,,,,,,,,,,,,,,,,,,,,,,,,,1e-05,-5.0,,Taken from the Fig.2,Two-point measurement,,,,
38488-4-1-1,P020001,polystyrene,Homopolymer,"Polystyrenes, Polyvinyls",C8H8,104.15,,"linear,Thermoplastic,Electroconductive",Composite,MWCNT;wt%;1.5;nanotube,"PS&slash;MWCNT nanocomposite powder degassed and pressed at 40bar for 20s twice, then finally pressed at 100bar, 125C for 2min",Film,,"Grossiord, Nadia; Kivit, Patrick J. J.; Loos, Joachim; Meuldijk, Jan; Kyrylyuk, Andriy V.; van der Schoot, Paul; Koning, Cor E. , Polymer , 49 , 12 , 2866-2872 (2008)",,"[MWCNT] multiwalled carbon nanotube, Nanocyl;3100;Nanocyl Co. (Belgium)","SDS emulsified MWCNT dispersion mixed with PS latex, then freeze dried",,"Unknown=1000000...(GPC(SEC),THF, 40C, PS std.)",,,,,,styrene,addition,emulsion polymn.,,,radical,Na2S2O8 (SPS),"sodium dodecyl sulfate (SDS, emulsifier), Na2CO3 (buffer)",70C under O2 free atm.,PS latex (mean number av. particle size 85nm),,,water,,,,,,,,,,,,,,,,,,,,,,,,,,,,,,,,,,,,,,,,,,0.0001,-4.0,,Taken from the Fig.2,Two-point measurement,,,,
38488-4-1-2,P020001,polystyrene,Homopolymer,"Polystyrenes, Polyvinyls",C8H8,104.15,,"linear,Thermoplastic,Electroconductive",Composite,MWCNT;wt%;1.5;nanotube,"PS/MWCNT nanocomposite powder degassed and pressed at 40bar for 20s twice, then finally pressed at 100bar, 150C for 2min",Film,,"Grossiord, Nadia; Kivit, Patrick J. J.; Loos, Joachim; Meuldijk, Jan; Kyrylyuk, Andriy V.; van der Schoot, Paul; Koning, Cor E. , Polymer , 49 , 12 , 2866-2872 (2008)",,"[MWCNT] multiwalled carbon nanotube, Nanocyl;3100;Nanocyl Co. (Belgium)","SDS emulsified MWCNT dispersion mixed with PS latex, then freeze dried",,"Unknown=1000000...(GPC(SEC),THF, 40C, PS std.)",,,,,,styrene,addition,emulsion polymn.,,,radical,Na2S2O8 (SPS),"sodium dodecyl sulfate (SDS, emulsifier), Na2CO3 (buffer)",70C under O2 free atm.,PS latex (mean number av. particle size 85nm),,,water,,,,,,,,,,,,,,,,,,,,,,,,,,,,,,,,,,,,,,,,,,0.0002,-3.6989700043360174,,Taken from the Fig.2,Two-point measurement,,,,
38488-4-1-3,P020001,polystyrene,Homopolymer,"Polystyrenes, Polyvinyls",C8H8,104.15,,"linear,Thermoplastic,Electroconductive",Composite,MWCNT;wt%;1.5;nanotube,"PS/MWCNT nanocomposite powder degassed and pressed at 40bar for 20s twice, then finally pressed at 100bar, 180C for 2min",Film,,"Grossiord, Nadia; Kivit, Patrick J. J.; Loos, Joachim; Meuldijk, Jan; Kyrylyuk, Andriy V.; van der Schoot, Paul; Koning, Cor E. , Polymer , 49 , 12 , 2866-2872 (2008)",,"[MWCNT] multiwalled carbon nanotube, Nanocyl;3100;Nanocyl Co. (Belgium)","SDS emulsified MWCNT dispersion mixed with PS latex, then freeze dried",,"Unknown=1000000...(GPC(SEC),THF, 40C, PS std.)",,,,,,styrene,addition,emulsion polymn.,,,radical,Na2S2O8 (SPS),"sodium dodecyl sulfate (SDS, emulsifier), Na2CO3 (buffer)",70C under O2 free atm.,PS latex (mean number av. particle size 85nm),,,water,,,,,,,,,,,,,,,,,,,,,,,,,,,,,,,,,,,,,,,,,,3e-05,-4.522878745280337,,Taken from the Fig.2,Two-point measurement,,,,
38488-4-1-4,P020001,polystyrene,Homopolymer,"Polystyrenes, Polyvinyls",C8H8,104.15,,"linear,Thermoplastic,Electroconductive",Composite,MWCNT;wt%;1.5;nanotube,"PS&slash;MWCNT nanocomposite powder degassed and pressed at 40bar for 20s twice, then finally pressed at 100bar, 125C for 30min",Film,,"Grossiord, Nadia; Kivit, Patrick J. J.; Loos, Joachim; Meuldijk, Jan; Kyrylyuk, Andriy V.; van der Schoot, Paul; Koning, Cor E. , Polymer , 49 , 12 , 2866-2872 (2008)",,"[MWCNT] multiwalled carbon nanotube, Nanocyl;3100;Nanocyl Co. (Belgium)","SDS emulsified MWCNT dispersion mixed with PS latex, then freeze dried",,"Unknown=1000000...(GPC(SEC),THF, 40C, PS std.)",,,,,,styrene,addition,emulsion polymn.,,,radical,Na2S2O8 (SPS),"sodium dodecyl sulfate (SDS, emulsifier), Na2CO3 (buffer)",70C under O2 free atm.,PS latex (mean number av. particle size 85nm),,,water,,,,,,,,,,,,,,,,,,,,,,,,,,,,,,,,,,,,,,,,,,0.0005,-3.3010299956639813,,Taken from the Fig.3,Two-point measurement,,,,
38488-4-1-5,P020001,polystyrene,Homopolymer,"Polystyrenes, Polyvinyls",C8H8,104.15,,"linear,Thermoplastic,Electroconductive",Composite,MWCNT;wt%;1.5;nanotube,"PS&slash;MWCNT nanocomposite powder degassed and pressed at 40bar for 20s twice, then finally pressed at 100bar, 125C for 45min",Film,,"Grossiord, Nadia; Kivit, Patrick J. J.; Loos, Joachim; Meuldijk, Jan; Kyrylyuk, Andriy V.; van der Schoot, Paul; Koning, Cor E. , Polymer , 49 , 12 , 2866-2872 (2008)",,"[MWCNT] multiwalled carbon nanotube, Nanocyl;3100;Nanocyl Co. (Belgium)","SDS emulsified MWCNT dispersion mixed with PS latex, then freeze dried",,"Unknown=1000000...(GPC(SEC),THF, 40C, PS std.)",,,,,,styrene,addition,emulsion polymn.,,,radical,Na2S2O8 (SPS),"sodium dodecyl sulfate (SDS, emulsifier), Na2CO3 (buffer)",70C under O2 free atm.,PS latex (mean number av. particle size 85nm),,,water,,,,,,,,,,,,,,,,,,,,,,,,,,,,,,,,,,,,,,,,,,1e-05,-5.0,,Taken from the Fig.3,Two-point measurement,,,,
38488-4-1-6,P020001,polystyrene,Homopolymer,"Polystyrenes, Polyvinyls",C8H8,104.15,,"linear,Thermoplastic,Electroconductive",Composite,MWCNT;wt%;1.5;nanotube,"PS&slash;MWCNT nanocomposite powder degassed and pressed at 40bar for 20s twice, then finally pressed at 100bar, 125C for 60min",Film,,"Grossiord, Nadia; Kivit, Patrick J. J.; Loos, Joachim; Meuldijk, Jan; Kyrylyuk, Andriy V.; van der Schoot, Paul; Koning, Cor E. , Polymer , 49 , 12 , 2866-2872 (2008)",,"[MWCNT] multiwalled carbon nanotube, Nanocyl;3100;Nanocyl Co. (Belgium)","SDS emulsified MWCNT dispersion mixed with PS latex, then freeze dried",,"Unknown=1000000...(GPC(SEC),THF, 40C, PS std.)",,,,,,styrene,addition,emulsion polymn.,,,radical,Na2S2O8 (SPS),"sodium dodecyl sulfate (SDS, emulsifier), Na2CO3 (buffer)",70C under O2 free atm.,PS latex (mean number av. particle size 85nm),,,water,,,,,,,,,,,,,,,,,,,,,,,,,,,,,,,,,,,,,,,,,,1e-05,-5.0,,Taken from the Fig.3,Two-point measurement,,,,
38488-5-1-1,P020001,polystyrene,Homopolymer,"Polystyrenes, Polyvinyls",C8H8,104.15,,"linear,Thermoplastic,Electroconductive",Composite,MWCNT;wt%;2.0;nanotube,"PS/MWCNT nanocomposite powder degassed and pressed at 40bar for 20s twice, then finally pressed at 100bar, 125C for 2min",Film,,"Grossiord, Nadia; Kivit, Patrick J. J.; Loos, Joachim; Meuldijk, Jan; Kyrylyuk, Andriy V.; van der Schoot, Paul; Koning, Cor E. , Polymer , 49 , 12 , 2866-2872 (2008)",,"[MWCNT] multiwalled carbon nanotube, Nanocyl;3100;Nanocyl Co. (Belgium)","SDS emulsified MWCNT dispersion mixed with PS latex, then freeze dried",,"Unknown=1000000...(GPC(SEC),THF, 40C, PS std.)",,,,,,styrene,addition,emulsion polymn.,,,radical,Na2S2O8 (SPS),"sodium dodecyl sulfate (SDS, emulsifier), Na2CO3 (buffer)",70C under O2 free atm.,PS latex (mean number av. particle size 85nm),,,water,,,,,,,,,,,,,,,,,,,,,,,,,,,,,,,,,,,,,,,,,,0.0003,-3.5228787452803374,,Taken from the Fig.2,Two-point measurement,,,,
38488-6-1-1,P020001,polystyrene,Homopolymer,"Polystyrenes, Polyvinyls",C8H8,104.15,,"linear,Thermoplastic,Electroconductive",Composite,MWCNT;wt%;4;nanotube,"PS/MWCNT nanocomposite powder degassed and pressed at 40bar for 20s twice, then finally pressed at 100bar, 125C for 2min",Film,,"Grossiord, Nadia; Kivit, Patrick J. J.; Loos, Joachim; Meuldijk, Jan; Kyrylyuk, Andriy V.; van der Schoot, Paul; Koning, Cor E. , Polymer , 49 , 12 , 2866-2872 (2008)",,"[MWCNT] multiwalled carbon nanotube, Nanocyl;3100;Nanocyl Co. (Belgium)","SDS emulsified MWCNT dispersion mixed with PS latex, then freeze dried",,"Unknown=1000000...(GPC(SEC),THF, 40C, PS std.)",,,,,,styrene,addition,emulsion polymn.,,,radical,Na2S2O8 (SPS),"sodium dodecyl sulfate (SDS, emulsifier), Na2CO3 (buffer)",70C under O2 free atm.,PS latex (mean number av. particle size 85nm),,,water,,,,,,,,,,,,,,,,,,,,,,,,,,,,,,,,,,,,,,,,,,0.15,-0.8239087409443188,,,Two-point measurement,,,,
38620-1-1-1,P090027,poly(ethylene terephthalate),Homopolymer,Polyesters/thioesters,C10H8O4,192.17,,"linear,Thermoplastic,Crystal",Composite,Untreated carbon black(UCB);wt%;1,Molded at 285C and 150bar for 1min and quenched to RT,,,"Koysuren, Ozcan; Yesil, Sertan; Bayram, Goknur; Secmen, Mustafa; Civi, Ozlem Aydin , Journal of Applied Polymer Science , 109 , 1 , 152-159 (2008)",,"[PET] Advansa;;Melinar, Tm=250C, electric resistance=1E(14)ohm*cm, d.=1.4g/cm3, [UCB] ISAF;N-220;Turkish Petroleum Refinery, Iodine number=119mg/g",Mixed at 230-270C(temp. profile) and 80rpm in twin-screw extruder,,,,,,,,,,,,,,,,,,,,,,,,,,,,,,,,,,,,,,,,,,,,,,,,,,,,,,,,,,,,,,1.3e-13,-12.886056647693165,23 [C],Taken from the Fig.4,Two-point probe method,23.0,,,
38620-2-1-1,P090027,poly(ethylene terephthalate),Homopolymer,Polyesters/thioesters,C10H8O4,192.17,,"linear,Thermoplastic,Crystal",Composite,Untreated carbon black(UCB);wt%;2,Molded at 285C and 150bar for 1min and quenched to RT,,,"Koysuren, Ozcan; Yesil, Sertan; Bayram, Goknur; Secmen, Mustafa; Civi, Ozlem Aydin , Journal of Applied Polymer Science , 109 , 1 , 152-159 (2008)",,"[PET] Advansa;;Melinar, Tm=250C, electric resistance=1E(14)ohm*cm, d.=1.4g/cm3, [UCB] ISAF;N-220;Turkish Petroleum Refinery, Iodine number=119mg/g",Mixed at 230-270C(temp. profile) and 80rpm in twin-screw extruder,,,,,,,,,,,,,,,,,,,,,,,,,,,,,,,,,,,,,,,,,,,,,,,,,,,,,,,,,,,,,,1.6e-13,-12.795880017344077,23 [C],Taken from the Fig.4,Two-point probe method,23.0,,,
38620-3-1-1,P090027,poly(ethylene terephthalate),Homopolymer,Polyesters/thioesters,C10H8O4,192.17,,"linear,Thermoplastic,Crystal",Composite,Untreated carbon black(UCB);wt%;4,Molded at 285C and 150bar for 1min and quenched to RT,,,"Koysuren, Ozcan; Yesil, Sertan; Bayram, Goknur; Secmen, Mustafa; Civi, Ozlem Aydin , Journal of Applied Polymer Science , 109 , 1 , 152-159 (2008)",,"[PET] Advansa;;Melinar, Tm=250C, electric resistance=1E(14)ohm*cm, d.=1.4g/cm3, [UCB] ISAF;N-220;Turkish Petroleum Refinery, Iodine number=119mg/g",Mixed at 230-270C(temp. profile) and 80rpm in twin-screw extruder,,,,,,,,,,,,,,,,,,,,,,,,,,,,,,,,,,,,,,,,,,,,,,,,,,,,,,,,,,,,,,1.6e-05,-4.795880017344075,23 [C],Taken from the Fig.4,Two-point probe method,23.0,,,
38620-4-1-1,P090027,poly(ethylene terephthalate),Homopolymer,Polyesters/thioesters,C10H8O4,192.17,,"linear,Thermoplastic,Crystal",Composite,Untreated carbon black(UCB);wt%;6,Molded at 285C and 150bar for 1min and quenched to RT,,,"Koysuren, Ozcan; Yesil, Sertan; Bayram, Goknur; Secmen, Mustafa; Civi, Ozlem Aydin , Journal of Applied Polymer Science , 109 , 1 , 152-159 (2008)",,"[PET] Advansa;;Melinar, Tm=250C, electric resistance=1E(14)ohm*cm, d.=1.4g/cm3, [UCB] ISAF;N-220;Turkish Petroleum Refinery, Iodine number=119mg/g",Mixed at 230-270C(temp. profile) and 80rpm in twin-screw extruder,,,,,,,,,,,,,,,,,,,,,,,,,,,,,,,,,,,,,,,,,,,,,,,,,,,,,,,,,,,,,,0.00016,-3.795880017344075,23 [C],Taken from the Fig.4,Two-point probe method,23.0,,,
