Repository: shimakawa-hvg/expt-group-partitioning

# expt-group-partitioning
"Prevention of Leakage in Machine Learning Prediction for Polymer Composite Properties" 

Hajime Shimakawa, Akiko Kumada, and Masahiro Sato

Department of Electrical Engineering & Information Systems, School of Engineering, 
The University of Tokyo, 7-3-1 Hongo, Bunkyo-ku, 113-8656, Tokyo, Japan

## Content
- ```data_EC.csv```: csv file for data used in EC prediction.
- ```data_TC.csv```: csv file for data used in TC prediction.
- ```make_expt_id.ipynb```: jupyternotebook for making expt-id from reference information.
- ```sample_detail_EC.csv```: csv file for sample details used to make expt-id.

File: sample_detail_EC.csv (part 13 of 37)
38620-5-1-1,P090027,poly(ethylene terephthalate),Homopolymer,Polyesters/thioesters,C10H8O4,192.17,,"linear,Thermoplastic,Crystal",Composite,Untreated carbon black(UCB);wt%;8,Molded at 285C and 150bar for 1min and quenched to RT,,,"Koysuren, Ozcan; Yesil, Sertan; Bayram, Goknur; Secmen, Mustafa; Civi, Ozlem Aydin , Journal of Applied Polymer Science , 109 , 1 , 152-159 (2008)",,"[PET] Advansa;;Melinar, Tm=250C, electric resistance=1E(14)ohm*cm, d.=1.4g/cm3, [UCB] ISAF;N-220;Turkish Petroleum Refinery, Iodine number=119mg/g",Mixed at 230-270C(temp. profile) and 80rpm in twin-screw extruder,,,,,,,,,,,,,,,,,,,,,,,,,,,,,,,,,,,,,,,,,,,,,,,,,,,,,,,,,,,,,,0.00016,-3.795880017344075,23 [C],Taken from the Fig.4,Two-point probe method,23.0,,,
38620-6-1-1,P090027,poly(ethylene terephthalate),Homopolymer,Polyesters/thioesters,C10H8O4,192.17,,"linear,Thermoplastic,Crystal",Composite,Treated carbon black(FA1-CB);wt%;1,Molded at 285C and 150bar for 1min and quenched to RT,,,"Koysuren, Ozcan; Yesil, Sertan; Bayram, Goknur; Secmen, Mustafa; Civi, Ozlem Aydin , Journal of Applied Polymer Science , 109 , 1 , 152-159 (2008)",,"[PET] Advansa;;Melinar, Tm=250C, electric resistance=1E(14)ohm*cm, d.=1.4g/cm3, [FA1-CB] UCB treated with 1wt% aq. formamide at RT for 10min, (UCB) ISAF;N-220;Turkish Petroleum Refinery, Iodine number=119mg/g",Mixed at 230-270C(temp. profile) and 80rpm in twin-screw extruder,,,,,,,,,,,,,,,,,,,,,,,,,,,,,,,,,,,,,,,,,,,,,,,,,,,,,,,,,,,,,,2.5e-13,-12.602059991327964,23 [C],Taken from the Fig.4,Two-point probe method,23.0,,,
38620-7-1-1,P090027,poly(ethylene terephthalate),Homopolymer,Polyesters/thioesters,C10H8O4,192.17,,"linear,Thermoplastic,Crystal",Composite,Treated carbon black(FA1-CB);wt%;2,Molded at 285C and 150bar for 1min and quenched to RT,,,"Koysuren, Ozcan; Yesil, Sertan; Bayram, Goknur; Secmen, Mustafa; Civi, Ozlem Aydin , Journal of Applied Polymer Science , 109 , 1 , 152-159 (2008)",,"[PET] Advansa;;Melinar, Tm=250C, electric resistance=1E(14)ohm*cm, d.=1.4g/cm3, [FA1-CB] UCB treated with 1wt% aq. formamide at RT for 10min, (UCB) ISAF;N-220;Turkish Petroleum Refinery, Iodine number=119mg/g",Mixed at 230-270C(temp. profile) and 80rpm in twin-screw extruder,,,,,,,,,,,,,,,,,,,,,,,,,,,,,,,,,,,,,,,,,,,,,,,,,,,,,,,,,,,,,,2e-06,-5.698970004336019,23 [C],Taken from the Fig.4,Two-point probe method,23.0,,,
38620-8-1-1,P090027,poly(ethylene terephthalate),Homopolymer,Polyesters/thioesters,C10H8O4,192.17,,"linear,Thermoplastic,Crystal",Composite,Treated carbon black(FA1-CB);wt%;4,Molded at 285C and 150bar for 1min and quenched to RT,,,"Koysuren, Ozcan; Yesil, Sertan; Bayram, Goknur; Secmen, Mustafa; Civi, Ozlem Aydin , Journal of Applied Polymer Science , 109 , 1 , 152-159 (2008)",,"[PET] Advansa;;Melinar, Tm=250C, electric resistance=1E(14)ohm*cm, d.=1.4g/cm3, [FA1-CB] UCB treated with 1wt% aq. formamide at RT for 10min, (UCB) ISAF;N-220;Turkish Petroleum Refinery, Iodine number=119mg/g",Mixed at 230-270C(temp. profile) and 80rpm in twin-screw extruder,,,,,,,,,,,,,,,,,,,,,,,,,,,,,,,,,,,,,,,,,,,,,,,,,,,,,,,,,,,,,,0.00016,-3.795880017344075,23 [C],Taken from the Fig.4,Two-point probe method,23.0,,,
38620-9-1-1,P090027,poly(ethylene terephthalate),Homopolymer,Polyesters/thioesters,C10H8O4,192.17,,"linear,Thermoplastic,Crystal",Composite,Treated carbon black(FA1-CB);wt%;6,Molded at 285C and 150bar for 1min and quenched to RT,,,"Koysuren, Ozcan; Yesil, Sertan; Bayram, Goknur; Secmen, Mustafa; Civi, Ozlem Aydin , Journal of Applied Polymer Science , 109 , 1 , 152-159 (2008)",,"[PET] Advansa;;Melinar, Tm=250C, electric resistance=1E(14)ohm*cm, d.=1.4g/cm3, [FA1-CB] UCB treated with 1wt% aq. formamide at RT for 10min, (UCB) ISAF;N-220;Turkish Petroleum Refinery, Iodine number=119mg/g",Mixed at 230-270C(temp. profile) and 80rpm in twin-screw extruder,,,,,,,,,,,,,,,,,,,,,,,,,,,,,,,,,,,,,,,,,,,,,,,,,,,,,,,,,,,,,,0.001,-3.0,23 [C],Taken from the Fig.4,Two-point probe method,23.0,,,
38620-10-1-1,P090027,poly(ethylene terephthalate),Homopolymer,Polyesters/thioesters,C10H8O4,192.17,,"linear,Thermoplastic,Crystal",Composite,Treated carbon black(FA1-CB);wt%;8,Molded at 285C and 150bar for 1min and quenched to RT,,,"Koysuren, Ozcan; Yesil, Sertan; Bayram, Goknur; Secmen, Mustafa; Civi, Ozlem Aydin , Journal of Applied Polymer Science , 109 , 1 , 152-159 (2008)",,"[PET] Advansa;;Melinar, Tm=250C, electric resistance=1E(14)ohm*cm, d.=1.4g/cm3, [FA1-CB] UCB treated with 1wt% aq. formamide at RT for 10min, (UCB) ISAF;N-220;Turkish Petroleum Refinery, Iodine number=119mg/g",Mixed at 230-270C(temp. profile) and 80rpm in twin-screw extruder,,,,,,,,,,,,,,,,,,,,,,,,,,,,,,,,,,,,,,,,,,,,,,,,,,,,,,,,,,,,,,0.0025,-2.6020599913279625,23 [C],Taken from the Fig.4,Two-point probe method,23.0,,,
38620-11-1-1,P090027,poly(ethylene terephthalate),Homopolymer,Polyesters/thioesters,C10H8O4,192.17,,"linear,Thermoplastic,Crystal",Composite,Treated carbon black(FA2-CB);wt%;1,Molded at 285C and 150bar for 1min and quenched to RT,,,"Koysuren, Ozcan; Yesil, Sertan; Bayram, Goknur; Secmen, Mustafa; Civi, Ozlem Aydin , Journal of Applied Polymer Science , 109 , 1 , 152-159 (2008)",,"[PET] Advansa;;Melinar, Tm=250C, electric resistance=1E(14)ohm*cm, d.=1.4g/cm3, [FA2-CB] UCB treated with 2wt% aq. formamide at RT for 10min, (UCB) ISAF;N-220;Turkish Petroleum Refinery, Iodine number=119mg/g",Mixed at 230-270C(temp. profile) and 80rpm in twin-screw extruder,,,,,,,,,,,,,,,,,,,,,,,,,,,,,,,,,,,,,,,,,,,,,,,,,,,,,,,,,,,,,,2.5e-13,-12.602059991327964,23 [C],Taken from the Fig.4,Two-point probe method,23.0,,,
38620-12-1-1,P090027,poly(ethylene terephthalate),Homopolymer,Polyesters/thioesters,C10H8O4,192.17,,"linear,Thermoplastic,Crystal",Composite,Treated carbon black(FA2-CB);wt%;2,Molded at 285C and 150bar for 1min and quenched to RT,,,"Koysuren, Ozcan; Yesil, Sertan; Bayram, Goknur; Secmen, Mustafa; Civi, Ozlem Aydin , Journal of Applied Polymer Science , 109 , 1 , 152-159 (2008)",,"[PET] Advansa;;Melinar, Tm=250C, electric resistance=1E(14)ohm*cm, d.=1.4g/cm3, [FA2-CB] UCB treated with 2wt% aq. formamide at RT for 10min, (UCB) ISAF;N-220;Turkish Petroleum Refinery, Iodine number=119mg/g",Mixed at 230-270C(temp. profile) and 80rpm in twin-screw extruder,,,,,,,,,,,,,,,,,,,,,,,,,,,,,,,,,,,,,,,,,,,,,,,,,,,,,,,,,,,,,,6.3e-06,-5.200659450546418,23 [C],Taken from the Fig.4,Two-point probe method,23.0,,,
38620-13-1-1,P090027,poly(ethylene terephthalate),Homopolymer,Polyesters/thioesters,C10H8O4,192.17,,"linear,Thermoplastic,Crystal",Composite,Treated carbon black(FA2-CB);wt%;4,Molded at 285C and 150bar for 1min and quenched to RT,,,"Koysuren, Ozcan; Yesil, Sertan; Bayram, Goknur; Secmen, Mustafa; Civi, Ozlem Aydin , Journal of Applied Polymer Science , 109 , 1 , 152-159 (2008)",,"[PET] Advansa;;Melinar, Tm=250C, electric resistance=1E(14)ohm*cm, d.=1.4g/cm3, [FA2-CB] UCB treated with 2wt% aq. formamide at RT for 10min, (UCB) ISAF;N-220;Turkish Petroleum Refinery, Iodine number=119mg/g",Mixed at 230-270C(temp. profile) and 80rpm in twin-screw extruder,,,,,,,,,,,,,,,,,,,,,,,,,,,,,,,,,,,,,,,,,,,,,,,,,,,,,,,,,,,,,,0.0004,-3.397940008672037,23 [C],Taken from the Fig.4,Two-point probe method,23.0,,,
38620-14-1-1,P090027,poly(ethylene terephthalate),Homopolymer,Polyesters/thioesters,C10H8O4,192.17,,"linear,Thermoplastic,Crystal",Composite,Treated carbon black(FA2-CB);wt%;6,Molded at 285C and 150bar for 1min and quenched to RT,,,"Koysuren, Ozcan; Yesil, Sertan; Bayram, Goknur; Secmen, Mustafa; Civi, Ozlem Aydin , Journal of Applied Polymer Science , 109 , 1 , 152-159 (2008)",,"[PET] Advansa;;Melinar, Tm=250C, electric resistance=1E(14)ohm*cm, d.=1.4g/cm3, [FA2-CB] UCB treated with 2wt% aq. formamide at RT for 10min, (UCB) ISAF;N-220;Turkish Petroleum Refinery, Iodine number=119mg/g",Mixed at 230-270C(temp. profile) and 80rpm in twin-screw extruder,,,,,,,,,,,,,,,,,,,,,,,,,,,,,,,,,,,,,,,,,,,,,,,,,,,,,,,,,,,,,,0.0025,-2.6020599913279625,23 [C],Taken from the Fig.4,Two-point probe method,23.0,,,
38620-15-1-1,P090027,poly(ethylene terephthalate),Homopolymer,Polyesters/thioesters,C10H8O4,192.17,,"linear,Thermoplastic,Crystal",Composite,Treated carbon black(FA2-CB);wt%;8,Molded at 285C and 150bar for 1min and quenched to RT,,,"Koysuren, Ozcan; Yesil, Sertan; Bayram, Goknur; Secmen, Mustafa; Civi, Ozlem Aydin , Journal of Applied Polymer Science , 109 , 1 , 152-159 (2008)",,"[PET] Advansa;;Melinar, Tm=250C, electric resistance=1E(14)ohm*cm, d.=1.4g/cm3, [FA2-CB] UCB treated with 2wt% aq. formamide at RT for 10min, (UCB) ISAF;N-220;Turkish Petroleum Refinery, Iodine number=119mg/g",Mixed at 230-270C(temp. profile) and 80rpm in twin-screw extruder,,,,,,,,,,,,,,,,,,,,,,,,,,,,,,,,,,,,,,,,,,,,,,,,,,,,,,,,,,,,,,0.005,-2.3010299956639813,23 [C],Taken from the Fig.4,Two-point probe method,23.0,,,
38620-16-1-1,P090027,poly(ethylene terephthalate),Homopolymer,Polyesters/thioesters,C10H8O4,192.17,,"linear,Thermoplastic,Crystal",Composite,Treated carbon black(FA3-CB);wt%;1,Molded at 285C and 150bar for 1min and quenched to RT,,,"Koysuren, Ozcan; Yesil, Sertan; Bayram, Goknur; Secmen, Mustafa; Civi, Ozlem Aydin , Journal of Applied Polymer Science , 109 , 1 , 152-159 (2008)",,"[PET] Advansa;;Melinar, Tm=250C, electric resistance=1E(14)ohm*cm, d.=1.4g/cm3, [FA2-CB] UCB treated with 3wt% aq. formamide at RT for 10min, (UCB) ISAF;N-220;Turkish Petroleum Refinery, Iodine number=119mg/g",Mixed at 230-270C(temp. profile) and 80rpm in twin-screw extruder,,,,,,,,,,,,,,,,,,,,,,,,,,,,,,,,,,,,,,,,,,,,,,,,,,,,,,,,,,,,,,2.5e-13,-12.602059991327964,23 [C],Taken from the Fig.4,Two-point probe method,23.0,,,
38620-17-1-1,P090027,poly(ethylene terephthalate),Homopolymer,Polyesters/thioesters,C10H8O4,192.17,,"linear,Thermoplastic,Crystal",Composite,Treated carbon black(FA3-CB);wt%;2,Molded at 285C and 150bar for 1min and quenched to RT,,,"Koysuren, Ozcan; Yesil, Sertan; Bayram, Goknur; Secmen, Mustafa; Civi, Ozlem Aydin , Journal of Applied Polymer Science , 109 , 1 , 152-159 (2008)",,"[PET] Advansa;;Melinar, Tm=250C, electric resistance=1E(14)ohm*cm, d.=1.4g/cm3, [FA2-CB] UCB treated with 3wt% aq. formamide at RT for 10min, (UCB) ISAF;N-220;Turkish Petroleum Refinery, Iodine number=119mg/g",Mixed at 230-270C(temp. profile) and 80rpm in twin-screw extruder,,,,,,,,,,,,,,,,,,,,,,,,,,,,,,,,,,,,,,,,,,,,,,,,,,,,,,,,,,,,,,6.3e-06,-5.200659450546418,23 [C],Taken from the Fig.4,Two-point probe method,23.0,,,
38620-18-1-1,P090027,poly(ethylene terephthalate),Homopolymer,Polyesters/thioesters,C10H8O4,192.17,,"linear,Thermoplastic,Crystal",Composite,Treated carbon black(FA3-CB);wt%;4,Molded at 285C and 150bar for 1min and quenched to RT,,,"Koysuren, Ozcan; Yesil, Sertan; Bayram, Goknur; Secmen, Mustafa; Civi, Ozlem Aydin , Journal of Applied Polymer Science , 109 , 1 , 152-159 (2008)",,"[PET] Advansa;;Melinar, Tm=250C, electric resistance=1E(14)ohm*cm, d.=1.4g/cm3, [FA2-CB] UCB treated with 3wt% aq. formamide at RT for 10min, (UCB) ISAF;N-220;Turkish Petroleum Refinery, Iodine number=119mg/g",Mixed at 230-270C(temp. profile) and 80rpm in twin-screw extruder,,,,,,,,,,,,,,,,,,,,,,,,,,,,,,,,,,,,,,,,,,,,,,,,,,,,,,,,,,,,,,0.0004,-3.397940008672037,23 [C],Taken from the Fig.4,Two-point probe method,23.0,,,
38620-19-1-1,P090027,poly(ethylene terephthalate),Homopolymer,Polyesters/thioesters,C10H8O4,192.17,,"linear,Thermoplastic,Crystal",Composite,Treated carbon black(FA3-CB);wt%;6,Molded at 285C and 150bar for 1min and quenched to RT,,,"Koysuren, Ozcan; Yesil, Sertan; Bayram, Goknur; Secmen, Mustafa; Civi, Ozlem Aydin , Journal of Applied Polymer Science , 109 , 1 , 152-159 (2008)",,"[PET] Advansa;;Melinar, Tm=250C, electric resistance=1E(14)ohm*cm, d.=1.4g/cm3, [FA2-CB] UCB treated with 3wt% aq. formamide at RT for 10min, (UCB) ISAF;N-220;Turkish Petroleum Refinery, Iodine number=119mg/g",Mixed at 230-270C(temp. profile) and 80rpm in twin-screw extruder,,,,,,,,,,,,,,,,,,,,,,,,,,,,,,,,,,,,,,,,,,,,,,,,,,,,,,,,,,,,,,0.0025,-2.6020599913279625,23 [C],Taken from the Fig.4,Two-point probe method,23.0,,,
38620-20-1-1,P090027,poly(ethylene terephthalate),Homopolymer,Polyesters/thioesters,C10H8O4,192.17,,"linear,Thermoplastic,Crystal",Composite,Treated carbon black(FA3-CB);wt%;8,Molded at 285C and 150bar for 1min and quenched to RT,,,"Koysuren, Ozcan; Yesil, Sertan; Bayram, Goknur; Secmen, Mustafa; Civi, Ozlem Aydin , Journal of Applied Polymer Science , 109 , 1 , 152-159 (2008)",,"[PET] Advansa;;Melinar, Tm=250C, electric resistance=1E(14)ohm*cm, d.=1.4g/cm3, [FA2-CB] UCB treated with 3wt% aq. formamide at RT for 10min, (UCB) ISAF;N-220;Turkish Petroleum Refinery, Iodine number=119mg/g",Mixed at 230-270C(temp. profile) and 80rpm in twin-screw extruder,,,,,,,,,,,,,,,,,,,,,,,,,,,,,,,,,,,,,,,,,,,,,,,,,,,,,,,,,,,,,,0.005,-2.3010299956639813,23 [C],Taken from the Fig.4,Two-point probe method,23.0,,,
38777-1-1-1,P020001,polystyrene,Homopolymer,"Polystyrenes, Polyvinyls",C8H8,104.15,,"linear,Thermoplastic,Electroconductive",Composite,Multi-walled carbon nanotubes(MWCNT);wt%;0.05,,Fiber,One aligned fiber,"Sundaray, Bibekananda; Subramanian, V.; Natarajan, T. S. , Journal of Nanoscience and Nanotechnology , 7 , 6 , 1793-1795 (2007)",,"[PS] Mw = 2.5E(5), obtained from LG Chemicals, India, [MWCNT] Chengdu Organic Chemicals Co., Ltd., Chinese Academy of Sciences, China","PS mixed with MWCNT in THF using magnetic stirrer, then sonicated",,,,,,,Electrospun on glass substrate,,,,,,,,,,,,,,,,,,,,,,,,,,,,,,,,,,,,,,,,,,,,,,,,,,,,,,,1e-06,-6.0,23 [C],Taken from the Fig.5,Keithley Electrometer Model,23.0,One aligned fiber,,
38777-2-1-1,P020001,polystyrene,Homopolymer,"Polystyrenes, Polyvinyls",C8H8,104.15,,"linear,Thermoplastic,Electroconductive",Composite,Multi-walled carbon nanotubes(MWCNT);wt%;0.1,,Fiber,One aligned fiber,"Sundaray, Bibekananda; Subramanian, V.; Natarajan, T. S. , Journal of Nanoscience and Nanotechnology , 7 , 6 , 1793-1795 (2007)",,"[PS] Mw = 2.5E(5), obtained from LG Chemicals, India, [MWCNT] Chengdu Organic Chemicals Co., Ltd., Chinese Academy of Sciences, China","PS mixed with MWCNT in THF using magnetic stirrer, then sonicated",,,,,,,Electrospun on glass substrate,,,,,,,,,,,,,,,,,,,,,,,,,,,,,,,,,,,,,,,,,,,,,,,,,,,,,,,1.5e-06,-5.823908740944319,23 [C],Taken from the Fig.5,Keithley Electrometer Model,23.0,One aligned fiber,,
38777-3-1-1,P020001,polystyrene,Homopolymer,"Polystyrenes, Polyvinyls",C8H8,104.15,,"linear,Thermoplastic,Electroconductive",Composite,Multi-walled carbon nanotubes(MWCNT);wt%;0.5,,Fiber,One aligned fiber,"Sundaray, Bibekananda; Subramanian, V.; Natarajan, T. S. , Journal of Nanoscience and Nanotechnology , 7 , 6 , 1793-1795 (2007)",,"[PS] Mw = 2.5E(5), obtained from LG Chemicals, India, [MWCNT] Chengdu Organic Chemicals Co., Ltd., Chinese Academy of Sciences, China","PS mixed with MWCNT in THF using magnetic stirrer, then sonicated",,,,,,,Electrospun on glass substrate,,,,,,,,,,,,,,,,,,,,,,,,,,,,,,,,,,,,,,,,,,,,,,,,,,,,,,,1.5e-06,-5.823908740944319,23 [C],Taken from the Fig.5,Keithley Electrometer Model,23.0,One aligned fiber,,
38777-4-1-1,P020001,polystyrene,Homopolymer,"Polystyrenes, Polyvinyls",C8H8,104.15,,"linear,Thermoplastic,Electroconductive",Composite,Multi-walled carbon nanotubes(MWCNT);wt%;1.0,,Fiber,One aligned fiber,"Sundaray, Bibekananda; Subramanian, V.; Natarajan, T. S. , Journal of Nanoscience and Nanotechnology , 7 , 6 , 1793-1795 (2007)",,"[PS] Mw = 2.5E(5), obtained from LG Chemicals, India, [MWCNT] Chengdu Organic Chemicals Co., Ltd., Chinese Academy of Sciences, China","PS mixed with MWCNT in THF using magnetic stirrer, then sonicated",,,,,,,Electrospun on glass substrate,,,,,,,,,,,,,,,,,,,,,,,,,,,,,,,,,,,,,,,,,,,,,,,,,,,,,,,1.5e-06,-5.823908740944319,23 [C],Taken from the Fig.5,Keithley Electrometer Model,23.0,One aligned fiber,,
38785-2-1-2,P040048,poly(methyl methacrylate),Homopolymer,"Polyacrylics, Polyvinyls",C5H8O2,100.12,,"linear,Thermoplastic",Composite,Unmodified multi-walled carbon nanotubes(MWCNT);wt%;0.5,Molded at 200C and 5000lb for 10min,Sheet,"Plate (36*36 inch, t = 0.4mm), cut into smaller samples for mechanical and electrical testing","Vaudreuil, Sebastien; Labzour, Asmae; Sinha-Ray, Suprakas; El Mabrouk, Khalil; Bousmina, Mosto , Journal of Nanoscience and Nanotechnology , 7 , 7 , 2349-2355 (2007)",,"[PMMA] Mn=5.4E(4), obtained from Ato Hass America Inc, [MWCNT] length 0.5-200micron, inner diam. 10nm, outer diam. 20nm, obtained from Sigma-Aldrich",Melt mixed at 190C and 60rpm for 10min using twin rotor internal mixer,,,,,,,,,,,,,,,,,,,,,,,,,,,,,,,,,,,,,,,,,,,,,,,,,,,,,,,,,,,,,,8.8e-13,-12.05551732784983,Through plane direction,,Keithley 220-programable current source and 181-nanovoltameter,,"Plate (36*36 inch, t = 0.4mm), cut into smaller samples for mechanical and electrical testing",0.0004,-3.3979400086720375
38785-3-1-2,P040048,poly(methyl methacrylate),Homopolymer,"Polyacrylics, Polyvinyls",C5H8O2,100.12,,"linear,Thermoplastic",Composite,Unmodified multi-walled carbon nanotubes(MWCNT);wt%;1.0,Molded at 200C and 5000lb for 10min,Sheet,"Plate (36*36 inch, t = 0.4mm), cut into smaller samples for mechanical and electrical testing","Vaudreuil, Sebastien; Labzour, Asmae; Sinha-Ray, Suprakas; El Mabrouk, Khalil; Bousmina, Mosto , Journal of Nanoscience and Nanotechnology , 7 , 7 , 2349-2355 (2007)",,"[PMMA] Mn=5.4E(4), obtained from Ato Hass America Inc, [MWCNT] length 0.5-200micron, inner diam. 10nm, outer diam. 20nm, obtained from Sigma-Aldrich",Melt mixed at 190C and 60rpm for 10min using twin rotor internal mixer,,,,,,,,,,,,,,,,,,,,,,,,,,,,,,,,,,,,,,,,,,,,,,,,,,,,,,,,,,,,,,3.6e-13,-12.443697499232712,Through plane direction,,Keithley 220-programable current source and 181-nanovoltameter,,"Plate (36*36 inch, t = 0.4mm), cut into smaller samples for mechanical and electrical testing",0.0004,-3.3979400086720375
38785-4-1-2,P040048,poly(methyl methacrylate),Homopolymer,"Polyacrylics, Polyvinyls",C5H8O2,100.12,,"linear,Thermoplastic",Composite,Unmodified multi-walled carbon nanotubes(MWCNT);wt%;2.0,Molded at 200C and 5000lb for 10min,Sheet,"Plate (36*36 inch, t = 0.4mm), cut into smaller samples for mechanical and electrical testing","Vaudreuil, Sebastien; Labzour, Asmae; Sinha-Ray, Suprakas; El Mabrouk, Khalil; Bousmina, Mosto , Journal of Nanoscience and Nanotechnology , 7 , 7 , 2349-2355 (2007)",,"[PMMA] Mn=5.4E(4), obtained from Ato Hass America Inc, [MWCNT] length 0.5-200micron, inner diam. 10nm, outer diam. 20nm, obtained from Sigma-Aldrich",Melt mixed at 190C and 60rpm for 10min using twin rotor internal mixer,,,,,,,,,,,,,,,,,,,,,,,,,,,,,,,,,,,,,,,,,,,,,,,,,,,,,,,,,,,,,,3.6e-11,-10.443697499232712,Through plane direction,,Keithley 220-programable current source and 181-nanovoltameter,,"Plate (36*36 inch, t = 0.4mm), cut into smaller samples for mechanical and electrical testing",0.0004,-3.3979400086720375
38785-5-1-2,P040048,poly(methyl methacrylate),Homopolymer,"Polyacrylics, Polyvinyls",C5H8O2,100.12,,"linear,Thermoplastic",Composite,Acid-refluxed multi-walled carbon nanotubes(MWCNT);wt%;0.5,Molded at 200C and 5000lb for 10min,Sheet,"Plate (36*36 inch, t = 0.4mm), cut into smaller samples for mechanical and electrical testing","Vaudreuil, Sebastien; Labzour, Asmae; Sinha-Ray, Suprakas; El Mabrouk, Khalil; Bousmina, Mosto , Journal of Nanoscience and Nanotechnology , 7 , 7 , 2349-2355 (2007)",,"[PMMA] Mn=5.4E(4), obtained from Ato Hass America Inc, [MWCNT] length 0.5-200micron, inner diam. 10nm, outer diam. 20nm, obtained from Sigma-Aldrich, [acid-refluxed MWCNT] MWCNT surface modified by oxidation under reflux in HNO3/H2SO4(3/1, vol) for 2-6h",Melt mixed at 190C and 60rpm for 10min using twin rotor internal mixer,,,,,,,,,,,,,,,,,,,,,,,,,,,,,,,,,,,,,,,,,,,,,,,,,,,,,,,,,,,,,,2.6e-12,-11.585026652029182,Through plane direction,,Keithley 220-programable current source and 181-nanovoltameter,,"Plate (36*36 inch, t = 0.4mm), cut into smaller samples for mechanical and electrical testing",0.0004,-3.3979400086720375
38785-6-1-2,P040048,poly(methyl methacrylate),Homopolymer,"Polyacrylics, Polyvinyls",C5H8O2,100.12,,"linear,Thermoplastic",Composite,Acid-refluxed multi-walled carbon nanotubes(MWCNT);wt%;1.0,Molded at 200C and 5000lb for 10min,Sheet,"Plate (36*36 inch, t = 0.4mm), cut into smaller samples for mechanical and electrical testing","Vaudreuil, Sebastien; Labzour, Asmae; Sinha-Ray, Suprakas; El Mabrouk, Khalil; Bousmina, Mosto , Journal of Nanoscience and Nanotechnology , 7 , 7 , 2349-2355 (2007)",,"[PMMA] Mn=5.4E(4), obtained from Ato Hass America Inc, [MWCNT] length 0.5-200micron, inner diam. 10nm, outer diam. 20nm, obtained from Sigma-Aldrich, [acid-refluxed MWCNT] MWCNT surface modified by oxidation under reflux in HNO3/H2SO4(3/1, vol) for 2-6h",Melt mixed at 190C and 60rpm for 10min using twin rotor internal mixer,,,,,,,,,,,,,,,,,,,,,,,,,,,,,,,,,,,,,,,,,,,,,,,,,,,,,,,,,,,,,,1.3e-12,-11.886056647693165,Through plane direction,,Keithley 220-programable current source and 181-nanovoltameter,,"Plate (36*36 inch, t = 0.4mm), cut into smaller samples for mechanical and electrical testing",0.0004,-3.3979400086720375
38785-7-1-2,P040048,poly(methyl methacrylate),Homopolymer,"Polyacrylics, Polyvinyls",C5H8O2,100.12,,"linear,Thermoplastic",Composite,Acid-refluxed multi-walled carbon nanotubes(MWCNT);wt%;2.0,Molded at 200C and 5000lb for 10min,Sheet,"Plate (36*36 inch, t = 0.4mm), cut into smaller samples for mechanical and electrical testing","Vaudreuil, Sebastien; Labzour, Asmae; Sinha-Ray, Suprakas; El Mabrouk, Khalil; Bousmina, Mosto , Journal of Nanoscience and Nanotechnology , 7 , 7 , 2349-2355 (2007)",,"[PMMA] Mn=5.4E(4), obtained from Ato Hass America Inc, [MWCNT] length 0.5-200micron, inner diam. 10nm, outer diam. 20nm, obtained from Sigma-Aldrich, [acid-refluxed MWCNT] MWCNT surface modified by oxidation under reflux in HNO3/H2SO4(3/1, vol) for 2-6h",Melt mixed at 190C and 60rpm for 10min using twin rotor internal mixer,,,,,,,,,,,,,,,,,,,,,,,,,,,,,,,,,,,,,,,,,,,,,,,,,,,,,,,,,,,,,,3.9e-12,-11.4089353929735,Through plane direction,,Keithley 220-programable current source and 181-nanovoltameter,,"Plate (36*36 inch, t = 0.4mm), cut into smaller samples for mechanical and electrical testing",0.0004,-3.3979400086720375
38785-8-1-2,P040048,poly(methyl methacrylate),Homopolymer,"Polyacrylics, Polyvinyls",C5H8O2,100.12,,"linear,Thermoplastic",Composite,Base-refluxed multi-walled carbon nanotubes(MWCNT);wt%;0.5,Molded at 200C and 5000lb for 10min,Sheet,"Plate (36*36 inch, t = 0.4mm), cut into smaller samples for mechanical and electrical testing","Vaudreuil, Sebastien; Labzour, Asmae; Sinha-Ray, Suprakas; El Mabrouk, Khalil; Bousmina, Mosto , Journal of Nanoscience and Nanotechnology , 7 , 7 , 2349-2355 (2007)",,"[PMMA] Mn=5.4E(4), obtained from Ato Hass America Inc, [MWCNT] length 0.5-200micron, inner diam. 10nm, outer diam. 20nm, obtained from Sigma-Aldrich, [base-refluxed MWCNT] MWCNT surface modified by oxidation under reflux in H2O2/NH4OH(1/1, vol) for 2-6h",Melt mixed at 190C and 60rpm for 10min using twin rotor internal mixer,,,,,,,,,,,,,,,,,,,,,,,,,,,,,,,,,,,,,,,,,,,,,,,,,,,,,,,,,,,,,,7.2e-13,-12.142667503568733,Through plane direction,,Keithley 220-programable current source and 181-nanovoltameter,,"Plate (36*36 inch, t = 0.4mm), cut into smaller samples for mechanical and electrical testing",0.0004,-3.3979400086720375
38785-9-1-2,P040048,poly(methyl methacrylate),Homopolymer,"Polyacrylics, Polyvinyls",C5H8O2,100.12,,"linear,Thermoplastic",Composite,Base-refluxed multi-walled carbon nanotubes(MWCNT);wt%;1.0,Molded at 200C and 5000lb for 10min,Sheet,"Plate (36*36 inch, t = 0.4mm), cut into smaller samples for mechanical and electrical testing","Vaudreuil, Sebastien; Labzour, Asmae; Sinha-Ray, Suprakas; El Mabrouk, Khalil; Bousmina, Mosto , Journal of Nanoscience and Nanotechnology , 7 , 7 , 2349-2355 (2007)",,"[PMMA] Mn=5.4E(4), obtained from Ato Hass America Inc, [MWCNT] length 0.5-200micron, inner diam. 10nm, outer diam. 20nm, obtained from Sigma-Aldrich, [base-refluxed MWCNT] MWCNT surface modified by oxidation under reflux in H2O2/NH4OH(1/1, vol) for 2-6h",Melt mixed at 190C and 60rpm for 10min using twin rotor internal mixer,,,,,,,,,,,,,,,,,,,,,,,,,,,,,,,,,,,,,,,,,,,,,,,,,,,,,,,,,,,,,,9.6e-13,-12.017728766960431,Through plane direction,,Keithley 220-programable current source and 181-nanovoltameter,,"Plate (36*36 inch, t = 0.4mm), cut into smaller samples for mechanical and electrical testing",0.0004,-3.3979400086720375
38785-10-1-2,P040048,poly(methyl methacrylate),Homopolymer,"Polyacrylics, Polyvinyls",C5H8O2,100.12,,"linear,Thermoplastic",Composite,Base-refluxed multi-walled carbon nanotubes(MWCNT);wt%;2.0,Molded at 200C and 5000lb for 10min,Sheet,"Plate (36*36 inch, t = 0.4mm), cut into smaller samples for mechanical and electrical testing","Vaudreuil, Sebastien; Labzour, Asmae; Sinha-Ray, Suprakas; El Mabrouk, Khalil; Bousmina, Mosto , Journal of Nanoscience and Nanotechnology , 7 , 7 , 2349-2355 (2007)",,"[PMMA] Mn=5.4E(4), obtained from Ato Hass America Inc, [MWCNT] length 0.5-200micron, inner diam. 10nm, outer diam. 20nm, obtained from Sigma-Aldrich, [base-refluxed MWCNT] MWCNT surface modified by oxidation under reflux in H2O2/NH4OH(1/1, vol) for 2-6h",Melt mixed at 190C and 60rpm for 10min using twin rotor internal mixer,,,,,,,,,,,,,,,,,,,,,,,,,,,,,,,,,,,,,,,,,,,,,,,,,,,,,,,,,,,,,,6.4e-12,-11.193820026016112,Through plane direction,,Keithley 220-programable current source and 181-nanovoltameter,,"Plate (36*36 inch, t = 0.4mm), cut into smaller samples for mechanical and electrical testing",0.0004,-3.3979400086720375
38867-2-1-1,P090027,poly(ethylene terephthalate),Homopolymer,Polyesters/thioesters,C10H8O4,192.17,,"linear,Thermoplastic,Semiconductive,Crystal",Composite,expanded graphite (EG);vol%;1.25;nanosheet,270C,Sheet,100*100*1mm,"Zhang, Ming; Li, Da-Jun; Wu, De-Feng; Yan, Chang-Hao; Lu, Ping; Qiu, Guan-Ming , Journal of Applied Polymer Science , 108 , 3 , 1482-1489 (2008)",,"[PET] intrinsic viscosity=0.65dl/g (reported data), produced by Yizheng Chemical Fiber Co., Ltd. (China), [EG] expandable graphite, expansion ratio=200-400 (Kp32;Qingdao Tianhe Graphite Co., Ltd.) expanded by heating at 900C, l=2000-20000micron, t=100-400nm","PET and EG melt-mixed in Rheocord mixer at 265C, 50rpm for 8min",,,,,,,,,,,,,,,,,,,,,,,,,,,,,,,,,,,,,,,,,,,,,,,,,,,,,,,,,,,,,,3e-16,-15.522878745280336,23 [C],"RT, taken from the Fig.3",High-resistance meter,23.0,100*100*1mm,0.001,-3.0
38867-3-1-1,P090027,poly(ethylene terephthalate),Homopolymer,Polyesters/thioesters,C10H8O4,192.17,,"linear,Thermoplastic,Semiconductive,Crystal",Composite,expanded graphite (EG);vol%;2.46;nanosheet,270C,Sheet,100*100*1mm,"Zhang, Ming; Li, Da-Jun; Wu, De-Feng; Yan, Chang-Hao; Lu, Ping; Qiu, Guan-Ming , Journal of Applied Polymer Science , 108 , 3 , 1482-1489 (2008)",,"[PET] intrinsic viscosity=0.65dl/g (reported data), produced by Yizheng Chemical Fiber Co., Ltd. (China), [EG] expandable graphite, expansion ratio=200-400 (Kp32;Qingdao Tianhe Graphite Co., Ltd.) expanded by heating at 900C, l=2000-20000micron, t=100-400nm","PET and EG melt-mixed in Rheocord mixer at 265C, 50rpm for 8min","Crystal27.9[%](DSC,Cooling rate 10C/min, N2, first cooling,Taking crystn. enthalpy of 100% cryst. PET 140J/g)",,,,,,,,,,,,,,,,,,,,,,,,EG nanosheets exfoliated in PET matrix (SEM),,,,,,,,,,,,,,,,,,,,,,,,,,,,,,,,,,,,,7e-15,-14.154901959985745,23 [C],"RT, taken from the Fig.3",High-resistance meter,23.0,100*100*1mm,0.001,-3.0
38867-4-1-1,P090027,poly(ethylene terephthalate),Homopolymer,Polyesters/thioesters,C10H8O4,192.17,,"linear,Thermoplastic,Semiconductive,Crystal",Composite,expanded graphite (EG);vol%;5.00;nanosheet,270C,Sheet,"100*100*1mm, (DMA) 60*10*1mm","Zhang, Ming; Li, Da-Jun; Wu, De-Feng; Yan, Chang-Hao; Lu, Ping; Qiu, Guan-Ming , Journal of Applied Polymer Science , 108 , 3 , 1482-1489 (2008)",,"[PET] intrinsic viscosity=0.65dl/g (reported data), produced by Yizheng Chemical Fiber Co., Ltd. (China), [EG] expandable graphite, expansion ratio=200-400 (Kp32;Qingdao Tianhe Graphite Co., Ltd.) expanded by heating at 900C, l=2000-20000micron, t=100-400nm","PET and EG melt-mixed in Rheocord mixer at 265C, 50rpm for 8min","Crystal26.3[%](DSC,Cooling rate 10C/min, N2, first cooling,Taking crystn. enthalpy of 100% cryst. PET 140J/g)",,,,,,,,,,,,,,,,,,,,,,,,,,,,,,,,,,,,,,,,,,,,,,,,,,,,,,,,,,,,,6e-05,-4.221848749616356,23 [C],"RT, taken from the Fig.3",Numeric multimeter,23.0,"100*100*1mm, (DMA) 60*10*1mm",0.001,-3.0
38867-5-1-1,P090027,poly(ethylene terephthalate),Homopolymer,Polyesters/thioesters,C10H8O4,192.17,,"linear,Thermoplastic,Semiconductive,Crystal",Composite,expanded graphite (EG);vol%;7.64;nanosheet,270C,Sheet,100*100*1mm,"Zhang, Ming; Li, Da-Jun; Wu, De-Feng; Yan, Chang-Hao; Lu, Ping; Qiu, Guan-Ming , Journal of Applied Polymer Science , 108 , 3 , 1482-1489 (2008)",,"[PET] intrinsic viscosity=0.65dl/g (reported data), produced by Yizheng Chemical Fiber Co., Ltd. (China), [EG] expandable graphite, expansion ratio=200-400 (Kp32;Qingdao Tianhe Graphite Co., Ltd.) expanded by heating at 900C, l=2000-20000micron, t=100-400nm","PET and EG melt-mixed in Rheocord mixer at 265C, 50rpm for 8min","Crystal25.5[%](DSC,Cooling rate 10C/min, N2, first cooling,Taking crystn. enthalpy of 100% cryst. PET 140J/g)",,,,,,,,,,,,,,,,,,,,,,,,EG nanosheets exfoliated in PET matrix (SEM),,,,,,,,,,,,,,,,,,,,,,,,,,,,,,,,,,,,,0.001,-3.0,23 [C],"RT, taken from the Fig.3",High-resistance meter,23.0,100*100*1mm,0.001,-3.0
38867-6-1-1,P090027,poly(ethylene terephthalate),Homopolymer,Polyesters/thioesters,C10H8O4,192.17,,"linear,Thermoplastic,Semiconductive,Crystal",Composite,epoxy-modified expanded graphite (EP-EG);vol%;1.25;nanosheet,270C,Sheet,100*100*1mm,"Zhang, Ming; Li, Da-Jun; Wu, De-Feng; Yan, Chang-Hao; Lu, Ping; Qiu, Guan-Ming , Journal of Applied Polymer Science , 108 , 3 , 1482-1489 (2008)",,"[PET] intrinsic viscosity=0.65dl/g (reported data), produced by Yizheng Chemical Fiber Co., Ltd. (China), [EP-EG] expandable graphite (Kp32;Qingdao Tianhe Graphite Co., Ltd.) expanded by heating at 900C, then EG modified with epoxy resin","PET and EP-EG melt-mixed in Rheocord mixer at 265C, 50rpm for 8min",,,,,,,,,,,,,,,,,,,,,,,,,,,,,,,,,,,,,,,,,,,,,,,,,,,,,,,,,,,,,,1e-15,-15.0,23 [C],"RT, taken from the Fig.3",High-resistance meter,23.0,100*100*1mm,0.001,-3.0
38867-7-1-1,P090027,poly(ethylene terephthalate),Homopolymer,Polyesters/thioesters,C10H8O4,192.17,,"linear,Thermoplastic,Semiconductive,Crystal",Composite,epoxy-modified expanded graphite (EP-EG);vol%;2.46;nanosheet,270C,Sheet,100*100*1mm,"Zhang, Ming; Li, Da-Jun; Wu, De-Feng; Yan, Chang-Hao; Lu, Ping; Qiu, Guan-Ming , Journal of Applied Polymer Science , 108 , 3 , 1482-1489 (2008)",,"[PET] intrinsic viscosity=0.65dl/g (reported data), produced by Yizheng Chemical Fiber Co., Ltd. (China), [EP-EG] expandable graphite (Kp32;Qingdao Tianhe Graphite Co., Ltd.) expanded by heating at 900C, then EG modified with epoxy resin","PET and EP-EG melt-mixed in Rheocord mixer at 265C, 50rpm for 8min",,,,,,,,,,,,,,,,,,,,,,,,,"Many EP-EG particles distributed in PET matrix, extent of denseness of EG particles far higher than that of PET/EG composite with the same EG content (SEM)",,,,,,,,,,,,,,,,,,,,,,,,,,,,,,,,,,,,,1e-08,-8.0,23 [C],"RT, taken from the Fig.3",High-resistance meter or numeric multimeter,23.0,100*100*1mm,0.001,-3.0
38867-8-1-1,P090027,poly(ethylene terephthalate),Homopolymer,Polyesters/thioesters,C10H8O4,192.17,,"linear,Thermoplastic,Semiconductive,Crystal",Composite,epoxy-modified expanded graphite (EP-EG);vol%;5.00;nanosheet,270C,Sheet,100*100*1mm,"Zhang, Ming; Li, Da-Jun; Wu, De-Feng; Yan, Chang-Hao; Lu, Ping; Qiu, Guan-Ming , Journal of Applied Polymer Science , 108 , 3 , 1482-1489 (2008)",,"[PET] intrinsic viscosity=0.65dl/g (reported data), produced by Yizheng Chemical Fiber Co., Ltd. (China), [EP-EG] expandable graphite (Kp32;Qingdao Tianhe Graphite Co., Ltd.) expanded by heating at 900C, then EG modified with epoxy resin","PET and EP-EG melt-mixed in Rheocord mixer at 265C, 50rpm for 8min",,,,,,,,,,,,,,,,,,,,,,,,,,,,,,,,,,,,,,,,,,,,,,,,,,,,,,,,,,,,,,8e-05,-4.096910013008056,23 [C],"RT, taken from the Fig.3",Numeric multimeter,23.0,100*100*1mm,0.001,-3.0
38867-9-1-1,P090027,poly(ethylene terephthalate),Homopolymer,Polyesters/thioesters,C10H8O4,192.17,,"linear,Thermoplastic,Semiconductive,Crystal",Composite,epoxy-modified expanded graphite (EP-EG);vol%;7.64;nanosheet,270C,Sheet,100*100*1mm,"Zhang, Ming; Li, Da-Jun; Wu, De-Feng; Yan, Chang-Hao; Lu, Ping; Qiu, Guan-Ming , Journal of Applied Polymer Science , 108 , 3 , 1482-1489 (2008)",,"[PET] intrinsic viscosity=0.65dl/g (reported data), produced by Yizheng Chemical Fiber Co., Ltd. (China), [EP-EG] expandable graphite (Kp32;Qingdao Tianhe Graphite Co., Ltd.) expanded by heating at 900C, then EG modified with epoxy resin","PET and EP-EG melt-mixed in Rheocord mixer at 265C, 50rpm for 8min",,,,,,,,,,,,,,,,,,,,,,,,,,,,,,,,,,,,,,,,,,,,,,,,,,,,,,,,,,,,,,0.0008,-3.096910013008056,23 [C],"RT, taken from the Fig.3",Numeric multimeter,23.0,100*100*1mm,0.001,-3.0
38904-1-1-1,P150011,poly(bisphenol A carbonate),Homopolymer,Polycarbonates/thiocarbonates,C16H14O3,254.28,,"linear,Thermoplastic,Semiconductive&Electroconductive",Composite,MWNT;wt%;0.5;nanotube,,Quiescent polymer melt,,"Alig, Ingo; Lellinger, Dirk; Engel, Martin; Skipa, Tetyana; Poetschke, Petra , Polymer , 49 , 7 , 1902-1909 (2008)",,"PC/MWNT (15wt%) masterbatch supplied by Hyperion Catalysis International Inc., [MWNT] multi-walled carbon nanotubes prepared by chem. vapour deposition (CVD) method, diam.=ca.10nm, l >10micron, aspect ratio=ca.1000",Granular pre-mixt. of PC/MWNT masterbatch and PC melt mixed in twin-screw lab. extruder at 260C and 175rpm,,,,,,"Extruded at 260C, 175rpm and throughput 1.4kg/h using twin-screw lab. extruder with measurement slit die equipped with dielectric sensors",,,,,,,,,,,,,,,,,,,,,,,,,,,,,,,,,,,,,,,,,,,,,,,,,,,,,,,,6e-08,-7.221848749616356,"Measured at 20min after the extruder stopped, (frequency) 21.54Hz","AC cond., taken from the Fig.5",LCR bridge (in-line measurement),,,,
38904-2-1-1,P150011,poly(bisphenol A carbonate),Homopolymer,Polycarbonates/thiocarbonates,C16H14O3,254.28,,"linear,Thermoplastic,Semiconductive&Electroconductive",Composite,MWNT;wt%;0.875;nanotube,,Quiescent polymer melt,,"Alig, Ingo; Lellinger, Dirk; Engel, Martin; Skipa, Tetyana; Poetschke, Petra , Polymer , 49 , 7 , 1902-1909 (2008)",,"PC/MWNT (15wt%) masterbatch supplied by Hyperion Catalysis International Inc., [MWNT] multi-walled carbon nanotubes prepared by chem. vapour deposition (CVD) method, diam.=ca.10nm, l >10micron, aspect ratio=ca.1000",Granular pre-mixt. of PC/MWNT masterbatch and PC melt mixed in twin-screw lab. extruder at 260C and 175rpm,,,,,,"Extruded at 260C, 175rpm and throughput 1.4kg&slash;h using twin-screw lab. extruder with measurement slit die equipped with dielectric sensors",,,,,,,,,,,,,,,,,,,,,,,,,,,,,,,,,,,,,,,,,,,,,,,,,,,,,,,,0.0022,-2.657577319177794,"Measured at 20min after the extruder stopped, (frequency) 21.54Hz","AC cond., taken from the Fig.5",LCR bridge (in-line measurement),,,,
38904-2-1-2,P150011,poly(bisphenol A carbonate),Homopolymer,Polycarbonates/thiocarbonates,C16H14O3,254.28,,"linear,Thermoplastic,Semiconductive&Electroconductive",Composite,MWNT;wt%;0.875;nanotube,,Quiescent polymer melt,,"Alig, Ingo; Lellinger, Dirk; Engel, Martin; Skipa, Tetyana; Poetschke, Petra , Polymer , 49 , 7 , 1902-1909 (2008)",,"PC/MWNT (15wt%) masterbatch supplied by Hyperion Catalysis International Inc., [MWNT] multi-walled carbon nanotubes prepared by chem. vapour deposition (CVD) method, diam.=ca.10nm, l >10micron, aspect ratio=ca.1000",Granular pre-mixt. of PC/MWNT masterbatch and PC melt mixed in twin-screw lab. extruder at 250C and 175rpm,,,,,,"Extruded at 250C, 175rpm and throughput 1.4kg&slash;h using twin-screw lab. extruder with measurement slit die equipped with dielectric sensors",,,,,,,,,,,,,,,,,,,,,,,,,,,,,,,,,,,,,,,,,,,,,,,,,,,,,,,,0.0015,-2.8239087409443187,"Measured at 20min after the extruder stopped, (frequency) 21.54Hz","AC cond., taken from the Fig.3",LCR bridge (in-line measurement),,,,
38904-2-1-3,P150011,poly(bisphenol A carbonate),Homopolymer,Polycarbonates/thiocarbonates,C16H14O3,254.28,,"linear,Thermoplastic,Semiconductive&Electroconductive",Composite,MWNT;wt%;0.875;nanotube,,Quiescent polymer melt,,"Alig, Ingo; Lellinger, Dirk; Engel, Martin; Skipa, Tetyana; Poetschke, Petra , Polymer , 49 , 7 , 1902-1909 (2008)",,"PC/MWNT (15wt%) masterbatch supplied by Hyperion Catalysis International Inc., [MWNT] multi-walled carbon nanotubes prepared by chem. vapour deposition (CVD) method, diam.=ca.10nm, l >10micron, aspect ratio=ca.1000",Granular pre-mixt. of PC/MWNT masterbatch and PC melt mixed in twin-screw lab. extruder at 240C and 175rpm,,,,,,"Extruded at 240C, 175rpm and throughput 1.4kg&slash;h using twin-screw lab. extruder with measurement slit die equipped with dielectric sensors",,,,,,,,,,,,,,,,,,,,,,,,,,,,,,,,,,,,,,,,,,,,,,,,,,,,,,,,9e-05,-4.045757490560675,"Measured at 20min after the extruder stopped, (frequency) 21.54Hz","AC cond., taken from the Fig.3",LCR bridge (in-line measurement),,,,
38904-2-1-4,P150011,poly(bisphenol A carbonate),Homopolymer,Polycarbonates/thiocarbonates,C16H14O3,254.28,,"linear,Thermoplastic,Semiconductive&Electroconductive",Composite,MWNT;wt%;0.875;nanotube,,Quiescent polymer melt,,"Alig, Ingo; Lellinger, Dirk; Engel, Martin; Skipa, Tetyana; Poetschke, Petra , Polymer , 49 , 7 , 1902-1909 (2008)",,"PC/MWNT (15wt%) masterbatch supplied by Hyperion Catalysis International Inc., [MWNT] multi-walled carbon nanotubes prepared by chem. vapour deposition (CVD) method, diam.=ca.10nm, l >10micron, aspect ratio=ca.1000",Granular pre-mixt. of PC/MWNT masterbatch and PC melt mixed in twin-screw lab. extruder at 260C and 175rpm,,,,,,"Extruded at 260C, 175rpm and throughput 2.7kg&slash;h using twin-screw lab. extruder with measurement slit die equipped with dielectric sensors",,,,,,,,,,,,,,,,,,,,,,,,,,,,,,,,,,,,,,,,,,,,,,,,,,,,,,,,0.0022,-2.657577319177794,"Measured at 20min after the extruder stopped, (frequency) 21.54Hz","AC cond., taken from the Fig.6",LCR bridge (in-line measurement),,,,
38904-2-1-5,P150011,poly(bisphenol A carbonate),Homopolymer,Polycarbonates/thiocarbonates,C16H14O3,254.28,,"linear,Thermoplastic,Semiconductive&Electroconductive",Composite,MWNT;wt%;0.875;nanotube,,Quiescent polymer melt,,"Alig, Ingo; Lellinger, Dirk; Engel, Martin; Skipa, Tetyana; Poetschke, Petra , Polymer , 49 , 7 , 1902-1909 (2008)",,"PC/MWNT (15wt%) masterbatch supplied by Hyperion Catalysis International Inc., [MWNT] multi-walled carbon nanotubes prepared by chem. vapour deposition (CVD) method, diam.=ca.10nm, l >10micron, aspect ratio=ca.1000",Granular pre-mixt. of PC/MWNT masterbatch and PC melt mixed in twin-screw lab. extruder at 260C and 175rpm,,,,,,"Extruded at 260C, 175rpm and throughput 0.7kg&slash;h using twin-screw lab. extruder with measurement slit die equipped with dielectric sensors",,,,,,,,,,,,,,,,,,,,,,,,,,,,,,,,,,,,,,,,,,,,,,,,,,,,,,,,0.0009,-3.0457574905606752,"Measured at 20min after the extruder stopped, (frequency) 21.54Hz","AC cond., taken from the Fig.6",LCR bridge (in-line measurement),,,,
