Repository: shimakawa-hvg/expt-group-partitioning

# expt-group-partitioning
"Prevention of Leakage in Machine Learning Prediction for Polymer Composite Properties" 

Hajime Shimakawa, Akiko Kumada, and Masahiro Sato

Department of Electrical Engineering & Information Systems, School of Engineering, 
The University of Tokyo, 7-3-1 Hongo, Bunkyo-ku, 113-8656, Tokyo, Japan

## Content
- ```data_EC.csv```: csv file for data used in EC prediction.
- ```data_TC.csv```: csv file for data used in TC prediction.
- ```make_expt_id.ipynb```: jupyternotebook for making expt-id from reference information.
- ```sample_detail_EC.csv```: csv file for sample details used to make expt-id.

File: sample_detail_EC.csv (part 14 of 37)
38904-3-1-1,P150011,poly(bisphenol A carbonate),Homopolymer,Polycarbonates/thiocarbonates,C16H14O3,254.28,,"linear,Thermoplastic,Semiconductive&Electroconductive",Composite,MWNT;wt%;2.0;nanotube,,Quiescent polymer melt,,"Alig, Ingo; Lellinger, Dirk; Engel, Martin; Skipa, Tetyana; Poetschke, Petra , Polymer , 49 , 7 , 1902-1909 (2008)",,"PC/MWNT (15wt%) masterbatch supplied by Hyperion Catalysis International Inc., [MWNT] multi-walled carbon nanotubes prepared by chem. vapour deposition (CVD) method, diam.=ca.10nm, l >10micron, aspect ratio=ca.1000",Granular pre-mixt. of PC/MWNT masterbatch and PC melt mixed in twin-screw lab. extruder at 260C and 175rpm,,,,,,"Extruded at 260C, 175rpm and throughput 1.4kg/h using twin-screw lab. extruder with measurement slit die equipped with dielectric sensors",,,,,,,,,,,,,,,,,,,,,,,,,,,,,,,,,,,,,,,,,,,,,,,,,,,,,,,,0.015,-1.8239087409443189,"Measured at 20min after the extruder stopped, (frequency) 21.54Hz","AC cond., taken from the Fig.5",LCR bridge (in-line measurement),,,,
38904-4-1-1,P100004,poly(hexano-6-lactam),Homopolymer,Polyamides/thioamides,C6H11NO,113.16,,"linear,Thermoplastic,Semiconductive&Electroconductive",Composite,MWNT;wt%;0.7;nanotube,,Quiescent polymer melt,,"Alig, Ingo; Lellinger, Dirk; Engel, Martin; Skipa, Tetyana; Poetschke, Petra , Polymer , 49 , 7 , 1902-1909 (2008)",,"PA6/MWNT (20wt%) masterbatch supplied by Hyperion Catalysis International Inc., [MWNT] multi-walled carbon nanotubes prepared by chem. vapour deposition (CVD) method, diam.=ca.10nm, l >10micron, aspect ratio=ca.1000",Granular pre-mixt. of PA6/MWNT masterbatch and PA6 melt mixed in twin-screw lab. extruder at 270C and 175rpm,,,,,,"Extruded at 270C, 175rpm and throughput 1.3kg/h using twin-screw lab. extruder with measurement slit die equipped with dielectric sensors",,,,,,,,,,,,,,,,,,,,,,,,,,,,,,,,,,,,,,,,,,,,,,,,,,,,,,,,0.00032,-3.494850021680094,"Measured at 25min after the extruder stopped, (frequency) 21.54Hz","AC cond., taken from the Fig.8",LCR bridge (in-line measurement),,,,
38904-5-1-1,P100004,poly(hexano-6-lactam),Homopolymer,Polyamides/thioamides,C6H11NO,113.16,,"linear,Thermoplastic,Semiconductive&Electroconductive",Composite,MWNT;wt%;1.3;nanotube,,Quiescent polymer melt,,"Alig, Ingo; Lellinger, Dirk; Engel, Martin; Skipa, Tetyana; Poetschke, Petra , Polymer , 49 , 7 , 1902-1909 (2008)",,"PA6/MWNT (20wt%) masterbatch supplied by Hyperion Catalysis International Inc., [MWNT] multi-walled carbon nanotubes prepared by chem. vapour deposition (CVD) method, diam.=ca.10nm, l >10micron, aspect ratio=ca.1000",Granular pre-mixt. of PA6/MWNT masterbatch and PA6 melt mixed in twin-screw lab. extruder at 270C and 175rpm,,,,,,"Extruded at 270C, 175rpm and throughput 1.3kg/h using twin-screw lab. extruder with measurement slit die equipped with dielectric sensors",,,,,,,,,,,,,,,,,,,,,,,,,,,,,,,,,,,,,,,,,,,,,,,,,,,,,,,,0.002,-2.6989700043360187,"Measured at 25min after the extruder stopped, (frequency) 21.54Hz","AC cond., taken from the Fig.8",LCR bridge (in-line measurement),,,,
38904-6-1-1,P100004,poly(hexano-6-lactam),Homopolymer,Polyamides/thioamides,C6H11NO,113.16,,"linear,Thermoplastic,Semiconductive&Electroconductive",Composite,MWNT;wt%;2.7;nanotube,,Quiescent polymer melt,,"Alig, Ingo; Lellinger, Dirk; Engel, Martin; Skipa, Tetyana; Poetschke, Petra , Polymer , 49 , 7 , 1902-1909 (2008)",,"PA6/MWNT (20wt%) masterbatch supplied by Hyperion Catalysis International Inc., [MWNT] multi-walled carbon nanotubes prepared by chem. vapour deposition (CVD) method, diam.=ca.10nm, l >10micron, aspect ratio=ca.1000",Granular pre-mixt. of PA6/MWNT masterbatch and PA6 melt mixed in twin-screw lab. extruder at 270C and 175rpm,,,,,,"Extruded at 270C, 175rpm and throughput 1.3kg&slash;h using twin-screw lab. extruder with measurement slit die equipped with dielectric sensors",,,,,,,,,,,,,,,,,,,,,,,,,,,,,,,,,,,,,,,,,,,,,,,,,,,,,,,,0.015,-1.8239087409443189,"Measured at 25min after the extruder stopped, (frequency) 21.54Hz","AC cond., taken from the Fig.8",LCR bridge (in-line measurement),,,,
38904-6-1-2,P100004,poly(hexano-6-lactam),Homopolymer,Polyamides/thioamides,C6H11NO,113.16,,"linear,Thermoplastic,Semiconductive&Electroconductive",Composite,MWNT;wt%;2.7;nanotube,,Quiescent polymer melt,,"Alig, Ingo; Lellinger, Dirk; Engel, Martin; Skipa, Tetyana; Poetschke, Petra , Polymer , 49 , 7 , 1902-1909 (2008)",,"PA6/MWNT (20wt%) masterbatch supplied by Hyperion Catalysis International Inc., [MWNT] multi-walled carbon nanotubes prepared by chem. vapour deposition (CVD) method, diam.=ca.10nm, l >10micron, aspect ratio=ca.1000",Granular pre-mixt. of PA6/MWNT masterbatch and PA6 melt mixed in twin-screw lab. extruder at 260C and 175rpm,,,,,,"Extruded at 260C, 175rpm and throughput 1.3kg&slash;h using twin-screw lab. extruder with measurement slit die equipped with dielectric sensors",,,,,,,,,,,,,,,,,,,,,,,,,,,,,,,,,,,,,,,,,,,,,,,,,,,,,,,,0.006,-2.221848749616356,"Measured at 25min after the extruder stopped, (frequency) 21.54Hz","AC cond., taken from the Fig.7",LCR bridge (in-line measurement),,,,
38904-6-1-3,P100004,poly(hexano-6-lactam),Homopolymer,Polyamides/thioamides,C6H11NO,113.16,,"linear,Thermoplastic,Semiconductive&Electroconductive",Composite,MWNT;wt%;2.7;nanotube,,Quiescent polymer melt,,"Alig, Ingo; Lellinger, Dirk; Engel, Martin; Skipa, Tetyana; Poetschke, Petra , Polymer , 49 , 7 , 1902-1909 (2008)",,"PA6/MWNT (20wt%) masterbatch supplied by Hyperion Catalysis International Inc., [MWNT] multi-walled carbon nanotubes prepared by chem. vapour deposition (CVD) method, diam.=ca.10nm, l >10micron, aspect ratio=ca.1000",Granular pre-mixt. of PA6/MWNT masterbatch and PA6 melt mixed in twin-screw lab. extruder at 250C and 175rpm,,,,,,"Extruded at 250C, 175rpm and throughput 1.3kg&slash;h using twin-screw lab. extruder with measurement slit die equipped with dielectric sensors",,,,,,,,,,,,,,,,,,,,,,,,,,,,,,,,,,,,,,,,,,,,,,,,,,,,,,,,0.0016,-2.795880017344075,"Measured at 25min after the extruder stopped, (frequency) 21.54Hz","AC cond., taken from the Fig.7",LCR bridge (in-line measurement),,,,
38977-2-1-1,P050003,poly(vinylidene fluoride),Homopolymer,Polyhalo-olefins,C2H2F2,64.03,,"linear,Thermoplastic,Crystal",Composite,double-walled carbon nanotube(DWNT);vol%;0.02,,Film,,"Almasri, Atheer; Ounaies, Zoubeida; Kim, Yeon Seok; Grunlan, Jaime , Macromolecular Materials and Engineering , 293 , 2 , 123-131 (2008)",,"[poly(vinylidene fluoride)(PVDF)]Kynar 500  provided by Arkema Inc. in powder form, [double-walled carbon nanotube(DWNT)]d=0.75-1.5nm, l=200-2000nm, provided by Carbon Nanotechnologies Inc.","DWNT dispersed in DMAc by mechanical stirrer and sinication, then PVDF added and stirred at 150rpm under sonication for 1h, finally the solution mechanically stirred for 9h without sonication","Crystal36.3[%](DSC,heating rate 10K/min, N2,)",,,,,,cast from DMAc solution on glass plate,,,,,,,,,,,,,,,,,,,,,,,,,,,,,,,,,,,,,,,,,,,,,,,,,,,,,,,6e-12,-11.221848749616356,,"dc conductivity extrapolated from ac data, taken from the Fig.4",LCR high precision meter,,,,
38977-3-1-1,P050003,poly(vinylidene fluoride),Homopolymer,Polyhalo-olefins,C2H2F2,64.03,,"linear,Thermoplastic,Crystal",Composite,double-walled carbon nanotube(DWNT);vol%;0.12,,Film,,"Almasri, Atheer; Ounaies, Zoubeida; Kim, Yeon Seok; Grunlan, Jaime , Macromolecular Materials and Engineering , 293 , 2 , 123-131 (2008)",,"[poly(vinylidene fluoride)(PVDF)]Kynar 500  provided by Arkema Inc. in powder form, [double-walled carbon nanotube(DWNT)]d=0.75-1.5nm, l=200-2000nm, provided by Carbon Nanotechnologies Inc.","DWNT dispersed in DMAc by mechanical stirrer and sinication, then PVDF added and stirred at 150rpm under sonication for 1h, finally the solution mechanically stirred for 9h without sonication","Crystal35.1[%](DSC,heating rate 10K/min, N2,)",,,,,,cast from DMAc solution on glass plate,,,,,,,,,,,,,,,,,,,,,,,,,,,,,,,,,,,,,,,,,,,,,,,,,,,,,,,1.5e-11,-10.82390874094432,,"dc conductivity extrapolated from ac data, taken from the Fig.4",LCR high precision meter,,,,
38977-4-1-1,P050003,poly(vinylidene fluoride),Homopolymer,Polyhalo-olefins,C2H2F2,64.03,,"linear,Thermoplastic,Crystal",Composite,double-walled carbon nanotube(DWNT);vol%;0.23,,Film,,"Almasri, Atheer; Ounaies, Zoubeida; Kim, Yeon Seok; Grunlan, Jaime , Macromolecular Materials and Engineering , 293 , 2 , 123-131 (2008)",,"[poly(vinylidene fluoride)(PVDF)]Kynar 500  provided by Arkema Inc. in powder form, [double-walled carbon nanotube(DWNT)]d=0.75-1.5nm, l=200-2000nm, provided by Carbon Nanotechnologies Inc.","DWNT dispersed in DMAc by mechanical stirrer and sinication, then PVDF added and stirred at 150rpm under sonication for 1h, finally the solution mechanically stirred for 9h without sonication","Crystal34.9[%](DSC,heating rate 10K/min, N2,)",,,,,,cast from DMAc solution on glass plate,,,,,,,,,,,,,,,,,,,,,,,,,,,,,,,,,,,,,,,,,,,,,,,,,,,,,,,1e-09,-9.0,,"dc conductivity extrapolated from ac data, taken from the Fig.4",LCR high precision meter,,,,
38977-5-1-1,P050003,poly(vinylidene fluoride),Homopolymer,Polyhalo-olefins,C2H2F2,64.03,,"linear,Thermoplastic,Crystal",Composite,double-walled carbon nanotube(DWNT);vol%;0.46,,Film,,"Almasri, Atheer; Ounaies, Zoubeida; Kim, Yeon Seok; Grunlan, Jaime , Macromolecular Materials and Engineering , 293 , 2 , 123-131 (2008)",,"[poly(vinylidene fluoride)(PVDF)]Kynar 500  provided by Arkema Inc. in powder form, [double-walled carbon nanotube(DWNT)]d=0.75-1.5nm, l=200-2000nm, provided by Carbon Nanotechnologies Inc.","DWNT dispersed in DMAc by mechanical stirrer and sinication, then PVDF added and stirred at 150rpm under sonication for 1h, finally the solution mechanically stirred for 9h without sonication","Crystal34.7[%](DSC,heating rate 10K/min, N2,)",,,,,,cast from DMAc solution on glass plate,,,,,,,,,,,,,,,,,,,,,,,,,,,,,,,,,,,,,,,,,,,,,,,,,,,,,,,0.003,-2.5228787452803374,,"dc conductivity extrapolated from ac data, taken from the Fig.4",LCR high precision meter,,,,
38977-6-1-1,P050003,poly(vinylidene fluoride),Homopolymer,Polyhalo-olefins,C2H2F2,64.03,,"linear,Thermoplastic,Crystal",Composite,double-walled carbon nanotube(DWNT);vol%;0.58,,Film,,"Almasri, Atheer; Ounaies, Zoubeida; Kim, Yeon Seok; Grunlan, Jaime , Macromolecular Materials and Engineering , 293 , 2 , 123-131 (2008)",,"[poly(vinylidene fluoride)(PVDF)]Kynar 500  provided by Arkema Inc. in powder form, [double-walled carbon nanotube(DWNT)]d=0.75-1.5nm, l=200-2000nm, provided by Carbon Nanotechnologies Inc.","DWNT dispersed in DMAc by mechanical stirrer and sinication, then PVDF added and stirred at 150rpm under sonication for 1h, finally the solution mechanically stirred for 9h without sonication",,,,,,,cast from DMAc solution on glass plate,,,,,,,,,,,,,,,,,,,,,,,,,,,,,,,,,,,,,,,,,,,,,,,,,,,,,,,0.006,-2.221848749616356,,"dc conductivity extrapolated from ac data, taken from the Fig.4",LCR high precision meter,,,,
38977-7-1-1,P050003,poly(vinylidene fluoride),Homopolymer,Polyhalo-olefins,C2H2F2,64.03,,"linear,Thermoplastic,Crystal",Composite,double-walled carbon nanotube(DWNT);vol%;1.15,,Film,,"Almasri, Atheer; Ounaies, Zoubeida; Kim, Yeon Seok; Grunlan, Jaime , Macromolecular Materials and Engineering , 293 , 2 , 123-131 (2008)",,"[poly(vinylidene fluoride)(PVDF)]Kynar 500  provided by Arkema Inc. in powder form, [double-walled carbon nanotube(DWNT)]d=0.75-1.5nm, l=200-2000nm, provided by Carbon Nanotechnologies Inc.","DWNT dispersed in DMAc by mechanical stirrer and sinication, then PVDF added and stirred at 150rpm under sonication for 1h, finally the solution mechanically stirred for 9h without sonication","Crystal32.8[%](DSC,heating rate 10K/min, N2,)",,,,,,cast from DMAc solution on glass plate,,,,,,,,,,,,,,,,,,,,,,,,,,,,,,,,,,,,,,,,,,,,,,,,,,,,,,,0.03,-1.5228787452803376,,"dc conductivity extrapolated from ac data, taken from the Fig.4",LCR high precision meter,,,,
38977-8-1-1,P050003,poly(vinylidene fluoride),Homopolymer,Polyhalo-olefins,C2H2F2,64.03,,"linear,Thermoplastic,Crystal",Composite,double-walled carbon nanotube(DWNT);vol%;2.28,,Film,,"Almasri, Atheer; Ounaies, Zoubeida; Kim, Yeon Seok; Grunlan, Jaime , Macromolecular Materials and Engineering , 293 , 2 , 123-131 (2008)",,"[poly(vinylidene fluoride)(PVDF)]Kynar 500  provided by Arkema Inc. in powder form, [double-walled carbon nanotube(DWNT)]d=0.75-1.5nm, l=200-2000nm, provided by Carbon Nanotechnologies Inc.","DWNT dispersed in DMAc by mechanical stirrer and sinication, then PVDF added and stirred at 150rpm under sonication for 1h, finally the solution mechanically stirred for 9h without sonication","Crystal29.1[%](DSC,heating rate 10K/min, N2,)",,,,,,cast from DMAc solution on glass plate,,,,,,,,,,,,,,,,,,,,,,,,,,,,,,,,,,,,,,,,,,,,,,,,,,,,,,,0.1,-1.0,,"dc conductivity extrapolated from ac data, taken from the Fig.4",LCR high precision meter,,,,
38977-9-1-1,P050003,poly(vinylidene fluoride),Homopolymer,Polyhalo-olefins,C2H2F2,64.03,,"linear,Thermoplastic,Crystal",Composite,double-walled carbon nanotube(DWNT);vol%;4.51,,Film,,"Almasri, Atheer; Ounaies, Zoubeida; Kim, Yeon Seok; Grunlan, Jaime , Macromolecular Materials and Engineering , 293 , 2 , 123-131 (2008)",,"[poly(vinylidene fluoride)(PVDF)]Kynar 500  provided by Arkema Inc. in powder form, [double-walled carbon nanotube(DWNT)]d=0.75-1.5nm, l=200-2000nm, provided by Carbon Nanotechnologies Inc.","DWNT dispersed in DMAc by mechanical stirrer and sinication, then PVDF added and stirred at 150rpm under sonication for 1h, finally the solution mechanically stirred for 9h without sonication","Crystal23.5[%](DSC,heating rate 10K/min, N2,)",,,,,,cast from DMAc solution on glass plate,,,,,,,,,,,,,,,,,,,,,,,,,,,,,,,,,,,,,,,,,,,,,,,,,,,,,,,0.1,-1.0,,"dc conductivity extrapolated from ac data, taken from the Fig.4",LCR high precision meter,,,,
39118-10-1-1,P010002,poly(prop-1-ene),Homopolymer,Polyolefins,C3H6,42.08,,"linear,Thermoplastic,Crystal",Composite,natural graphite powder(G2);wt%;50,Molded at 180C and 2 MPa for 10min,Sheet,"l = 80mm, w = 19.5mm, t = ca. 2.5mm","Mironov, V. S.; Kim, J. K.; Park, M.; Lim, S.; Cho, W. K. , Polymer Testing , 26 , 4 , 547-555 (2007)",,"[polypropylene(PP)] ;HJ500;Samsung Total Petrochemicals Co., Korea, MFI = 11g/10min, obtained in the form of powder, particle fraction size 300-500micron, [G2] av. particle size 21.3 micron",Powder polymer binder and conductive filler dry-mixed in high-speed mixer for 2min,,,,,,,,,,,,,,,,,,,,,,,,,,,,,,,,,,,,,,,,,,,,,,,,,,,,,,,,,,,,,,0.41,-0.3872161432802645,"Distance between potential knife-edged electrode 15mm, treated at 70C for 2h before testing",,Standard four-electrode(FE) method,,"l = 80mm, w = 19.5mm, t = ca. 2.5mm",0.0025,-2.6020599913279625
39118-11-1-1,P010002,poly(prop-1-ene),Homopolymer,Polyolefins,C3H6,42.08,,"linear,Thermoplastic,Crystal",Composite,natural graphite powder(G2);wt%;75,Molded at 180C and 2 MPa for 10min,Sheet,"l = 80mm, w = 19.5mm, t = ca. 2.5mm","Mironov, V. S.; Kim, J. K.; Park, M.; Lim, S.; Cho, W. K. , Polymer Testing , 26 , 4 , 547-555 (2007)",,"[polypropylene(PP)] ;HJ500;Samsung Total Petrochemicals Co., Korea, MFI = 11g/10min, obtained in the form of powder, particle fraction size 300-500micron, [G2] av. particle size 21.3 micron",Powder polymer binder and conductive filler dry-mixed in high-speed mixer for 2min,,,,,,,,,,,,,,,,,,,,,,,,,,,,,,,,,,,,,,,,,,,,,,,,,,,,,,,,,,,,,,20.16,1.3044905277734875,"Distance between potential knife-edged electrode 15mm, treated at 70C for 2h before testing",,Standard four-electrode(FE) method,,"l = 80mm, w = 19.5mm, t = ca. 2.5mm",0.0025,-2.6020599913279625
39118-12-1-1,P050003,poly(vinylidene fluoride),Homopolymer,Polyhalo-olefins,C2H2F2,64.03,,"linear,Thermoplastic,Crystal",Composite,natural graphite powder(G2);wt%;50,Molded at 180C and 2 MPa for 10min,Sheet,"l = 80mm, w = 19.5mm, t = ca. 2.5mm","Mironov, V. S.; Kim, J. K.; Park, M.; Lim, S.; Cho, W. K. , Polymer Testing , 26 , 4 , 547-555 (2007)",,"[poly(vinylidene fluoride)(PVDF)] Hylar;301F;Solvay Solexis, Inc., obtained in the form of powder, av. particle size ca. 1 micron, [G2] av. particle size 21.3 micron",Powder polymer binder and conductive filler dry-mixed in high-speed mixer for 2min,,,,,,,,,,,,,,,,,,,,,,,,,,,,,,,,,,,,,,,,,,,,,,,,,,,,,,,,,,,,,,0.24,-0.619788758288394,"Distance between potential knife-edged electrode 15mm, treated at 70C for 2h before testing",,Standard four-electrode(FE) method,,"l = 80mm, w = 19.5mm, t = ca. 2.5mm",0.0025,-2.6020599913279625
39118-13-1-1,P050003,poly(vinylidene fluoride),Homopolymer,Polyhalo-olefins,C2H2F2,64.03,,"linear,Thermoplastic,Crystal",Composite,natural graphite powder(G2);wt%;75,Molded at 180C and 2 MPa for 10min,Sheet,"l = 80mm, w = 19.5mm, t = ca. 2.5mm","Mironov, V. S.; Kim, J. K.; Park, M.; Lim, S.; Cho, W. K. , Polymer Testing , 26 , 4 , 547-555 (2007)",,"[poly(vinylidene fluoride)(PVDF)] Hylar;301F;Solvay Solexis, Inc., obtained in the form of powder, av. particle size ca. 1 micron, [G2] av. particle size 21.3 micron",Powder polymer binder and conductive filler dry-mixed in high-speed mixer for 2min,,,,,,,,,,,,,,,,,,,,,,,,,,,,,,,,,,,,,,,,,,,,,,,,,,,,,,,,,,,,,,0.49,-0.3098039199714863,"Distance between potential knife-edged electrode 15mm, treated at 70C for 2h before testing",,Standard four-electrode(FE) method,,"l = 80mm, w = 19.5mm, t = ca. 2.5mm",0.0025,-2.6020599913279625
39118-15-1-1,P010002,poly(prop-1-ene),Homopolymer,Polyolefins,C3H6,42.08,,"linear,Thermoplastic,Crystal",Composite,natural scaly graphite(G1);wt%;60,Molded at 180C and 20 MPa,Sheet,"l = 80mm, w = 19.5mm, t = ca. 2.5mm","Mironov, V. S.; Kim, J. K.; Park, M.; Lim, S.; Cho, W. K. , Polymer Testing , 26 , 4 , 547-555 (2007)",,"[polypropylene(PP)] ;HJ500;Samsung Total Petrochemicals Co., Korea, MFI = 11g/10min, obtained in the form of powder, particle fraction size 300-500micron, [G1] av. particle size 52.2 micron",Powder polymer binder and conductive filler dry-mixed in high-speed mixer for 2min,,,,,,,,,,,,,,,,,,,,,,,,,,,,,,,,,,,,,,,,,,,,,,,,,,,,,,,,,,,,,,112.0,2.049218022670181,"Distance between potential knife-edged electrode 15mm, treated at 70C for 2h before testing",,Standard four-electrode(FE) method,,"l = 80mm, w = 19.5mm, t = ca. 2.5mm",0.0025,-2.6020599913279625
39118-16-1-1,P010002,poly(prop-1-ene),Homopolymer,Polyolefins,C3H6,42.08,,"linear,Thermoplastic,Crystal",Composite,synthetic graphite powder(G3);wt%;60,Molded at 180C and 20 MPa,Sheet,"l = 80mm, w = 19.5mm, t = ca. 2.5mm","Mironov, V. S.; Kim, J. K.; Park, M.; Lim, S.; Cho, W. K. , Polymer Testing , 26 , 4 , 547-555 (2007)",,"[polypropylene(PP)] ;HJ500;Samsung Total Petrochemicals Co., Korea, MFI = 11g/10min, obtained in the form of powder, particle fraction size 300-500micron, [G3] anisotropic scaly particles, av. size 3.5 micron",Powder polymer binder and conductive filler dry-mixed in high-speed mixer for 2min,,,,,,,,,,,,,,,,,,,,,,,,,,,,,,,,,,,,,,,,,,,,,,,,,,,,,,,,,,,,,,46.0,1.662757831681574,"Distance between potential knife-edged electrode 15mm, treated at 70C for 2h before testing",,Standard four-electrode(FE) method,,"l = 80mm, w = 19.5mm, t = ca. 2.5mm",0.0025,-2.6020599913279625
39206-1-1-1,P020001,polystyrene,Homopolymer,"Polystyrenes, Polyvinyls",C8H8,104.15,,"linear,Thermoplastic,Electroconductive",Composite,singlewalled-nanotubes(SWNT);wt%;21,,Film,t = 50-290 micron,"Blighe, Fiona M.; Hernandez, Yenny R.; Blau, Werner J.; Coleman, Jonathan N. , Advanced Materials , 19 , 24 , 4443-4447 (2007)",,"[polystyrene(PS)] Mw = 3.5E(5), obtained from Aldrich, [SWNT] purified SWNT (HiPCO)",Mixed in NMP using high-power ultrasonic tip,,,,,,,"Vacuum filtered through Teflon filter paper, washed with water and MeOH, dried, then the film peeled from filter paper",,,,,,,,,,,,,,,,,,,,,,,,,,,,,,,,,,,,,,,,,,,,,,,,,,,,,,,1.7,0.2304489213782739,In-plane direction,Taken from the Fig.3-A,Keithley Model 2400 sourcemeter (I-V measurement),,t = 50-290 micron,0.00017,-3.769551078621726
39206-2-1-1,P020001,polystyrene,Homopolymer,"Polystyrenes, Polyvinyls",C8H8,104.15,,"linear,Thermoplastic,Electroconductive",Composite,singlewalled-nanotubes(SWNT);wt%;37,,Film,t = 50-290 micron,"Blighe, Fiona M.; Hernandez, Yenny R.; Blau, Werner J.; Coleman, Jonathan N. , Advanced Materials , 19 , 24 , 4443-4447 (2007)",,"[polystyrene(PS)] Mw = 3.5E(5), obtained from Aldrich, [SWNT] purified SWNT (HiPCO)",Mixed in NMP using high-power ultrasonic tip,,,,,,,"Vacuum filtered through Teflon filter paper, washed with water and MeOH, dried, then the film peeled from filter paper",,,,,,,,,,,,,,,,,,,,,,,,,,,,,,,,,,,,,,,,,,,,,,,,,,,,,,,4.2,0.6232492903979004,In-plane direction,Taken from the Fig.3-A,Keithley Model 2400 sourcemeter (I-V measurement),,t = 50-290 micron,0.00017,-3.769551078621726
39206-3-1-1,P020001,polystyrene,Homopolymer,"Polystyrenes, Polyvinyls",C8H8,104.15,,"linear,Thermoplastic,Electroconductive",Composite,singlewalled-nanotubes(SWNT);wt%;50,,Film,t = 50-290 micron,"Blighe, Fiona M.; Hernandez, Yenny R.; Blau, Werner J.; Coleman, Jonathan N. , Advanced Materials , 19 , 24 , 4443-4447 (2007)",,"[polystyrene(PS)] Mw = 3.5E(5), obtained from Aldrich, [SWNT] purified SWNT (HiPCO)",Mixed in NMP using high-power ultrasonic tip,,,,,,,"Vacuum filtered through Teflon filter paper, washed with water and MeOH, dried, then the film peeled from filter paper",,,,,,,,,,,,,,,,,,,,,,,,,,,,,,,,,,,,,,,,,,,,,,,,,,,,,,,3.4,0.5314789170422551,In-plane direction,Taken from the Fig.3-A,Keithley Model 2400 sourcemeter (I-V measurement),,t = 50-290 micron,0.00017,-3.769551078621726
39206-4-1-1,P020001,polystyrene,Homopolymer,"Polystyrenes, Polyvinyls",C8H8,104.15,,"linear,Thermoplastic,Electroconductive",Composite,singlewalled-nanotubes(SWNT);wt%;68,,Film,t = 50-290 micron,"Blighe, Fiona M.; Hernandez, Yenny R.; Blau, Werner J.; Coleman, Jonathan N. , Advanced Materials , 19 , 24 , 4443-4447 (2007)",,"[polystyrene(PS)] Mw = 3.5E(5), obtained from Aldrich, [SWNT] purified SWNT (HiPCO)",Mixed in NMP using high-power ultrasonic tip,,,,,,,"Vacuum filtered through Teflon filter paper, washed with water and MeOH, dried, then the film peeled from filter paper",,,,,,,,,,,,,,,,,,,,,,,,,,,,,,,,,,,,,,,,,,,,,,,,,,,,,,,7.0,0.8450980400142568,In-plane direction,Taken from the Fig.3-A,Keithley Model 2400 sourcemeter (I-V measurement),,t = 50-290 micron,0.00017,-3.769551078621726
39206-5-1-1,P020001,polystyrene,Homopolymer,"Polystyrenes, Polyvinyls",C8H8,104.15,,"linear,Thermoplastic,Electroconductive",Composite,singlewalled-nanotubes(SWNT);wt%;80,,Film,t = 50-290 micron,"Blighe, Fiona M.; Hernandez, Yenny R.; Blau, Werner J.; Coleman, Jonathan N. , Advanced Materials , 19 , 24 , 4443-4447 (2007)",,"[polystyrene(PS)] Mw = 3.5E(5), obtained from Aldrich, [SWNT] purified SWNT (HiPCO)",Mixed in NMP using high-power ultrasonic tip,,,,,,,"Vacuum filtered through Teflon filter paper, washed with water and MeOH, dried, then the film peeled from filter paper",,,,,,,,,,,,,,,,,,,,,,,,,,,,,,,,,,,,,,,,,,,,,,,,,,,,,,,20.0,1.3010299956639813,In-plane direction,Taken from the Fig.3-A,Keithley Model 2400 sourcemeter (I-V measurement),,t = 50-290 micron,0.00017,-3.769551078621726
39293-2-1-1,P150011,poly(bisphenol A carbonate),Homopolymer,Polycarbonates/thiocarbonates,C16H14O3,254.28,,"linear,Thermoplastic,Amorphous",Composite,stainless steel long fiber tows;volume fraction;0.050,,,,"Fox, Richard T.; Wani, Vijay; Howard, Kevin E.; Bogle, Andrew; Kempel, Leo , Journal of Applied Polymer Science , 107 , 4 , 2558-2566 (2008)",,"(polycarbonate) melt flow rate 15-22, (stainless steel long fiber tow) diam. = 8 micron",Melt compounded,,,,,,,,,,,,,,,,,,,,,,,,,,,,,,,,,,,,,,,,,,,,,,,,,,,,,,,,,,,,,,4e-10,-9.397940008672036,,"DC conductivity, taken from the Fig.3c",[Not Reported],,,,
39293-3-1-1,P150011,poly(bisphenol A carbonate),Homopolymer,Polycarbonates/thiocarbonates,C16H14O3,254.28,,"linear,Thermoplastic,Amorphous",Composite,stainless steel long fiber tows;volume fraction;0.10,,,,"Fox, Richard T.; Wani, Vijay; Howard, Kevin E.; Bogle, Andrew; Kempel, Leo , Journal of Applied Polymer Science , 107 , 4 , 2558-2566 (2008)",,"(polycarbonate) melt flow rate 15-22, (stainless steel long fiber tow) diam. = 8 micron",Melt compounded,,,,,,,,,,,,,,,,,,,,,,,,,,,,,,,,,,,,,,,,,,,,,,,,,,,,,,,,,,,,,,7.9e-07,-6.102372908709558,,"DC conductivity, taken from the Fig.3c",[Not Reported],,,,
39293-4-1-1,P150011,poly(bisphenol A carbonate),Homopolymer,Polycarbonates/thiocarbonates,C16H14O3,254.28,,"linear,Thermoplastic,Amorphous",Composite,nickel-carbon (NiC) long fiber tows;volume fraction;0.050,,,,"Fox, Richard T.; Wani, Vijay; Howard, Kevin E.; Bogle, Andrew; Kempel, Leo , Journal of Applied Polymer Science , 107 , 4 , 2558-2566 (2008)",,"(polycarbonate) melt flow rate 15-22, [nickel-carbon (NiC) long fiber tows] diam. = 8 micron",Melt compounded,,,,,,,,,,,,,,,,,,,,,,,,,,,,,,,,,,,,,,,,,,,,,,,,,,,,,,,,,,,,,,4e-10,-9.397940008672036,,"DC conductivity, taken from the Fig.3c",[Not Reported],,,,
39293-5-1-1,P150011,poly(bisphenol A carbonate),Homopolymer,Polycarbonates/thiocarbonates,C16H14O3,254.28,,"linear,Thermoplastic,Amorphous",Composite,nickel-carbon (NiC) long fiber tows;volume fraction;0.10,,,,"Fox, Richard T.; Wani, Vijay; Howard, Kevin E.; Bogle, Andrew; Kempel, Leo , Journal of Applied Polymer Science , 107 , 4 , 2558-2566 (2008)",,"(polycarbonate) melt flow rate 15-22, [nickel-carbon (NiC) long fiber tows] diam. = 8 micron",Melt compounded,,,,,,,,,,,,,,,,,,,,,,,,,,,,,,,,,,,,,,,,,,,,,,,,,,,,,,,,,,,,,,0.0004,-3.397940008672037,,"DC conductivity, taken from the Fig.3c",[Not Reported],,,,
39293-6-1-1,P150011,poly(bisphenol A carbonate),Homopolymer,Polycarbonates/thiocarbonates,C16H14O3,254.28,,"linear,Thermoplastic,Amorphous",Composite,stainless steel long fiber tows;volume fraction;0.020,,,,"Fox, Richard T.; Wani, Vijay; Howard, Kevin E.; Bogle, Andrew; Kempel, Leo , Journal of Applied Polymer Science , 107 , 4 , 2558-2566 (2008)",,"(polycarbonate) melt flow rate 15-22, (stainless steel long fiber tow) diam. = 8 micron",Dry blended,,,,,,,,,,,,,,,,,,,,,,,,,,,,,,,,,,,,,,,,,,,,,,,,,,,,,,,,,,,,,,1.0,0.0,,"DC conductivity, taken from the Fig.3c",[Not Reported],,,,
39293-7-1-1,P150011,poly(bisphenol A carbonate),Homopolymer,Polycarbonates/thiocarbonates,C16H14O3,254.28,,"linear,Thermoplastic,Amorphous",Composite,stainless steel long fiber tows;volume fraction;0.030,,,,"Fox, Richard T.; Wani, Vijay; Howard, Kevin E.; Bogle, Andrew; Kempel, Leo , Journal of Applied Polymer Science , 107 , 4 , 2558-2566 (2008)",,"(polycarbonate) melt flow rate 15-22, (stainless steel long fiber tow) diam. = 8 micron",Dry blended,,,,,,,,,,,,,,,,,,,,,,,,,,,,,,,,,,,,,,,,,,,,,,,,,,,,,,,,,,,,,,2.5,0.3979400086720376,,"DC conductivity, taken from the Fig.3c",[Not Reported],,,,
39293-8-1-1,P150011,poly(bisphenol A carbonate),Homopolymer,Polycarbonates/thiocarbonates,C16H14O3,254.28,,"linear,Thermoplastic,Amorphous",Composite,nickel-carbon (NiC) long fiber tows;volume fraction;0.020,,,,"Fox, Richard T.; Wani, Vijay; Howard, Kevin E.; Bogle, Andrew; Kempel, Leo , Journal of Applied Polymer Science , 107 , 4 , 2558-2566 (2008)",,"(polycarbonate) melt flow rate 15-22, [nickel-carbon (NiC) long fiber tows] diam. = 8 micron",Dry blended,,,,,,,,,,,,,,,,,,,,,,,,,,,,,,,,,,,,,,,,,,,,,,,,,,,,,,,,,,,,,,0.001,-3.0,,"DC conductivity, taken from the Fig.3c",[Not Reported],,,,
39293-9-1-1,P150011,poly(bisphenol A carbonate),Homopolymer,Polycarbonates/thiocarbonates,C16H14O3,254.28,,"linear,Thermoplastic,Amorphous",Composite,nickel-carbon (NiC) long fiber tows;volume fraction;0.064,,,,"Fox, Richard T.; Wani, Vijay; Howard, Kevin E.; Bogle, Andrew; Kempel, Leo , Journal of Applied Polymer Science , 107 , 4 , 2558-2566 (2008)",,"(polycarbonate) melt flow rate 15-22, [nickel-carbon (NiC) long fiber tows] diam. = 8 micron",Dry blended,,,,,,,,,,,,,,,,,,,,,,,,,,,,,,,,,,,,,,,,,,,,,,,,,,,,,,,,,,,,,,0.63,-0.2006594505464183,,"DC conductivity, taken from the Fig.3c",[Not Reported],,,,
39293-10-1-1,P150011,poly(bisphenol A carbonate),Homopolymer,Polycarbonates/thiocarbonates,C16H14O3,254.28,,"linear,Thermoplastic,Amorphous",Composite,nickel-carbon (NiC) long fiber tows;volume fraction;0.090,,,,"Fox, Richard T.; Wani, Vijay; Howard, Kevin E.; Bogle, Andrew; Kempel, Leo , Journal of Applied Polymer Science , 107 , 4 , 2558-2566 (2008)",,"(polycarbonate) melt flow rate 15-22, [nickel-carbon (NiC) long fiber tows] diam. = 8 micron",Dry blended,,,,,,,,,,,,,,,,,,,,,,,,,,,,,,,,,,,,,,,,,,,,,,,,,,,,,,,,,,,,,,2.5,0.3979400086720376,,"DC conductivity, taken from the Fig.3c",[Not Reported],,,,
39565-1-1-1,P010001,polyethene,Homopolymer,Polyolefins,CH2,14.03,,"linear,Thermoplastic,Electroconductive",Composite,expanded graphite (EG);wt%;50;flake,,Short stick,l=16-17mm,"Li, Yuchao; Wu, Dajun; Chen, Guohua , Journal of Applied Polymer Science , 106 , 5 , 3119-3124 (2007)",,"[HDPE] com. product (BK160-4604), MFI=8g/10min, used as carrier of masterbatch, [EG] supplied by Shandong Qingdao Company (China), graphite flakes tangled with each other and most of them not exfoliated to single sheets, thickness of EG sheets=100-400nm","HDPE carrier and dried EG melt mixed on two-roll mill at 160C for 30min, then extruded using single-screw extruder",,,,,,,,,,,,,,,,,,,,,,,,,"EG flakes separated each other and most of them less tangled after intensive rolling, big pores in EG mostly taken up by HDPE carrier (SEM)",,,,,,,,,,,,,,,,,,,,,,,,,,,,,,,,,,,,,0.1337,-0.8738685927380155,23 [C],RT,Multimeter,23.0,l=16-17mm,0.0165,-1.7825160557860937
39565-1-1-2,P010001,polyethene,Homopolymer,Polyolefins,CH2,14.03,,"linear,Thermoplastic,Electroconductive",Composite,expanded graphite (EG);wt%;50;flake,,Short stick,l=16-17mm,"Li, Yuchao; Wu, Dajun; Chen, Guohua , Journal of Applied Polymer Science , 106 , 5 , 3119-3124 (2007)",,"[HDPE] com. product (BK160-4604), MFI=8g/10min, used as carrier of masterbatch, [EG] supplied by Shandong Qingdao Company (China), graphite flakes tangled with each other and most of them not exfoliated to single sheets, thickness of EG sheets=100-400nm","HDPE carrier and dried EG melt mixed on two-roll mill at 190C for 30min, then extruded using single-screw extruder",,,,,,,,,,,,,,,,,,,,,,,,,"EG flakes separated each other and most of them less tangled after intensive rolling, big pores in EG mostly taken up by HDPE carrier (SEM)",,,,,,,,,,,,,,,,,,,,,,,,,,,,,,,,,,,,,0.1745,-0.7582045687048014,23 [C],RT,Multimeter,23.0,l=16-17mm,0.0165,-1.7825160557860937
39565-2-1-1,P010001,polyethene,Homopolymer,Polyolefins,CH2,14.03,,"linear,Thermoplastic,Electroconductive",Composite,expanded graphite (EG);wt%;60;flake,,Short stick,l=16-17mm,"Li, Yuchao; Wu, Dajun; Chen, Guohua , Journal of Applied Polymer Science , 106 , 5 , 3119-3124 (2007)",,"[HDPE] com. product (BK160-4604), MFI=8g/10min, used as carrier of masterbatch, [EG] supplied by Shandong Qingdao Company (China), graphite flakes tangled with each other and most of them not exfoliated to single sheets, thickness of EG sheets=100-400nm","HDPE carrier and dried EG melt mixed on two-roll mill at 160C for 30min, then extruded using single-screw extruder",,,,,,,,,,,,,,,,,,,,,,,,,,,,,,,,,,,,,,,,,,,,,,,,,,,,,,,,,,,,,,0.1582,-0.8007935208383422,23 [C],RT,Multimeter,23.0,l=16-17mm,0.0165,-1.7825160557860937
39565-2-1-2,P010001,polyethene,Homopolymer,Polyolefins,CH2,14.03,,"linear,Thermoplastic,Electroconductive",Composite,expanded graphite (EG);wt%;60;flake,,Short stick,l=16-17mm,"Li, Yuchao; Wu, Dajun; Chen, Guohua , Journal of Applied Polymer Science , 106 , 5 , 3119-3124 (2007)",,"[HDPE] com. product (BK160-4604), MFI=8g/10min, used as carrier of masterbatch, [EG] supplied by Shandong Qingdao Company (China), graphite flakes tangled with each other and most of them not exfoliated to single sheets, thickness of EG sheets=100-400nm","HDPE carrier and dried EG melt mixed on two-roll mill at 190C for 30min, then extruded using single-screw extruder",,,,,,,,,,,,,,,,,,,,,,,,,,,,,,,,,,,,,,,,,,,,,,,,,,,,,,,,,,,,,,0.3802,-0.4199878874705757,23 [C],RT,Multimeter,23.0,l=16-17mm,0.0165,-1.7825160557860937
39565-3-1-1,P010001,polyethene,Homopolymer,Polyolefins,CH2,14.03,,"linear,Thermoplastic,Electroconductive",Composite,expanded graphite (EG);wt%;70;flake,,Short stick,l=16-17mm,"Li, Yuchao; Wu, Dajun; Chen, Guohua , Journal of Applied Polymer Science , 106 , 5 , 3119-3124 (2007)",,"[HDPE] com. product (BK160-4604), MFI=8g/10min, used as carrier of masterbatch, [EG] supplied by Shandong Qingdao Company (China), graphite flakes tangled with each other and most of them not exfoliated to single sheets, thickness of EG sheets=100-400nm","HDPE carrier and dried EG melt mixed on two-roll mill at 160C for 30min, then extruded using single-screw extruder",,,,,,,,,,,,,,,,,,,,,,,,,,,,,,,,,,,,,,,,,,,,,,,,,,,,,,,,,,,,,,0.1779,-0.7498240519160749,23 [C],RT,Multimeter,23.0,l=16-17mm,0.0165,-1.7825160557860937
39565-3-1-2,P010001,polyethene,Homopolymer,Polyolefins,CH2,14.03,,"linear,Thermoplastic,Electroconductive",Composite,expanded graphite (EG);wt%;70;flake,,Short stick,l=16-17mm,"Li, Yuchao; Wu, Dajun; Chen, Guohua , Journal of Applied Polymer Science , 106 , 5 , 3119-3124 (2007)",,"[HDPE] com. product (BK160-4604), MFI=8g/10min, used as carrier of masterbatch, [EG] supplied by Shandong Qingdao Company (China), graphite flakes tangled with each other and most of them not exfoliated to single sheets, thickness of EG sheets=100-400nm","HDPE carrier and dried EG melt mixed on two-roll mill at 190C for 30min, then extruded using single-screw extruder",,,,,,,,,,,,,,,,,,,,,,,,,,,,,,,,,,,,,,,,,,,,,,,,,,,,,,,,,,,,,,0.5988,-0.2227182083289852,23 [C],RT,Multimeter,23.0,l=16-17mm,0.0165,-1.7825160557860937
39565-13-1-1,P010001,polyethene,Homopolymer,Polyolefins,CH2,14.03,,"linear,Thermoplastic,Electroconductive",Composite,expanded graphite (EG);wt%;10;flake,,Short stick,l=16-17mm,"Li, Yuchao; Wu, Dajun; Chen, Guohua , Journal of Applied Polymer Science , 106 , 5 , 3119-3124 (2007)",,"[HDPE] com. product (HD-BB105-001, Japan), MFI=2g/10min, used as matrix polymer, [EG] supplied by Shandong Qingdao Company (China), graphite flakes tangled with each other and most of them not exfoliated to single sheets, thickness of EG sheets=100-400nm",HDPE and dried EG directly mixed at 150C using single-screw extruder and extruded thrice,,,,,,,,,,,,,,,,,,,,,,,,,,,,,,,,,,,,,,,,,,,,,,,,,,,,,,,,,,,,,,2e-13,-12.69897000433602,23 [C],"RT, taken from the Fig.4",High resistance tester,23.0,l=16-17mm,0.0165,-1.7825160557860937
39565-14-1-1,P010001,polyethene,Homopolymer,Polyolefins,CH2,14.03,,"linear,Thermoplastic,Electroconductive",Composite,expanded graphite (EG);wt%;15;flake,,Short stick,l=16-17mm,"Li, Yuchao; Wu, Dajun; Chen, Guohua , Journal of Applied Polymer Science , 106 , 5 , 3119-3124 (2007)",,"[HDPE] com. product (HD-BB105-001, Japan), MFI=2g/10min, used as matrix polymer, [EG] supplied by Shandong Qingdao Company (China), graphite flakes tangled with each other and most of them not exfoliated to single sheets, thickness of EG sheets=100-400nm",HDPE and dried EG directly mixed at 150C using single-screw extruder and extruded thrice,,,,,,,,,,,,,,,,,,,,,,,,,,,,,,,,,,,,,,,,,,,,,,,,,,,,,,,,,,,,,,3e-13,-12.522878745280336,23 [C],"RT, taken from the Fig.4",High resistance tester,23.0,l=16-17mm,0.0165,-1.7825160557860937
39565-15-1-1,P010001,polyethene,Homopolymer,Polyolefins,CH2,14.03,,"linear,Thermoplastic,Electroconductive",Composite,expanded graphite (EG);wt%;20;flake,,Short stick,l=16-17mm,"Li, Yuchao; Wu, Dajun; Chen, Guohua , Journal of Applied Polymer Science , 106 , 5 , 3119-3124 (2007)",,"[HDPE] com. product (HD-BB105-001, Japan), MFI=2g/10min, used as matrix polymer, [EG] supplied by Shandong Qingdao Company (China), graphite flakes tangled with each other and most of them not exfoliated to single sheets, thickness of EG sheets=100-400nm",HDPE and dried EG directly mixed at 150C using single-screw extruder and extruded thrice,,,,,,,,,,,,,,,,,,,,,,,,,,,,,,,,,,,,,,,,,,,,,,,,,,,,,,,,,,,,,,1.2e-09,-8.920818753952375,23 [C],"RT, taken from the Fig.4",High resistance tester,23.0,l=16-17mm,0.0165,-1.7825160557860937
39565-16-1-1,P010001,polyethene,Homopolymer,Polyolefins,CH2,14.03,,"linear,Thermoplastic,Electroconductive",Composite,expanded graphite (EG);wt%;25;flake,,Short stick,l=16-17mm,"Li, Yuchao; Wu, Dajun; Chen, Guohua , Journal of Applied Polymer Science , 106 , 5 , 3119-3124 (2007)",,"[HDPE] com. product (HD-BB105-001, Japan), MFI=2g/10min, used as matrix polymer, [EG] supplied by Shandong Qingdao Company (China), graphite flakes tangled with each other and most of them not exfoliated to single sheets, thickness of EG sheets=100-400nm",HDPE and dried EG directly mixed at 150C using single-screw extruder and extruded thrice,,,,,,,,,,,,,,,,,,,,,,,,,,,,,,,,,,,,,,,,,,,,,,,,,,,,,,,,,,,,,,0.0003,-3.5228787452803374,23 [C],"RT, taken from the Fig.4",Multimeter,23.0,l=16-17mm,0.0165,-1.7825160557860937
39565-17-1-1,P010001,polyethene,Homopolymer,Polyolefins,CH2,14.03,,"linear,Thermoplastic,Electroconductive",Composite,expanded graphite (EG);wt%;30;flake,,Short stick,l=16-17mm,"Li, Yuchao; Wu, Dajun; Chen, Guohua , Journal of Applied Polymer Science , 106 , 5 , 3119-3124 (2007)",,"[HDPE] com. product (HD-BB105-001, Japan), MFI=2g/10min, used as matrix polymer, [EG] supplied by Shandong Qingdao Company (China), graphite flakes tangled with each other and most of them not exfoliated to single sheets, thickness of EG sheets=100-400nm",HDPE and dried EG directly mixed at 150C using single-screw extruder and extruded thrice,,,,,,,,,,,,,,,,,,,,,,,,,,,,,,,,,,,,,,,,,,,,,,,,,,,,,,,,,,,,,,0.04,-1.3979400086720375,23 [C],"RT, taken from the Fig.4",Multimeter,23.0,l=16-17mm,0.0165,-1.7825160557860937
39565-18-1-1,P010001,polyethene,Homopolymer,Polyolefins,CH2,14.03,,"linear,Thermoplastic,Electroconductive",Composite,expanded graphite (EG);wt%;40;flake,,Short stick,l=16-17mm,"Li, Yuchao; Wu, Dajun; Chen, Guohua , Journal of Applied Polymer Science , 106 , 5 , 3119-3124 (2007)",,"[HDPE] com. product (HD-BB105-001, Japan), MFI=2g/10min, used as matrix polymer, [EG] supplied by Shandong Qingdao Company (China), graphite flakes tangled with each other and most of them not exfoliated to single sheets, thickness of EG sheets=100-400nm",HDPE and dried EG directly mixed at 150C using single-screw extruder and extruded thrice,,,,,,,,,,,,,,,,,,,,,,,,,,,,,,,,,,,,,,,,,,,,,,,,,,,,,,,,,,,,,,0.1,-1.0,23 [C],"RT, taken from the Fig.4",Multimeter,23.0,l=16-17mm,0.0165,-1.7825160557860937
39649-2-1-2,P460064,polyaniline,Homopolymer,Polyimines,C6H5N,91.11,,"linear,Electroconductive",Composite,Nano-sized TiO2 particles;wt%;40.6,Shape of Test Piece,Pellet,,"Pham, Quoc Minh; Pham, Dinh Hai; Kim, Jae-Seong; Kim, Eui Jung; Kim, Sunwook , Synthetic Metals , 159 , 19-20 , 2141-2146 (2009)",,[Nano-sized TiO2] Synthesized by hydrolysis/polycondensation reaction of Ti(OiPr)4 and water in supercritical CO2,,,,,,,,,aniline,polycondensation,solution polymn.,,,,,"Nano-sized TiO2 particles, acetic acid, APS",Polymd. in suppercritical CO2 compressed up to 17.2MPa at 40C for 12h,"Washed with H2O and EtOH, then dried",,,Supercritical CO2/1M aq. AcOH,,,,,,,,,,,,,,,,,,,,,,,,,,,,,,,,,,,,,,,,,,0.0378,-1.422508200162775,20 [C],,Four-point probe technique,20.0,,,
