Repository: shimakawa-hvg/expt-group-partitioning

# expt-group-partitioning
"Prevention of Leakage in Machine Learning Prediction for Polymer Composite Properties" 

Hajime Shimakawa, Akiko Kumada, and Masahiro Sato

Department of Electrical Engineering & Information Systems, School of Engineering, 
The University of Tokyo, 7-3-1 Hongo, Bunkyo-ku, 113-8656, Tokyo, Japan

## Content
- ```data_EC.csv```: csv file for data used in EC prediction.
- ```data_TC.csv```: csv file for data used in TC prediction.
- ```make_expt_id.ipynb```: jupyternotebook for making expt-id from reference information.
- ```sample_detail_EC.csv```: csv file for sample details used to make expt-id.

File: sample_detail_EC.csv (part 15 of 37)
39649-3-1-2,P460064,polyaniline,Homopolymer,Polyimines,C6H5N,91.11,,"linear,Electroconductive",Composite,Nano-sized TiO2 particles;wt%;34.4,Shape of Test Piece,Pellet,,"Pham, Quoc Minh; Pham, Dinh Hai; Kim, Jae-Seong; Kim, Eui Jung; Kim, Sunwook , Synthetic Metals , 159 , 19-20 , 2141-2146 (2009)",,,,,,,,,,,aniline,polycondensation,solution polymn.,,,,,APS,aniline-TiO2 hybrid polymd. in suppercritical CO2 compressed up to 17.2MPa at 40C,"Washed with H2O and EtOH, then dried","[aniline-TiO2 hybrid] Mixt. of Ti(OiPr)4, aniline and water reacted at 40C for 12h in supercritical CO2",,Supercritical CO2/1M aq. AcOH,,,,,,,,,,,,,,,,,,,,,,,,,,,,,,,,,,,,,,,,,,0.0775,-1.1106982974936896,20 [C],,Four-point probe technique,20.0,,,
39691-1-1-1,P460064,polyaniline,Homopolymer,Polyimines,C6H5N,91.11,,linear,Composite,silver ;wt%;91.5;,"170C, 30min, 4.4MPa",Disk,,"Nesher, Guy; Aylien, Mali; Sandaki, Guoday; Avnir, David; Marom, Gad , Advanced Functional Materials , 19 , 8 , 1293-1298 (2009)",,"(PANI) Mw=100000, obtained from Aldrich","Mixt. of PANI and AgNO3 in DMF stirred at 100C for 2h, then distilled water added and reduced, ppt. filtered, washed and dried (PANI entrapped in silver)",,,,,,,,,,,,,,,,,,,,,,,,,,,,,,,,,,,,,,,,,,,,,,,,,,,,,,,,,,,,,,110000.0,5.041392685158225,298 [K],Taken from the Fig.8,Four probe method,25.0,,,
39691-2-1-1,P460064,polyaniline,Homopolymer,Polyimines,C6H5N,91.11,,linear,Composite,silver ;wt%;95;,"170C, 30min, 4.4MPa",Disk,,"Nesher, Guy; Aylien, Mali; Sandaki, Guoday; Avnir, David; Marom, Gad , Advanced Functional Materials , 19 , 8 , 1293-1298 (2009)",,"(PANI) Mw=100000, obtained from Aldrich","Mixt. of PANI and AgNO3 in DMF stirred at 100C for 2h, then distilled water added and reduced, ppt. filtered, washed and dried (PANI entrapped in silver)",,,,,,,,,,,,,,,,,,,,,,,,,,,,,,,,,,,,,,,,,,,,,,,,,,,,,,,,,,,,,,150000.0,5.176091259055681,298 [K],Taken from the Fig.8,Four probe method,25.0,,,
39691-3-1-1,P460064,polyaniline,Homopolymer,Polyimines,C6H5N,91.11,,linear,Composite,silver ;wt%;99;,"170C, 30min, 4.4MPa",Disk,,"Nesher, Guy; Aylien, Mali; Sandaki, Guoday; Avnir, David; Marom, Gad , Advanced Functional Materials , 19 , 8 , 1293-1298 (2009)",,"(PANI) Mw=100000, obtained from Aldrich","Mixt. of PANI and AgNO3 in DMF stirred at 100C for 2h, then distilled water added and reduced, ppt. filtered, washed and dried (PANI entrapped in silver)",,,,,,,,,,,,,,,,,,,,,,,,,,,,,,,,,,,,,,,,,,,,,,,,,,,,,,,,,,,,,,250000.0,5.3979400086720375,298 [K],Taken from the Fig.8,Four probe method,25.0,,,
39691-4-1-1,P460064,polyaniline,Homopolymer,Polyimines,C6H5N,91.11,,linear,Composite,silver ;wt%;91.5;,"170C, 30min, 4.4MPa",Disk,,"Nesher, Guy; Aylien, Mali; Sandaki, Guoday; Avnir, David; Marom, Gad , Advanced Functional Materials , 19 , 8 , 1293-1298 (2009)",,"(PANI) Mw=10000, obtained from Aldrich","Mixt. of PANI and AgNO3 in DMF stirred at 100C for 2h, then distilled water added and reduced, ppt. filtered, washed and dried (PANI entrapped in silver)",,,,,,,,,,,,,,,,,,,,,,,,,,,,,,,,,,,,,,,,,,,,,,,,,,,,,,,,,,,,,,53000.0,4.724275869600789,298 [K],Taken from the Fig.8,Four probe method,25.0,,,
39691-5-1-1,P460064,polyaniline,Homopolymer,Polyimines,C6H5N,91.11,,linear,Composite,silver ;wt%;95;,"170C, 30min, 4.4MPa",Disk,,"Nesher, Guy; Aylien, Mali; Sandaki, Guoday; Avnir, David; Marom, Gad , Advanced Functional Materials , 19 , 8 , 1293-1298 (2009)",,"(PANI) Mw=10000, obtained from Aldrich","Mixt. of PANI and AgNO3 in DMF stirred at 100C for 2h, then distilled water added and reduced, ppt. filtered, washed and dried (PANI entrapped in silver)",,,,,,,,,,,,,,,,,,,,,,,,,,,,,,,,,,,,,,,,,,,,,,,,,,,,,,,,,,,,,,140000.0,5.146128035678238,298 [K],Taken from the Fig.8,Four probe method,25.0,,,
39691-6-1-1,P460064,polyaniline,Homopolymer,Polyimines,C6H5N,91.11,,linear,Composite,silver ;wt%;99;,"170C, 30min, 4.4MPa",Disk,,"Nesher, Guy; Aylien, Mali; Sandaki, Guoday; Avnir, David; Marom, Gad , Advanced Functional Materials , 19 , 8 , 1293-1298 (2009)",,"(PANI) Mw=10000, obtained from Aldrich","Mixt. of PANI and AgNO3 in DMF stirred at 100C for 2h, then distilled water added and reduced, ppt. filtered, washed and dried (PANI entrapped in silver)",,,,,,,,,,,,,,,,,,,,,,,,,,,,,,,,,,,,,,,,,,,,,,,,,,,,,,,,,,,,,,180000.0,5.2552725051033065,298 [K],Taken from the Fig.8,Four probe method,25.0,,,
39906-2-1-1,P150011,poly(bisphenol A carbonate),Homopolymer,Polycarbonates/thiocarbonates,C16H14O3,254.28,,,Composite,multiwalled carbon nanotube (MWCNT);wt%;0.2;,Shape of Test Piece,Disk,,"Abbasi, Samaneh; Carreau, Pierre J.; Derdouri, Abdessalem; Moan, Michel , Rheologica Acta , 48 , 9 , 943-959 (2009)",,"(MWCNT) vapor grown, diam.=15-50nm, length=1-10micron, obtaind in masterbatch of 15wt% in PC",The masterbatch of MWCNT diluted with neat PC by melt-mixing at 210 or 250C for 16min,,,,,,,,,,,,,,,,,,,,,,,,,,,,,,,,,,,,,,,,,,,,,,,,,,,,,,,,,,,,,,4e-13,-12.397940008672036,23 [C],Taken from the Fig.17,DC resistance (two probe method),23.0,,,
39906-3-1-1,P150011,poly(bisphenol A carbonate),Homopolymer,Polycarbonates/thiocarbonates,C16H14O3,254.28,,,Composite,multiwalled carbon nanotube (MWCNT);wt%;0.5;,Shape of Test Piece,Disk,,"Abbasi, Samaneh; Carreau, Pierre J.; Derdouri, Abdessalem; Moan, Michel , Rheologica Acta , 48 , 9 , 943-959 (2009)",,"(MWCNT) vapor grown, diam.=15-50nm, length=1-10micron, obtaind in masterbatch of 15wt% in PC",The masterbatch of MWCNT diluted with neat PC by melt-mixing at 210 or 250C for 16min,,,,,,,,,,,,,,,,,,,,,,,,,,,,,,,,,,,,,,,,,,,,,,,,,,,,,,,,,,,,,,2e-11,-10.69897000433602,23 [C],Taken from the Fig.17,DC resistance (two probe method),23.0,,,
39906-4-1-1,P150011,poly(bisphenol A carbonate),Homopolymer,Polycarbonates/thiocarbonates,C16H14O3,254.28,,,Composite,multiwalled carbon nanotube (MWCNT);wt%;1.0;,Shape of Test Piece,Disk,,"Abbasi, Samaneh; Carreau, Pierre J.; Derdouri, Abdessalem; Moan, Michel , Rheologica Acta , 48 , 9 , 943-959 (2009)",,"(MWCNT) vapor grown, diam.=15-50nm, length=1-10micron, obtaind in masterbatch of 15wt% in PC",The masterbatch of MWCNT diluted with neat PC by melt-mixing at 210 or 250C for 16min,,,,,,,,,,,,,,,,,,,,,,,,,,,,,,,,,,,,,,,,,,,,,,,,,,,,,,,,,,,,,,3e-09,-8.522878745280337,23 [C],Taken from the Fig.17,DC resistance (two probe method),23.0,,,
39906-5-1-1,P150011,poly(bisphenol A carbonate),Homopolymer,Polycarbonates/thiocarbonates,C16H14O3,254.28,,,Composite,multiwalled carbon nanotube (MWCNT);wt%;2.0;,Shape of Test Piece,Disk,,"Abbasi, Samaneh; Carreau, Pierre J.; Derdouri, Abdessalem; Moan, Michel , Rheologica Acta , 48 , 9 , 943-959 (2009)",,"(MWCNT) vapor grown, diam.=15-50nm, length=1-10micron, obtaind in masterbatch of 15wt% in PC",The masterbatch of MWCNT diluted with neat PC by melt-mixing at 210 or 250C for 16min,,,,,,,,,,,,,,,,,,,,,,,,,,,,,,,,,,,,,,,,,,,,,,,,,,,,,,,,,,,,,,0.0002,-3.6989700043360174,23 [C],Taken from the Fig.17,DC resistance (two probe method),23.0,,,
39906-6-1-1,P150011,poly(bisphenol A carbonate),Homopolymer,Polycarbonates/thiocarbonates,C16H14O3,254.28,,,Composite,multiwalled carbon nanotube (MWCNT);wt%;5.0;,Shape of Test Piece,Disk,,"Abbasi, Samaneh; Carreau, Pierre J.; Derdouri, Abdessalem; Moan, Michel , Rheologica Acta , 48 , 9 , 943-959 (2009)",,"(MWCNT) vapor grown, diam.=15-50nm, length=1-10micron, obtaind in masterbatch of 15wt% in PC",The masterbatch of MWCNT diluted with neat PC by melt-mixing at 210 or 250C for 16min,,,,,,,,,,,,,,,,,,,,,,,,,,,,,,,,,,,,,,,,,,,,,,,,,,,,,,,,,,,,,,0.002,-2.6989700043360187,23 [C],Taken from the Fig.17,DC resistance (two probe method),23.0,,,
40149-2-1-2,P020001,polystyrene,Homopolymer,"Polystyrenes, Polyvinyls",C8H8,104.15,,linear,Composite,Single-walled carbon nanotube (SWCNT);wt%;0.5,,Film,,"Grady, Brian P.; Paul, Abhijit; Peters, Jonathan E.; Ford, Warren T. , Macromolecules , 42 , 16 , 6152-6158 (2009)",,"[polystyrene] Mw=210000, polydispersity=3.0, [SWCNT] Carbon Nanotechnologies, ligthly oxized HiPCo","polystyrene soln. and SWCNT dispersion in DMF combined and sonicated, then precipitated in water and dried",,,,,,,,,,,,,,,,,,,,,,,,,,,,,,,,,,,,,,,,,,,,,,,,,,,,,,,,,,,,,,8.1e-17,-16.09151498112135,,Taken from the Fig.2,Two point probe method,,,,
40149-3-1-2,P020001,polystyrene,Homopolymer,"Polystyrenes, Polyvinyls",C8H8,104.15,,linear,Composite,Single-walled carbon nanotube (SWCNT);wt%;1.0,,Film,,"Grady, Brian P.; Paul, Abhijit; Peters, Jonathan E.; Ford, Warren T. , Macromolecules , 42 , 16 , 6152-6158 (2009)",,"[polystyrene] Mw=210000, polydispersity=3.0, [SWCNT] Carbon Nanotechnologies, ligthly oxized HiPCo","polystyrene soln. and SWCNT dispersion in DMF combined and sonicated, then precipitated in water and dried",,,,,,,,,,,,,,,,,,,,,,,,,,,,,,,,,,,,,,,,,,,,,,,,,,,,,,,,,,,,,,6e-16,-15.221848749616356,,Taken from the Fig.2,Two point probe method,,,,
40149-4-1-2,P020001,polystyrene,Homopolymer,"Polystyrenes, Polyvinyls",C8H8,104.15,,linear,Composite,Single-walled carbon nanotube (SWCNT);wt%;3.0,,Film,,"Grady, Brian P.; Paul, Abhijit; Peters, Jonathan E.; Ford, Warren T. , Macromolecules , 42 , 16 , 6152-6158 (2009)",,"[polystyrene] Mw=210000, polydispersity=3.0, [SWCNT] Carbon Nanotechnologies, ligthly oxized HiPCo","polystyrene soln. and SWCNT dispersion in DMF combined and sonicated, then precipitated in water and dried",,,,,,,,,,,,,,,,,,,,,,,,,,,,,,,,,,,,,,,,,,,,,,,,,,,,,,,,,,,,,,1.3e-14,-13.886056647693165,,Taken from the Fig.2,Two point probe method,,,,
40185-2-1-2,P010002,poly(prop-1-ene),Homopolymer,Polyolefins,C3H6,42.08,,"linear,Thermoplastic,Crystal",Composite,multiwall carbon nanotube (MWNT);wt%;0.5;nanotube,"190C, 8ton",Film,"t=ca.0.1mm, [DMA] 1.5*(4-5)*0.1mm"," Polymer Physics , 47 , 14 , 1426-1436 (2009)",,"[PP] PP3177 (industrial grade), MFI=1.8g/10min, [MWNT] Obtained from the Univ. of Kentucky, purity >90%, av. length 100-120micron, prepared by the chem. vapor deposition technique","Melt-mixed at 195C, 9rpm for 90min in batch mixer",,,,,,,,,,,,,,,,,,,,,,,,,,,,,,,,,,,,,,,,,,,,,,,,,,,,,,,,,,,,,,7e-10,-9.154901959985745,"AC voltage 0.1V, 1E(-2)-1E(6)Hz",Taken from the Fig.5(b),Impedance analyzer,,"t=ca.0.1mm, [DMA] 1.5*(4-5)*0.1mm",0.0001,-4.0
40185-2-1-4,P010002,poly(prop-1-ene),Homopolymer,Polyolefins,C3H6,42.08,,"linear,Thermoplastic,Crystal",Composite,multiwall carbon nanotube (MWNT);wt%;0.5;nanotube,"190C, 8ton",Film,"t=ca.0.1mm, [DMA] 1.5*(4-5)*0.1mm"," Polymer Physics , 47 , 14 , 1426-1436 (2009)",,"[PP] PP3177 (industrial grade), MFI=1.8g/10min, [MWNT] Obtained from the Univ. of Kentucky, purity >90%, av. length 100-120micron, prepared by the chem. vapor deposition technique",Mixed by solid-state shear pulverization (SSSP) technique at 9rpm for 90min in pulverizer,,,,,,,,,,,,,,,,,,,,,,,,,,,,,,,,,,,,,,,,,,,,,,,,,,,,,,,,,,,,,,2e-11,-10.69897000433602,"AC voltage 0.1V, 1E(-2)-1E(6)Hz",Taken from the Fig.5(b),Impedance analyzer,,"t=ca.0.1mm, [DMA] 1.5*(4-5)*0.1mm",0.0001,-4.0
40185-3-1-2,P010002,poly(prop-1-ene),Homopolymer,Polyolefins,C3H6,42.08,,"linear,Thermoplastic,Crystal",Composite,multiwall carbon nanotube (MWNT);wt%;1.0;nanotube,"190C, 8ton",Film,"t=ca.0.1mm, [DMA] 1.5*(4-5)*0.1mm"," Polymer Physics , 47 , 14 , 1426-1436 (2009)",,"[PP] PP3177 (industrial grade), MFI=1.8g/10min, [MWNT] Obtained from the Univ. of Kentucky, purity >90%, av. length 100-120micron, prepared by the chem. vapor deposition technique","Melt-mixed at 195C, 9rpm for 90min in batch mixer",,,,,,,,,,,,,,,,,,,,,,,,,,,,,,,,,,,,,,,,,,,,,,,,,,,,,,,,,,,,,,4e-08,-7.397940008672037,"AC voltage 0.1V, 1E(-2)-1E(6)Hz",Taken from the Fig.5(b),Impedance analyzer,,"t=ca.0.1mm, [DMA] 1.5*(4-5)*0.1mm",0.0001,-4.0
40185-3-1-5,P010002,poly(prop-1-ene),Homopolymer,Polyolefins,C3H6,42.08,,"linear,Thermoplastic,Crystal",Composite,multiwall carbon nanotube (MWNT);wt%;1.0;nanotube,"190C, 8ton",Film,"t=ca.0.1mm, [DMA] 1.5*(4-5)*0.1mm"," Polymer Physics , 47 , 14 , 1426-1436 (2009)",,"[PP] PP3177 (industrial grade), MFI=1.8g/10min, [MWNT] Obtained from the Univ. of Kentucky, purity >90%, av. length 100-120micron, prepared by the chem. vapor deposition technique",Mixed by solid-state shear pulverization (SSSP) technique at 9rpm for 90min in pulverizer,,,,,,,,,,,,,,,,,,,,,,,,,,,,,,,,,,,,,,,,,,,,,,,,,,,,,,,,,,,,,,1e-09,-9.0,"AC voltage 0.1V, 1E(-2)-1E(6)Hz",Taken from the Fig.5(b),Impedance analyzer,,"t=ca.0.1mm, [DMA] 1.5*(4-5)*0.1mm",0.0001,-4.0
40185-4-1-2,P010002,poly(prop-1-ene),Homopolymer,Polyolefins,C3H6,42.08,,"linear,Thermoplastic,Crystal",Composite,multiwall carbon nanotube (MWNT);wt%;3.5;nanotube,"190C, 8ton",Film,t=ca.0.1mm," Polymer Physics , 47 , 14 , 1426-1436 (2009)",,"[PP] PP3177 (industrial grade), MFI=1.8g/10min, [MWNT] Obtained from the Univ. of Kentucky, purity >90%, av. length 100-120micron, prepared by the chem. vapor deposition technique","Melt-mixed at 195C, 9rpm for 30min in batch mixer",,,,,,,,,,,,,,,,,,,,,,,,,Large agglomerates of MWNT clearly observed in the composite (SEM),,,,,,,,,,,,,,,,,,,,,,,,,,,,,,,,,,,,,7e-08,-7.154901959985743,"AC voltage 0.1V, 1E(-2)-1E(6)Hz",Taken from the Fig.5(a),Impedance analyzer,,t=ca.0.1mm,0.0001,-4.0
40185-4-1-5,P010002,poly(prop-1-ene),Homopolymer,Polyolefins,C3H6,42.08,,"linear,Thermoplastic,Crystal",Composite,multiwall carbon nanotube (MWNT);wt%;3.5;nanotube,"190C, 8ton",Film,t=ca.0.1mm," Polymer Physics , 47 , 14 , 1426-1436 (2009)",,"[PP] PP3177 (industrial grade), MFI=1.8g/10min, [MWNT] Obtained from the Univ. of Kentucky, purity >90%, av. length 100-120micron, prepared by the chem. vapor deposition technique","Melt-mixed at 195C, 9rpm for 60min in batch mixer",,,,,,,,,,,,,,,,,,,,,,,,,,,,,,,,,,,,,,,,,,,,,,,,,,,,,,,,,,,,,,3e-07,-6.522878745280337,"AC voltage 0.1V, 1E(-2)-1E(6)Hz",Taken from the Fig.5(a),Impedance analyzer,,t=ca.0.1mm,0.0001,-4.0
40185-4-1-8,P010002,poly(prop-1-ene),Homopolymer,Polyolefins,C3H6,42.08,,"linear,Thermoplastic,Crystal",Composite,multiwall carbon nanotube (MWNT);wt%;3.5;nanotube,"190C, 8ton",Film,"t=ca.0.1mm, [DMA] 1.5*(4-5)*0.1mm"," Polymer Physics , 47 , 14 , 1426-1436 (2009)",,"[PP] PP3177 (industrial grade), MFI=1.8g/10min, [MWNT] Obtained from the Univ. of Kentucky, purity >90%, av. length 100-120micron, prepared by the chem. vapor deposition technique","Melt-mixed at 195C, 9rpm for 90min in batch mixer",,,,,,,,,,,,,,,,,,,,,,,,,Some isolated nanotubes dispersed and no major agglomerates of MWNT observed at a 4micron length scale in the composite (SEM),,,,,,,,,,,,,,,,,,,,,,,,,,,,,,,,,,,,,0.0008,-3.096910013008056,"AC voltage 0.1V, 1E(-2)-1E(6)Hz",Taken from the Fig.5(a),Impedance analyzer,,"t=ca.0.1mm, [DMA] 1.5*(4-5)*0.1mm",0.0001,-4.0
40347-2-1-1,P070013,poly(ethylene oxide),Homopolymer,Polyoxides/ethers/acetals,C2H4O,44.05,,"linear,Crystal",Composite,multiwalled carbon nanotube(MWCNT);wt%;0.25;,,Film,t=1mm," Polymer Physics , 47 , 12 , 1156-1165 (2009)",,"(PEO)purchased from Acros Organics, Mw 3E(5), (MWCNT)Baytube 150P, procured from Bayer MaterialScience",Aq. soln. of PEO(5wt%) and MWCNT sonicated for 20min,,,,,,,,,,,,,,,,,,,,,,,,,,,,,,,,,"Mixed dispersion poured in Al mold and dried to film, then compressed at 100C",,,,,,,,,,,,,,,,,,,,,,,,,,,,,1.2e-09,-8.920818753952375,"25 [C] , 1E(-3)-1E(7)Hz","DC cond., determined from the AC cond. plots in the region of the low frequency plateau",Frequency analyzer,25.0,t=1mm,0.001,-3.0
40347-3-1-1,P070013,poly(ethylene oxide),Homopolymer,Polyoxides/ethers/acetals,C2H4O,44.05,,"linear,Crystal",Composite,multiwalled carbon nanotube(MWCNT);wt%;0.50;,,Film,t=1mm," Polymer Physics , 47 , 12 , 1156-1165 (2009)",,"(PEO)purchased from Acros Organics, Mw 3E(5), (MWCNT)Baytube 150P, procured from Bayer MaterialScience",Aq. soln. of PEO(5wt%) and MWCNT sonicated for 20min,,,,,,,,,,,,,,,,,,,,,,,,,,,,,,,,,"Mixed dispersion poured in Al mold and dried to film, then compressed at 100C",,,,,,,,,,,,,,,,,,,,,,,,,,,,,4.5e-09,-8.346787486224656,"25 [C] , 1E(-3)-1E(7)Hz","DC cond., determined from the AC cond. plots in the region of the low frequency plateau",Frequency analyzer,25.0,t=1mm,0.001,-3.0
40347-4-1-1,P070013,poly(ethylene oxide),Homopolymer,Polyoxides/ethers/acetals,C2H4O,44.05,,"linear,Crystal",Composite,multiwalled carbon nanotube(MWCNT);wt%;1.0;,,Film,t=1mm," Polymer Physics , 47 , 12 , 1156-1165 (2009)",,"(PEO)purchased from Acros Organics, Mw 3E(5), (MWCNT)Baytube 150P, procured from Bayer MaterialScience",Aq. soln. of PEO(5wt%) and MWCNT sonicated for 20min,,,,,,,,,,,,,,,,,,,,,,,,,,,,,,,,,"Mixed dispersion poured in Al mold and dried to film, then compressed at 100C",,,,,,,,,,,,,,,,,,,,,,,,,,,,,2.4e-07,-6.619788758288394,"25 [C] , 1E(-3)-1E(7)Hz","DC cond., determined from the AC cond. plots in the region of the low frequency plateau",Frequency analyzer,25.0,t=1mm,0.001,-3.0
40347-5-1-2,P070013,poly(ethylene oxide),Homopolymer,Polyoxides/ethers/acetals,C2H4O,44.05,,"linear,Crystal",Composite,multiwalled carbon nanotube(MWCNT);wt%;2.0;,,Film,t=1mm," Polymer Physics , 47 , 12 , 1156-1165 (2009)",,"(PEO)purchased from Acros Organics, Mw 3E(5), (MWCNT)Baytube 150P, procured from Bayer MaterialScience",Aq. soln. of PEO(5wt%) and MWCNT sonicated for 20min,,,,,,,,,,,,,,,,,,,,,,,,,,,,,,,,,"Mixed dispersion poured in Al mold and dried to film, then compressed at 100C",,,,,,,,,,,,,,,,,,,,,,,,,,,,,2.6e-05,-4.585026652029182,"25 [C] , 1E(-3)-1E(7)Hz","DC cond., determined from the AC cond. plots in the region of the low frequency plateau",Frequency analyzer,25.0,t=1mm,0.001,-3.0
40347-6-1-1,P070013,poly(ethylene oxide),Homopolymer,Polyoxides/ethers/acetals,C2H4O,44.05,,"linear,Crystal",Composite,multiwalled carbon nanotube(MWCNT);wt%;4.5;,,Film,," Polymer Physics , 47 , 12 , 1156-1165 (2009)",,"(PEO)purchased from Acros Organics, Mw 3E(5), (MWCNT)Baytube 150P, procured from Bayer MaterialScience",Aq. soln. of PEO(5wt%) and MWCNT sonicated for 20min,,,,,,,,,,,,,,,,,,,,,,,,,,,,,,,,,"Mixed dispersion poured in Al mold and dried to film, then compressed at 100C",,,,,,,,,,,,,,,,,,,,,,,,,,,,,3.3e-05,-4.481486060122113,"25 [C] , 1E(-3)-1E(7)Hz","DC cond., determined from the AC cond. plots in the region of the low frequency plateau",Frequency analyzer,25.0,,,
40354-1-1-1,P010001,polyethene,Homopolymer,Polyolefins,CH2,14.03,,"linear,Crystal",Composite,Ni-coated carbon fiber(NiCF);vol%;10;,,Film,"(elec. cond.)l=30mm, w=10mm"," Polymer Physics , 47 , 13 , 1253-1266 (2009)",,"(UHMWPE)Mitsui Chemical, Mv 6.3E(6), (NiCF)TENAX MC, Toho Tenax, diam.=ca7.5micron, t of Ni coating layer=ca.0.25micron, density 2.7g/cm3, specific resistivity 7.5E(-5)ohm*cm",,,,,,,,,,,,,,,,,,,,,,,,,,,,,,,,,,,,,Shape of Test Piece,"82.2[%](DSC,5C/min, N2,)",,,,,,,,,,,,,,,,,,,,,,,,,3.5,0.5440680443502757,,Value in the plane direction,Two-terminal method,,"(elec. cond.)l=30mm, w=10mm",0.01,-2.0
40441-3-1-1,P010001,polyethene,Homopolymer,Polyolefins,CH2,14.03,,"linear,Thermoplastic,Semiconductive,Crystal",Composite,carbon black (CB);vol%;23;particle,,Sheet,(Electric resistivity) 2*10*80mm,"Droval, G.; Glouannec, P.; Salagnac, P.; Feller, J. F. , Journal of Thermophysics and Heat Transfer , 22 , 4 , 545-554 (2008)",,"HDPE/CB (23vol%) musterbatch obtained from Premix, d.(25C)=0.93g/cm3, Tm=133.6C, Tc=111.5C, crystallinity=31%, [carbon black (CB)] Vulcan;XC 72-N472;Cabot, particle diam.=3.0E(-2)micron, d.=1.8g/cm3 (reported)",,Crystal,,,,,"Extruded at 190-205C, 20 or 30rpm using twin-screw extruder",,,,,,,,,,,,,,,,,,,,,,,,,,,,,,,,,,,,,,,,,,,,,,,,,,,,,,,,1.0,0.0,Heating rate 0.5C/min,Taken from the Fig.1,Four-point probe method,,(Electric resistivity) 2*10*80mm,0.08,-1.0969100130080565
40449-2-1-1,P050003,poly(vinylidene fluoride),Homopolymer,Polyhalo-olefins,C2H2F2,64.03,,"linear,Thermoplastic,Crystal",Composite,graphite fiber(GF);wt%;5,"compression molded in the press at 190C for 3min, then cooled in air to RT",Sheet,"d=2.5cm, t=1mm","Wang, Xin-lei; Zhang, Guo; Li, Ji-xin; Li, Zhuo-shi; Liu, Zhan-fang; Liu, Xiu-qi , Chemical Research in Chinese Universities , 24 , 5 , 648-652 (2008)",,"[poly(vinylidene fluoride)(PVDF)] FR903, d=1.77g/cm3, Tm=160C, viscosity at 200C 2.70E(6)Pa*s, obtained from Shanghai 3F New Material Co.(China), [graphite fiber(GF)] M40, diameter=7micron, density=1.56g/cm3, volume resistivity=1.2E(-3)ohm*cm","PVDF and filler mixed in Brabender internal mixer at 175C for 10min, then kneaded on two-roll mill for 5min at 160C",,,,,,,,,,,,,,,,,,,,,,,,,,,,,,,,,,,,,,,,,,,,,,,,,,,,,,,,,,,,,,1e-12,-12.0,23 [C],"RT, taken from the Fig.1",high-resistance,23.0,"d=2.5cm, t=1mm",0.001,-3.0
40449-3-1-1,P050003,poly(vinylidene fluoride),Homopolymer,Polyhalo-olefins,C2H2F2,64.03,,"linear,Thermoplastic,Crystal",Composite,graphite fiber(GF);wt%;7,"compression molded in the press at 190C for 3min, then cooled in air to RT",Sheet,"d=2.5cm, t=1mm","Wang, Xin-lei; Zhang, Guo; Li, Ji-xin; Li, Zhuo-shi; Liu, Zhan-fang; Liu, Xiu-qi , Chemical Research in Chinese Universities , 24 , 5 , 648-652 (2008)",,"[poly(vinylidene fluoride)(PVDF)] FR903, d=1.77g/cm3, Tm=160C, viscosity at 200C 2.70E(6)Pa*s, obtained from Shanghai 3F New Material Co.(China), [graphite fiber(GF)] M40, diameter=7micron, density=1.56g/cm3, volume resistivity=1.2E(-3)ohm*cm","PVDF and filler mixed in Brabender internal mixer at 175C for 10min, then kneaded on two-roll mill for 5min at 160C","Crystal37.6[%](DSC,heating rate 2C/min, N2,)",,,,,,,,,,,,,,,,,,,,,,,,,,,,,,,,,,,,,,,,,,,,,,,,,,,,,,,,,,,,,3e-05,-4.522878745280337,23 [C],"RT, taken from the Fig.1",digital multimeter,23.0,"d=2.5cm, t=1mm",0.001,-3.0
40449-4-1-1,P050003,poly(vinylidene fluoride),Homopolymer,Polyhalo-olefins,C2H2F2,64.03,,"linear,Thermoplastic,Crystal",Composite,graphite fiber(GF);wt%;10,"compression molded in the press at 190C for 3min, then cooled in air to RT",Sheet,"d=2.5cm, t=1mm","Wang, Xin-lei; Zhang, Guo; Li, Ji-xin; Li, Zhuo-shi; Liu, Zhan-fang; Liu, Xiu-qi , Chemical Research in Chinese Universities , 24 , 5 , 648-652 (2008)",,"[poly(vinylidene fluoride)(PVDF)] FR903, d=1.77g/cm3, Tm=160C, viscosity at 200C 2.70E(6)Pa*s, obtained from Shanghai 3F New Material Co.(China), [graphite fiber(GF)] M40, diameter=7micron, density=1.56g/cm3, volume resistivity=1.2E(-3)ohm*cm","PVDF and filler mixed in Brabender internal mixer at 175C for 10min, then kneaded on two-roll mill for 5min at 160C",,,,,,,,,,,,,,,,,,,,,,,,,,,,,,,,,,,,,,,,,,,,,,,,,,,,,,,,,,,,,,5e-05,-4.301029995663981,23 [C],"RT, taken from the Fig.1",digital multimeter,23.0,"d=2.5cm, t=1mm",0.001,-3.0
40449-5-1-1,P050003,poly(vinylidene fluoride),Homopolymer,Polyhalo-olefins,C2H2F2,64.03,,"linear,Thermoplastic,Crystal",Composite,graphite fiber(GF);wt%;12,"compression molded in the press at 190C for 3min, then cooled in air to RT",Sheet,"d=2.5cm, t=1mm","Wang, Xin-lei; Zhang, Guo; Li, Ji-xin; Li, Zhuo-shi; Liu, Zhan-fang; Liu, Xiu-qi , Chemical Research in Chinese Universities , 24 , 5 , 648-652 (2008)",,"[poly(vinylidene fluoride)(PVDF)] FR903, d=1.77g/cm3, Tm=160C, viscosity at 200C 2.70E(6)Pa*s, obtained from Shanghai 3F New Material Co.(China), [graphite fiber(GF)] M40, diameter=7micron, density=1.56g/cm3, volume resistivity=1.2E(-3)ohm*cm","PVDF and filler mixed in Brabender internal mixer at 175C for 10min, then kneaded on two-roll mill for 5min at 160C",,,,,,,,,,,,,,,,,,,,,,,,,,,,,,,,,,,,,,,,,,,,,,,,,,,,,,,,,,,,,,0.0001,-4.0,23 [C],"RT, taken from the Fig.1",digital multimeter,23.0,"d=2.5cm, t=1mm",0.001,-3.0
40449-6-1-1,P050003,poly(vinylidene fluoride),Homopolymer,Polyhalo-olefins,C2H2F2,64.03,,"linear,Thermoplastic,Crystal",Composite,carbon fiber(CF);wt%;7,"compression molded in the press at 190C for 3min, then cooled in air to RT",Sheet,"d=2.5cm, t=1mm","Wang, Xin-lei; Zhang, Guo; Li, Ji-xin; Li, Zhuo-shi; Liu, Zhan-fang; Liu, Xiu-qi , Chemical Research in Chinese Universities , 24 , 5 , 648-652 (2008)",,"[poly(vinylidene fluoride)(PVDF)] FR903, d=1.77g/cm3, Tm=160C, viscosity at 200C 2.70E(6)Pa*s, obtained from Shanghai 3F New Material Co.(China), [carbon fiber(CF)] T300, diameter=7micron, density=1.76g/cm3, volume resistivity=1.8E(-3)ohm*cm","PVDF and filler mixed in Brabender internal mixer at 175C for 10min, then kneaded on two-roll mill for 5min at 160C",,,,,,,,,,,,,,,,,,,,,,,,,,,,,,,,,,,,,,,,,,,,,,,,,,,,,,,,,,,,,,1e-12,-12.0,23 [C],"RT, taken from the Fig.1",high-resistance,23.0,"d=2.5cm, t=1mm",0.001,-3.0
40449-7-1-1,P050003,poly(vinylidene fluoride),Homopolymer,Polyhalo-olefins,C2H2F2,64.03,,"linear,Thermoplastic,Crystal",Composite,carbon fiber(CF);wt%;10,"compression molded in the press at 190C for 3min, then cooled in air to RT",Sheet,"d=2.5cm, t=1mm","Wang, Xin-lei; Zhang, Guo; Li, Ji-xin; Li, Zhuo-shi; Liu, Zhan-fang; Liu, Xiu-qi , Chemical Research in Chinese Universities , 24 , 5 , 648-652 (2008)",,"[poly(vinylidene fluoride)(PVDF)] FR903, d=1.77g/cm3, Tm=160C, viscosity at 200C 2.70E(6)Pa*s, obtained from Shanghai 3F New Material Co.(China), [carbon fiber(CF)] T300, diameter=7micron, density=1.76g/cm3, volume resistivity=1.8E(-3)ohm*cm","PVDF and filler mixed in Brabender internal mixer at 175C for 10min, then kneaded on two-roll mill for 5min at 160C","Crystal38.7[%](DSC,heating rate 2C/min, N2,)",,,,,,,,,,,,,,,,,,,,,,,,,,,,,,,,,,,,,,,,,,,,,,,,,,,,,,,,,,,,,1e-05,-5.0,23 [C],"RT, taken from the Fig.1",digital multimeter,23.0,"d=2.5cm, t=1mm",0.001,-3.0
40449-8-1-1,P050003,poly(vinylidene fluoride),Homopolymer,Polyhalo-olefins,C2H2F2,64.03,,"linear,Thermoplastic,Crystal",Composite,carbon fiber(CF);wt%;12,"compression molded in the press at 190C for 3min, then cooled in air to RT",Sheet,"d=2.5cm, t=1mm","Wang, Xin-lei; Zhang, Guo; Li, Ji-xin; Li, Zhuo-shi; Liu, Zhan-fang; Liu, Xiu-qi , Chemical Research in Chinese Universities , 24 , 5 , 648-652 (2008)",,"[poly(vinylidene fluoride)(PVDF)] FR903, d=1.77g/cm3, Tm=160C, viscosity at 200C 2.70E(6)Pa*s, obtained from Shanghai 3F New Material Co.(China), [carbon fiber(CF)] T300, diameter=7micron, density=1.76g/cm3, volume resistivity=1.8E(-3)ohm*cm","PVDF and filler mixed in Brabender internal mixer at 175C for 10min, then kneaded on two-roll mill for 5min at 160C",,,,,,,,,,,,,,,,,,,,,,,,,,,,,,,,,,,,,,,,,,,,,,,,,,,,,,,,,,,,,,5e-05,-4.301029995663981,23 [C],"RT, taken from the Fig.1",digital multimeter,23.0,"d=2.5cm, t=1mm",0.001,-3.0
40449-9-1-1,P050003,poly(vinylidene fluoride),Homopolymer,Polyhalo-olefins,C2H2F2,64.03,,"linear,Thermoplastic,Crystal",Composite,carbon fiber(CF);wt%;16,"compression molded in the press at 190C for 3min, then cooled in air to RT",Sheet,"d=2.5cm, t=1mm","Wang, Xin-lei; Zhang, Guo; Li, Ji-xin; Li, Zhuo-shi; Liu, Zhan-fang; Liu, Xiu-qi , Chemical Research in Chinese Universities , 24 , 5 , 648-652 (2008)",,"[poly(vinylidene fluoride)(PVDF)] FR903, d=1.77g/cm3, Tm=160C, viscosity at 200C 2.70E(6)Pa*s, obtained from Shanghai 3F New Material Co.(China), [carbon fiber(CF)] T300, diameter=7micron, density=1.76g/cm3, volume resistivity=1.8E(-3)ohm*cm","PVDF and filler mixed in Brabender internal mixer at 175C for 10min, then kneaded on two-roll mill for 5min at 160C",,,,,,,,,,,,,,,,,,,,,,,,,,,,,,,,,,,,,,,,,,,,,,,,,,,,,,,,,,,,,,0.0001,-4.0,23 [C],"RT, taken from the Fig.1",digital multimeter,23.0,"d=2.5cm, t=1mm",0.001,-3.0
40498-2-1-1,P460064,polyaniline,Homopolymer,Polyimines,C6H5N,91.11,,"linear,Electroconductive",Composite,Functionalized SWCNT;wt%;5,Powder sample pressed at RT under 1GPa,Piece,10mm * 2mm * 2mm,"Lafuente, E.; Callejas, M. A.; Sainz, R.; Benito, A. M.; Maser, W. K.; Sanjuan, M. L.; Saurel, D.; de Teresa, J. M.; Martinez, M. T. , Carbon , 46 , 14 , 1909-1917 (2008)",,"Original single-walled carbon nanotube (SWCNT) oxidized with air at 350C for 1h, then treated with thionylchloride and functionalized with octadecylamine (SWCNT/f-S3)",Mixed in situ polymn.,,,,,,,,aniline,polycondensation,,,,,,Functionalized SWCNT,Polymd.,,,,,[Ref.37],,,,,,,,,,,,,,,,,,,,,,,,,,,,,,,,,,,,,,,,,0.0,,ca 50 [K],Taken from the Fig.8,Four-probe technique,-223.0,10mm * 2mm * 2mm,0.002,-2.6989700043360187
40498-3-1-1,P460064,polyaniline,Homopolymer,Polyimines,C6H5N,91.11,,"linear,Electroconductive",Composite,Functionalized SWCNT;wt%;5,Powder sample pressed at RT under 1GPa,Piece,10mm * 2mm * 2mm,"Lafuente, E.; Callejas, M. A.; Sainz, R.; Benito, A. M.; Maser, W. K.; Sanjuan, M. L.; Saurel, D.; de Teresa, J. M.; Martinez, M. T. , Carbon , 46 , 14 , 1909-1917 (2008)",,"Original single-walled carbon nanotube (SWCNT) oxidized with 1.5M HNO3 at reflux for 2h, then treated with thionylchloride and functionalized with octadecylamine (SWCNT/f-S5)",Mixed in situ polymn.,,,,,,,,aniline,polycondensation,,,,,,Functionalized SWCNT,Polymd.,,,,,[Ref.37],,,,,,,,,,,,,,,,,,,,,,,,,,,,,,,,,,,,,,,,,0.0,,ca 50 [K],Taken from the Fig.8,Four-probe technique,-223.0,10mm * 2mm * 2mm,0.002,-2.6989700043360187
40498-4-1-1,P460064,polyaniline,Homopolymer,Polyimines,C6H5N,91.11,,"linear,Electroconductive",Composite,Oxidized SWCNT;wt%;5,Powder sample pressed at RT under 1GPa,Piece,10mm * 2mm * 2mm,"Lafuente, E.; Callejas, M. A.; Sainz, R.; Benito, A. M.; Maser, W. K.; Sanjuan, M. L.; Saurel, D.; de Teresa, J. M.; Martinez, M. T. , Carbon , 46 , 14 , 1909-1917 (2008)",,Original single-walled carbon nanotube (SWCNT) oxidized with air at 350C for 1h (SWCNT/S3),Mixed in situ polymn.,,,,,,,,aniline,polycondensation,,,,,,SWCNT/S3,Polymd.,,,,,[Ref.37],,,,,,,,,,,,,,,,,,,,,,,,,,,,,,,,,,,,,,,,,0.0,,ca 50 [K],Taken from the Fig.8,Four-probe technique,-223.0,10mm * 2mm * 2mm,0.002,-2.6989700043360187
40498-5-1-1,P460064,polyaniline,Homopolymer,Polyimines,C6H5N,91.11,,"linear,Electroconductive",Composite,Oxidized SWCNT;wt%;5,Powder sample pressed at RT under 1GPa,Piece,10mm * 2mm * 2mm,"Lafuente, E.; Callejas, M. A.; Sainz, R.; Benito, A. M.; Maser, W. K.; Sanjuan, M. L.; Saurel, D.; de Teresa, J. M.; Martinez, M. T. , Carbon , 46 , 14 , 1909-1917 (2008)",,Original single-walled carbon nanotube (SWCNT) oxidized with 1.5M nitric acid at reflux for 2h (SWCNT/S5),Mixed in situ polymn.,,,,,,,,aniline,polycondensation,,,,,,SWCNT/S5,Polymd.,,,,,[Ref.37],,,,,,,,,,,,,,,,,,,,,,,,,,,,,,,,,,,,,,,,,0.0003,-3.5228787452803374,ca 50 [K],Taken from the Fig.8,Four-probe technique,-223.0,10mm * 2mm * 2mm,0.002,-2.6989700043360187
40500-3-1-3,P010002,poly(prop-1-ene),Homopolymer,Polyolefins,C3H6,42.08,,"linear,Thermoplastic,Crystal",Composite,"multi-walled carbon nanotube (MWCNT);wt%;2, calcium carbonate (CaCO3) (800 mesh) unloaded",Pressed at 230C under 8MPa,Disk,"d = 30mm, t = 2.5mm","Bao, Ha-da; Guo, Zhao-xia; Yu, Jian , Chinese Journal of Polymer Science , 27 , 3 , 393-398 (2009)",,"[polypropylene (PP)] grade;S1003, obtained from China SINOPEC Yanshan Chemical Corporation, [MWCNT] supplied by Wei from Tsinghua University, China",Mixed in rotational rheometer at barrel temp. 250C and screw speed 60rpm for 10min,,,,,,,,,,,,,,,,,,,,,,,,,,,,,,,,,,,,,,,,,,,,,,,,,,,,,,,,,,,,,,2e-06,-5.698970004336019,,Taken from the Fig.1,Four-point test,,"d = 30mm, t = 2.5mm",0.0025,-2.6020599913279625
40505-2-1-1,P150011,poly(bisphenol A carbonate),Homopolymer,Polycarbonates/thiocarbonates,C16H14O3,254.28,,"linear,Thermoplastic",Composite,Multi-walled carbon nanotube (MWNT);wt%;0.5,,Disk,"d = 25mm, t = 2mm"," Basic Solid State Physics , 245 , 10 , 2264-2267 (2008)",,"[polycarbonate (PC)/MWNT composite] obtained from Bayer Technology Service, [MWNT] produced by high-yield chemical vapour deposition, outer diam. 5-20nm, length 1-10micron, electrical conductivity > 1E(4) S/cm, (grade) Baytubes, obtained from Bayer Material Service AG",Mixed,,,,,,,,,,,,Molded with melt temp. 340C and mould temp. 120C,,,,,,,,,,,,,"Dynamic percolation of MWNT agglomerates in polymer matrix,in this connection conductive network formed during isothermal annealing and shear deformation",,,,,,,,,,,,,"As-produced sample annealed at 230C for 2h, then short shear deformation applied and cooled to RT",,,,,,,,,,,,,,,,,,,,,,,,1e-12,-12.0,"25 [C] , Frequency 1kHz","DC conductivity, taken from the Fig.4",Novocontrol impedance analyser,25.0,"d = 25mm, t = 2mm",0.002,-2.6989700043360187
40505-3-1-1,P150011,poly(bisphenol A carbonate),Homopolymer,Polycarbonates/thiocarbonates,C16H14O3,254.28,,"linear,Thermoplastic",Composite,Multi-walled carbon nanotube (MWNT);wt%;0.75 as percolation concn.,,Disk,"d = 25mm, t = 2mm"," Basic Solid State Physics , 245 , 10 , 2264-2267 (2008)",,"[polycarbonate (PC)/MWNT composite] obtained from Bayer Technology Service, [MWNT] produced by high-yield chemical vapour deposition, outer diam. 5-20nm, length 1-10micron, electrical conductivity > 1E(4) S/cm, (grade) Baytubes, obtained from Bayer Material Service AG",Mixed,,,,,,,,,,,,Molded with melt temp. 340C and mould temp. 120C,,,,,,,,,,,,,"Dynamic percolation of MWNT agglomerates in polymer matrix,in this connection conductive network formed during isothermal annealing and shear deformation",,,,,,,,,,,,,"As-produced sample annealed at 230C for 2h, then short shear deformation applied and cooled to RT",,,,,,,,,,,,,,,,,,,,,,,,7e-08,-7.154901959985743,"25 [C] , Frequency 1kHz","DC conductivity, taken from the Fig.4",Novocontrol impedance analyser,25.0,"d = 25mm, t = 2mm",0.002,-2.6989700043360187
40505-4-1-1,P150011,poly(bisphenol A carbonate),Homopolymer,Polycarbonates/thiocarbonates,C16H14O3,254.28,,"linear,Thermoplastic",Composite,Multi-walled carbon nanotube (MWNT);wt%;2,,Disk,"d = 25mm, t = 2mm"," Basic Solid State Physics , 245 , 10 , 2264-2267 (2008)",,"[polycarbonate (PC)/MWNT composite] obtained from Bayer Technology Service, [MWNT] produced by high-yield chemical vapour deposition, outer diam. 5-20nm, length 1-10micron, electrical conductivity > 1E(4) S/cm, (grade) Baytubes, obtained from Bayer Material Service AG",Mixed,,,,,,,,,,,,Molded with melt temp. 340C and mould temp. 120C,,,,,,,,,,,,,"Dynamic percolation of MWNT agglomerates in polymer matrix,in this connection conductive network formed during isothermal annealing and shear deformation",,,,,,,,,,,,,"As-produced sample annealed at 230C for 2h, then short shear deformation applied and cooled to RT",,,,,,,,,,,,,,,,,,,,,,,,0.002,-2.6989700043360187,"25 [C] , Frequency 1kHz","DC conductivity, taken from the Fig.4",Novocontrol impedance analyser,25.0,"d = 25mm, t = 2mm",0.002,-2.6989700043360187
40505-5-1-1,P150011,poly(bisphenol A carbonate),Homopolymer,Polycarbonates/thiocarbonates,C16H14O3,254.28,,"linear,Thermoplastic",Composite,Multi-walled carbon nanotube (MWNT);wt%;7.5,,Disk,"d = 25mm, t = 2mm"," Basic Solid State Physics , 245 , 10 , 2264-2267 (2008)",,"[polycarbonate (PC)/MWNT composite] obtained from Bayer Technology Service, [MWNT] produced by high-yield chemical vapour deposition, outer diam. 5-20nm, length 1-10micron, electrical conductivity > 1E(4) S/cm, (grade) Baytubes, obtained from Bayer Material Service AG",Mixed,,,,,,,,,,,,Molded with melt temp. 340C and mould temp. 120C,,,,,,,,,,,,,"Dynamic percolation of MWNT agglomerates in polymer matrix,in this connection conductive network formed during isothermal annealing and shear deformation",,,,,,,,,,,,,"As-produced sample annealed at 230C for 2h, then short shear deformation applied and cooled to RT",,,,,,,,,,,,,,,,,,,,,,,,0.01,-2.0,"25 [C] , Frequency 1kHz","DC conductivity, taken from the Fig.4",Novocontrol impedance analyser,25.0,"d = 25mm, t = 2mm",0.002,-2.6989700043360187
40717-1-1-1,P040048,poly(methyl methacrylate),Homopolymer,"Polyacrylics, Polyvinyls",C5H8O2,100.12,,"linear,Thermoplastic,Electroconductive",Composite,carbon black (CB);wt%;10;nanoparticle,,Film,t=1.9E(-4)cm,"Li, L.; Liu, E.; Goh, L. Z.; Lee, Y. P. , Journal of Nanoscience and Nanotechnology , 8 , 5 , 2637-2642 (2008)",,"[PMMA] MW=120000, powder form, [CB] conductive filler, av. particle size=ca.30nm, purity=98.4%, sp. gr.=1.85g/cm3, resistivity=1.375E(-6)(ohm*cm), BET surface area=1000m2/g (reported)",CB powder mixed in homogeneous PMMA/toluene (10wt%) soln. for 6h via magnetic stirring,,,,,,,,,,,,,,,,,,,,,,,,,Formation of conductive network by the CB nanoparticles not observed in PMMA matrix but micro-sized agglomerates formed (SEM),,,,,,,,,,,,,,Glass slab (76*26*1mm) dipped in the toluene soln. of PMMA/CB composite using KSV dip coater at withdrawal speed of 85mm/min and the coated slab naturally dried in fume hood,,,,,,,,,,,,,,,,,,,,,,,0.001,-3.0,,Taken from the Fig.2,Four-point probe method,,t=1.9E(-4)cm,,
40717-2-1-1,P040048,poly(methyl methacrylate),Homopolymer,"Polyacrylics, Polyvinyls",C5H8O2,100.12,,"linear,Thermoplastic,Electroconductive",Composite,carbon black (CB);wt%;15;nanoparticle,,Film,t=5.3E(-4)cm,"Li, L.; Liu, E.; Goh, L. Z.; Lee, Y. P. , Journal of Nanoscience and Nanotechnology , 8 , 5 , 2637-2642 (2008)",,"[PMMA] MW=120000, powder form, [CB] conductive filler, av. particle size=ca.30nm, purity=98.4%, sp. gr.=1.85g/cm3, resistivity=1.375E(-6)(ohm*cm), BET surface area=1000m2/g (reported)",CB powder mixed in homogeneous PMMA/toluene (10wt%) soln. for 6h via magnetic stirring,,,,,,,,,,,,,,,,,,,,,,,,,Formation of conductive network by the CB nanoparticles not observed in PMMA matrix but micro-sized agglomerates formed (SEM),,,,,,,,,,,,,,Glass slab (76*26*1mm) dipped in the toluene soln. of PMMA/CB composite using KSV dip coater at withdrawal speed of 85mm/min and the coated slab naturally dried in fume hood,,,,,,,,,,,,,,,,,,,,,,,0.047,-1.3279021420642825,,Taken from the Fig.2,Four-point probe method,,t=5.3E(-4)cm,,
40717-3-1-1,P040048,poly(methyl methacrylate),Homopolymer,"Polyacrylics, Polyvinyls",C5H8O2,100.12,,"linear,Thermoplastic,Electroconductive",Composite,carbon black (CB);wt%;20;nanoparticle,,Film,t=8.1E(-4)cm,"Li, L.; Liu, E.; Goh, L. Z.; Lee, Y. P. , Journal of Nanoscience and Nanotechnology , 8 , 5 , 2637-2642 (2008)",,"[PMMA] MW=120000, powder form, [CB] conductive filler, av. particle size=ca.30nm, purity=98.4%, sp. gr.=1.85g/cm3, resistivity=1.375E(-6)(ohm*cm), BET surface area=1000m2/g (reported)",CB powder mixed in homogeneous PMMA/toluene (10wt%) soln. for 6h via magnetic stirring,,,,,,,,,,,,,,,,,,,,,,,,,Formation of conductive network by the CB nanoparticles not observed in PMMA matrix but micro-sized agglomerates formed (SEM),,,,,,,,,,,,,,Glass slab (76*26*1mm) dipped in the toluene soln. of PMMA/CB composite using KSV dip coater at withdrawal speed of 85mm/min and the coated slab naturally dried in fume hood,,,,,,,,,,,,,,,,,,,,,,,0.065,-1.1870866433571443,,Taken from the Fig.2,Four-point probe method,,t=8.1E(-4)cm,,
40717-4-1-1,P040048,poly(methyl methacrylate),Homopolymer,"Polyacrylics, Polyvinyls",C5H8O2,100.12,,"linear,Thermoplastic,Electroconductive",Composite,carbon black (CB);wt%;25;nanoparticle,,Film,t=1.18E(-3)cm,"Li, L.; Liu, E.; Goh, L. Z.; Lee, Y. P. , Journal of Nanoscience and Nanotechnology , 8 , 5 , 2637-2642 (2008)",,"[PMMA] MW=120000, powder form, [CB] conductive filler, av. particle size=ca.30nm, purity=98.4%, sp. gr.=1.85g/cm3, resistivity=1.375E(-6)(ohm*cm), BET surface area=1000m2/g (reported)",CB powder mixed in homogeneous PMMA/toluene (10wt%) soln. for 6h via magnetic stirring,,,,,,,,,,,,,,,,,,,,,,,,,Formation of conductive network by the CB nanoparticles not observed in PMMA matrix but micro-sized agglomerates formed (SEM),,,,,,,,,,,,,,Glass slab (76*26*1mm) dipped in the toluene soln. of PMMA/CB composite using KSV dip coater at withdrawal speed of 85mm/min and the coated slab naturally dried in fume hood,,,,,,,,,,,,,,,,,,,,,,,0.07,-1.154901959985743,,Taken from the Fig.2,Four-point probe method,,t=1.18E(-3)cm,,
