Repository: shimakawa-hvg/expt-group-partitioning

# expt-group-partitioning
"Prevention of Leakage in Machine Learning Prediction for Polymer Composite Properties" 

Hajime Shimakawa, Akiko Kumada, and Masahiro Sato

Department of Electrical Engineering & Information Systems, School of Engineering, 
The University of Tokyo, 7-3-1 Hongo, Bunkyo-ku, 113-8656, Tokyo, Japan

## Content
- ```data_EC.csv```: csv file for data used in EC prediction.
- ```data_TC.csv```: csv file for data used in TC prediction.
- ```make_expt_id.ipynb```: jupyternotebook for making expt-id from reference information.
- ```sample_detail_EC.csv```: csv file for sample details used to make expt-id.

File: sample_detail_EC.csv (part 16 of 37)
40898-2-1-1,P040048,poly(methyl methacrylate),Homopolymer,"Polyacrylics, Polyvinyls",C5H8O2,100.12,,"linear,Electroconductive",Composite,Cu;%v/v;2.5,"400C, 40MPa under N2 for 15min",,Mv after molding 4.35E(4),"Poblete, V. H.; Alvarez, M. P.; Fuenzalida, V. M. , Polymer Composites , 30 , 3 , 328-333 (2009)",,"[PMMA]obtained from Goodfellow, ME306010, d=600micron, [Cu powder] obtained from Nanostructured and Amorphous Materials, no.0293WF, d=78nm",PMMA and Cu homogenized using a SPEX/MIXER at 1400rpm for 15min,,,,,,,,,,,,,,,,,,,,,,,,,Cu particles distributed randomly inside PMMA matrix displaying continuous contact between themselves (SEM),,,,,,,,,,,,,,,,,,,,,,,,,,,,,,,,,,,,,1.7e-16,-15.769551078621726,23 [C],Taken from the Fig. 7,Transverse resistivity test using Keithley 6517A electrometer,23.0,Mv after molding 4.35E(4),,
40898-3-1-1,P040048,poly(methyl methacrylate),Homopolymer,"Polyacrylics, Polyvinyls",C5H8O2,100.12,,"linear,Electroconductive",Composite,Cu;%v/v;5,"400C, 40MPa under N2 for 15min",,Mv after molding 4.35E(4),"Poblete, V. H.; Alvarez, M. P.; Fuenzalida, V. M. , Polymer Composites , 30 , 3 , 328-333 (2009)",,"[PMMA]obtained from Goodfellow, ME306010, d=600micron, [Cu powder] obtained from Nanostructured and Amorphous Materials, no.0293WF, d=78nm",PMMA and Cu homogenized using a SPEX/MIXER at 1400rpm for 15min,,,,,,,,,,,,,,,,,,,,,,,,,Cu particles distributed randomly inside PMMA matrix displaying continuous contact between themselves (SEM),,,,,,,,,,,,,,,,,,,,,,,,,,,,,,,,,,,,,5.1e-16,-15.292429823902063,23 [C],Taken from the Fig. 7,Transverse resistivity test using Keithley 6517A electrometer,23.0,Mv after molding 4.35E(4),,
40898-4-1-1,P040048,poly(methyl methacrylate),Homopolymer,"Polyacrylics, Polyvinyls",C5H8O2,100.12,,"linear,Electroconductive",Composite,Cu;%v/v;10,"400C, 40MPa under N2 for 15min",,Mv after molding 4.35E(4),"Poblete, V. H.; Alvarez, M. P.; Fuenzalida, V. M. , Polymer Composites , 30 , 3 , 328-333 (2009)",,"[PMMA]obtained from Goodfellow, ME306010, d=600micron, [Cu powder] obtained from Nanostructured and Amorphous Materials, no.0293WF, d=78nm",PMMA and Cu homogenized using a SPEX/MIXER at 1400rpm for 15min,,,,,,,,,,,,,,,,,,,,,,,,,Cu particles distributed randomly inside PMMA matrix displaying continuous contact between themselves (SEM),,,,,,,,,,,,,,,,,,,,,,,,,,,,,,,,,,,,,2.7e-13,-12.568636235841012,23 [C],Taken from the Fig. 7,Transverse resistivity test using Keithley 6517A electrometer,23.0,Mv after molding 4.35E(4),,
40898-5-1-1,P040048,poly(methyl methacrylate),Homopolymer,"Polyacrylics, Polyvinyls",C5H8O2,100.12,,"linear,Electroconductive",Composite,Cu;%v/v;15,"400C, 40MPa under N2 for 15min",,Mv after molding 4.35E(4),"Poblete, V. H.; Alvarez, M. P.; Fuenzalida, V. M. , Polymer Composites , 30 , 3 , 328-333 (2009)",,"[PMMA]obtained from Goodfellow, ME306010, d=600micron, [Cu powder] obtained from Nanostructured and Amorphous Materials, no.0293WF, d=78nm",PMMA and Cu homogenized using a SPEX/MIXER at 1400rpm for 15min,,,,,,,,,,,,,,,,,,,,,,,,,Cu particles distributed randomly inside PMMA matrix displaying continuous contact between themselves (SEM),,,,,,,,,,,,,,,,,,,,,,,,,,,,,,,,,,,,,2.9e-08,-7.5376020021010435,23 [C],Taken from the Fig. 7,Transverse resistivity test using Keithley 6517A electrometer,23.0,Mv after molding 4.35E(4),,
40898-6-1-1,P040048,poly(methyl methacrylate),Homopolymer,"Polyacrylics, Polyvinyls",C5H8O2,100.12,,"linear,Electroconductive",Composite,Cu;%v/v;25,"400C, 40MPa under N2 for 15min",,Mv after molding 4.35E(4),"Poblete, V. H.; Alvarez, M. P.; Fuenzalida, V. M. , Polymer Composites , 30 , 3 , 328-333 (2009)",,"[PMMA]obtained from Goodfellow, ME306010, d=600micron, [Cu powder] obtained from Nanostructured and Amorphous Materials, no.0293WF, d=78nm",PMMA and Cu homogenized using a SPEX/MIXER at 1400rpm for 15min,,,,,,,,,,,,,,,,,,,,,,,,,Cu particles distributed randomly inside PMMA matrix displaying continuous contact between themselves (SEM),,,,,,,,,,,,,,,,,,,,,,,,,,,,,,,,,,,,,4.1e-05,-4.3872161432802645,23 [C],Taken from the Fig. 6,Four electrical resistivity test,23.0,Mv after molding 4.35E(4),,
40898-7-1-1,P040048,poly(methyl methacrylate),Homopolymer,"Polyacrylics, Polyvinyls",C5H8O2,100.12,,"linear,Electroconductive",Composite,Cu;%v/v;35,"400C, 40MPa under N2 for 15min",,Mv after molding 4.35E(4),"Poblete, V. H.; Alvarez, M. P.; Fuenzalida, V. M. , Polymer Composites , 30 , 3 , 328-333 (2009)",,"[PMMA]obtained from Goodfellow, ME306010, d=600micron, [Cu powder] obtained from Nanostructured and Amorphous Materials, no.0293WF, d=78nm",PMMA and Cu homogenized using a SPEX/MIXER at 1400rpm for 15min,,,,,,,,,,,,,,,,,,,,,,,,,Cu particles distributed randomly inside PMMA matrix displaying continuous contact between themselves (SEM),,,,,,,,,,,,,,,,,,,,,,,,,,,,,,,,,,,,,0.00015,-3.823908740944319,23 [C],Taken from the Fig. 6,Four electrical resistivity test,23.0,Mv after molding 4.35E(4),,
40898-8-1-1,P040048,poly(methyl methacrylate),Homopolymer,"Polyacrylics, Polyvinyls",C5H8O2,100.12,,"linear,Electroconductive",Composite,Cu;%v/v;2.5,"400C, 40MPa under N2 for 15min",,Mv after molding 4.35E(4),"Poblete, V. H.; Alvarez, M. P.; Fuenzalida, V. M. , Polymer Composites , 30 , 3 , 328-333 (2009)",,"[PMMA]obtained from Goodfellow, ME306010, d=600micron, [Cu powder] obtained from Alfa-Aesar, no.43978, d=0.2-0.3micron",PMMA and Cu homogenized using a SPEX/MIXER at 1400rpm for 15min,,,,,,,,,,,,,,,,,,,,,,,,,Cu particles distributed randomly inside PMMA matrix displaying continuous contact between themselves (SEM),,,,,,,,,,,,,,,,,,,,,,,,,,,,,,,,,,,,,1.7e-15,-14.769551078621726,23 [C],Taken from the Fig. 7,Transverse resistivity test using Keithley 6517A electrometer,23.0,Mv after molding 4.35E(4),,
40898-9-1-1,P040048,poly(methyl methacrylate),Homopolymer,"Polyacrylics, Polyvinyls",C5H8O2,100.12,,"linear,Electroconductive",Composite,Cu;%v/v;5,"400C, 40MPa under N2 for 15min",,Mv after molding 4.35E(4),"Poblete, V. H.; Alvarez, M. P.; Fuenzalida, V. M. , Polymer Composites , 30 , 3 , 328-333 (2009)",,"[PMMA]obtained from Goodfellow, ME306010, d=600micron, [Cu powder] obtained from Alfa-Aesar, no.43978, d=0.2-0.3micron",PMMA and Cu homogenized using a SPEX/MIXER at 1400rpm for 15min,,,,,,,,,,,,,,,,,,,,,,,,,Cu particles distributed randomly inside PMMA matrix displaying continuous contact between themselves (SEM),,,,,,,,,,,,,,,,,,,,,,,,,,,,,,,,,,,,,5.2e-14,-13.2839966563652,23 [C],Taken from the Fig. 7,Transverse resistivity test using Keithley 6517A electrometer,23.0,Mv after molding 4.35E(4),,
40898-10-1-1,P040048,poly(methyl methacrylate),Homopolymer,"Polyacrylics, Polyvinyls",C5H8O2,100.12,,"linear,Electroconductive",Composite,Cu;%v/v;10,"400C, 40MPa under N2 for 15min",,Mv after molding 4.35E(4),"Poblete, V. H.; Alvarez, M. P.; Fuenzalida, V. M. , Polymer Composites , 30 , 3 , 328-333 (2009)",,"[PMMA]obtained from Goodfellow, ME306010, d=600micron, [Cu powder] obtained from Alfa-Aesar, no.43978, d=0.2-0.3micron",PMMA and Cu homogenized using a SPEX/MIXER at 1400rpm for 15min,,,,,,,,,,,,,,,,,,,,,,,,,Cu particles distributed randomly inside PMMA matrix displaying continuous contact between themselves (SEM),,,,,,,,,,,,,,,,,,,,,,,,,,,,,,,,,,,,,4.5e-09,-8.346787486224656,23 [C],Taken from the Fig. 7,Transverse resistivity test using Keithley 6517A electrometer,23.0,Mv after molding 4.35E(4),,
40898-11-1-1,P040048,poly(methyl methacrylate),Homopolymer,"Polyacrylics, Polyvinyls",C5H8O2,100.12,,"linear,Electroconductive",Composite,Cu;%v/v;15,"400C, 40MPa under N2 for 15min",,Mv after molding 4.35E(4),"Poblete, V. H.; Alvarez, M. P.; Fuenzalida, V. M. , Polymer Composites , 30 , 3 , 328-333 (2009)",,"[PMMA]obtained from Goodfellow, ME306010, d=600micron, [Cu powder] obtained from Alfa-Aesar, no.43978, d=0.2-0.3micron",PMMA and Cu homogenized using a SPEX/MIXER at 1400rpm for 15min,,,,,,,,,,,,,,,,,,,,,,,,,Cu particles distributed randomly inside PMMA matrix displaying continuous contact between themselves (SEM),,,,,,,,,,,,,,,,,,,,,,,,,,,,,,,,,,,,,3.3e-05,-4.481486060122113,23 [C],Taken from the Fig. 6,Four electrical resistivity test,23.0,Mv after molding 4.35E(4),,
40898-12-1-1,P040048,poly(methyl methacrylate),Homopolymer,"Polyacrylics, Polyvinyls",C5H8O2,100.12,,"linear,Electroconductive",Composite,Cu;%v/v;25,"400C, 40MPa under N2 for 15min",,Mv after molding 4.35E(4),"Poblete, V. H.; Alvarez, M. P.; Fuenzalida, V. M. , Polymer Composites , 30 , 3 , 328-333 (2009)",,"[PMMA]obtained from Goodfellow, ME306010, d=600micron, [Cu powder] obtained from Alfa-Aesar, no.43978, d=0.2-0.3micron",PMMA and Cu homogenized using a SPEX/MIXER at 1400rpm for 15min,,,,,,,,,,,,,,,,,,,,,,,,,Cu particles distributed randomly inside PMMA matrix displaying continuous contact between themselves (SEM),,,,,,,,,,,,,,,,,,,,,,,,,,,,,,,,,,,,,0.00025,-3.6020599913279625,23 [C],Taken from the Fig. 6,Four electrical resistivity test,23.0,Mv after molding 4.35E(4),,
40898-13-1-1,P040048,poly(methyl methacrylate),Homopolymer,"Polyacrylics, Polyvinyls",C5H8O2,100.12,,"linear,Electroconductive",Composite,Cu;%v/v;35,"400C, 40MPa under N2 for 15min",,Mv after molding 4.35E(4),"Poblete, V. H.; Alvarez, M. P.; Fuenzalida, V. M. , Polymer Composites , 30 , 3 , 328-333 (2009)",,"[PMMA]obtained from Goodfellow, ME306010, d=600micron, [Cu powder] obtained from Alfa-Aesar, no.43978, d=0.2-0.3micron",PMMA and Cu homogenized using a SPEX/MIXER at 1400rpm for 15min,,,,,,,,,,,,,,,,,,,,,,,,,Cu particles distributed randomly inside PMMA matrix displaying continuous contact between themselves (SEM),,,,,,,,,,,,,,,,,,,,,,,,,,,,,,,,,,,,,0.0006,-3.2218487496163566,23 [C],Taken from the Fig. 6,Four electrical resistivity test,23.0,Mv after molding 4.35E(4),,
40898-14-1-1,P040048,poly(methyl methacrylate),Homopolymer,"Polyacrylics, Polyvinyls",C5H8O2,100.12,,"linear,Electroconductive",Composite,Cu;%v/v;2.5,"400C, 40MPa under N2 for 15min",,Mv after molding 4.35E(4),"Poblete, V. H.; Alvarez, M. P.; Fuenzalida, V. M. , Polymer Composites , 30 , 3 , 328-333 (2009)",,"[PMMA]obtained from Goodfellow, ME306010, d=600micron, [Cu powder] obtained from Alfa-Aesar, no.42455, d=3.25-4.75micron",PMMA and Cu homogenized using a SPEX/MIXER at 1400rpm for 15min,,,,,,,,,,,,,,,,,,,,,,,,,Cu particles distributed randomly inside PMMA matrix displaying continuous contact between themselves (SEM),,,,,,,,,,,,,,,,,,,,,,,,,,,,,,,,,,,,,1.7e-15,-14.769551078621726,23 [C],Taken from the Fig. 7,Transverse resistivity test using Keithley 6517A electrometer,23.0,Mv after molding 4.35E(4),,
40898-15-1-1,P040048,poly(methyl methacrylate),Homopolymer,"Polyacrylics, Polyvinyls",C5H8O2,100.12,,"linear,Electroconductive",Composite,Cu;%v/v;5,"400C, 40MPa under N2 for 15min",,Mv after molding 4.35E(4),"Poblete, V. H.; Alvarez, M. P.; Fuenzalida, V. M. , Polymer Composites , 30 , 3 , 328-333 (2009)",,"[PMMA]obtained from Goodfellow, ME306010, d=600micron, [Cu powder] obtained from Alfa-Aesar, no.42455, d=3.25-4.75micron",PMMA and Cu homogenized using a SPEX/MIXER at 1400rpm for 15min,,,,,,,,,,,,,,,,,,,,,,,,,Cu particles distributed randomly inside PMMA matrix displaying continuous contact between themselves (SEM),,,,,,,,,,,,,,,,,,,,,,,,,,,,,,,,,,,,,1.1e-14,-13.958607314841776,23 [C],Taken from the Fig. 7,Transverse resistivity test using Keithley 6517A electrometer,23.0,Mv after molding 4.35E(4),,
40898-16-1-1,P040048,poly(methyl methacrylate),Homopolymer,"Polyacrylics, Polyvinyls",C5H8O2,100.12,,"linear,Electroconductive",Composite,Cu;%v/v;10,"400C, 40MPa under N2 for 15min",,Mv after molding 4.35E(4),"Poblete, V. H.; Alvarez, M. P.; Fuenzalida, V. M. , Polymer Composites , 30 , 3 , 328-333 (2009)",,"[PMMA]obtained from Goodfellow, ME306010, d=600micron, [Cu powder] obtained from Alfa-Aesar, no.42455, d=3.25-4.75micron",PMMA and Cu homogenized using a SPEX/MIXER at 1400rpm for 15min,,,,,,,,,,,,,,,,,,,,,,,,,Cu particles distributed randomly inside PMMA matrix displaying continuous contact between themselves (SEM),,,,,,,,,,,,,,,,,,,,,,,,,,,,,,,,,,,,,8.6e-09,-8.065501548756432,23 [C],Taken from the Fig. 7,Transverse resistivity test using Keithley 6517A electrometer,23.0,Mv after molding 4.35E(4),,
40898-17-1-1,P040048,poly(methyl methacrylate),Homopolymer,"Polyacrylics, Polyvinyls",C5H8O2,100.12,,"linear,Electroconductive",Composite,Cu;%v/v;15,"400C, 40MPa under N2 for 15min",,Mv after molding 4.35E(4),"Poblete, V. H.; Alvarez, M. P.; Fuenzalida, V. M. , Polymer Composites , 30 , 3 , 328-333 (2009)",,"[PMMA]obtained from Goodfellow, ME306010, d=600micron, [Cu powder] obtained from Alfa-Aesar, no.42455, d=3.25-4.75micron",PMMA and Cu homogenized using a SPEX/MIXER at 1400rpm for 15min,,,,,,,,,,,,,,,,,,,,,,,,,Cu particles distributed randomly inside PMMA matrix displaying continuous contact between themselves (SEM),,,,,,,,,,,,,,,,,,,,,,,,,,,,,,,,,,,,,2.4e-05,-4.619788758288394,23 [C],Taken from the Fig. 6,Four electrical resistivity test,23.0,Mv after molding 4.35E(4),,
40898-18-1-1,P040048,poly(methyl methacrylate),Homopolymer,"Polyacrylics, Polyvinyls",C5H8O2,100.12,,"linear,Electroconductive",Composite,Cu;%v/v;25,"400C, 40MPa under N2 for 15min",,Mv after molding 4.35E(4),"Poblete, V. H.; Alvarez, M. P.; Fuenzalida, V. M. , Polymer Composites , 30 , 3 , 328-333 (2009)",,"[PMMA]obtained from Goodfellow, ME306010, d=600micron, [Cu powder] obtained from Alfa-Aesar, no.42455, d=3.25-4.75micron",PMMA and Cu homogenized using a SPEX/MIXER at 1400rpm for 15min,,,,,,,,,,,,,,,,,,,,,,,,,Cu particles distributed randomly inside PMMA matrix displaying continuous contact between themselves (SEM),,,,,,,,,,,,,,,,,,,,,,,,,,,,,,,,,,,,,0.00035,-3.4559319556497243,23 [C],Taken from the Fig. 6,Four electrical resistivity test,23.0,Mv after molding 4.35E(4),,
40898-19-1-1,P040048,poly(methyl methacrylate),Homopolymer,"Polyacrylics, Polyvinyls",C5H8O2,100.12,,"linear,Electroconductive",Composite,Cu;%v/v;35,"400C, 40MPa under N2 for 15min",,Mv after molding 4.35E(4),"Poblete, V. H.; Alvarez, M. P.; Fuenzalida, V. M. , Polymer Composites , 30 , 3 , 328-333 (2009)",,"[PMMA]obtained from Goodfellow, ME306010, d=600micron, [Cu powder] obtained from Alfa-Aesar, no.42455, d=3.25-4.75micron",PMMA and Cu homogenized using a SPEX/MIXER at 1400rpm for 15min,,,,,,,,,,,,,,,,,,,,,,,,,Cu particles distributed randomly inside PMMA matrix displaying continuous contact between themselves (SEM),,,,,,,,,,,,,,,,,,,,,,,,,,,,,,,,,,,,,0.0012,-2.920818753952376,23 [C],Taken from the Fig. 6,Four electrical resistivity test,23.0,Mv after molding 4.35E(4),,
40987-4-1-1,P010002,poly(prop-1-ene),Homopolymer,Polyolefins,C3H6,42.08,,"linear,Thermoplastic,Semiconductive",Composite,multiwall carbon nanotube (MWNT);wt%;1;nanotube,,Sheet,t=3mm,"Khare, Rupesh A.; Bhattacharyya, Arup R.; Bose, Suryasarathi; Kulkarni, Ajit R. , PMSE Preprints , 99 , 299-300 (2008)",,"[PP] H200MA;Reliance Industries Ltd., MFI=23g/10min (reported), [MWNT] NC-3100;Nanocyl CA Belgium, L/D=1E(2)-1E(3), purity>95%","PP and MWNT melt-mixed at 260C, 150rpm for 15min under N2 using conical twin-screw microcompounder",,,,,,,,,,,,"(melt temp.) 260C, (mold temp.) 60C, (pressure) 3bar, (holding time) 60s, (cooling time) 2-3min",,,,,,,,,,,,,Uniform dispersion of MWNT (SEM),,,,,,,,,,,,,,,,,,,,,,,,,,,,,,,,,,,,,6e-13,-12.221848749616356,"1E(-1)-1E(6)Hz, measured between two gold electrodes","DC cond. determined from AC cond. plots in the region of low-frequency plateau, taken from the Fig.1",Alpha high-resolution analyzer coupled to broad band dielectric converter,,t=3mm,0.003,-2.5228787452803374
40987-5-1-1,P010002,poly(prop-1-ene),Homopolymer,Polyolefins,C3H6,42.08,,"linear,Thermoplastic,Semiconductive",Composite,multiwall carbon nanotube (MWNT);wt%;2;nanotube,,Sheet,t=3mm,"Khare, Rupesh A.; Bhattacharyya, Arup R.; Bose, Suryasarathi; Kulkarni, Ajit R. , PMSE Preprints , 99 , 299-300 (2008)",,"[PP] H200MA;Reliance Industries Ltd., MFI=23g/10min (reported), [MWNT] NC-3100;Nanocyl CA Belgium, L/D=1E(2)-1E(3), purity>95%","PP and MWNT melt-mixed at 260C, 150rpm for 15min under N2 using conical twin-screw microcompounder",,,,,,,,,,,,"(melt temp.) 260C, (mold temp.) 60C, (pressure) 3bar, (holding time) 60s, (cooling time) 2-3min",,,,,,,,,,,,,Uniform dispersion of MWNT (SEM),,,,,,,,,,,,,,,,,,,,,,,,,,,,,,,,,,,,,1.3e-12,-11.886056647693165,"1E(-1)-1E(6)Hz, measured between two gold electrodes","DC cond. determined from AC cond. plots in the region of low-frequency plateau, taken from the Fig.1",Alpha high-resolution analyzer coupled to broad band dielectric converter,,t=3mm,0.003,-2.5228787452803374
40987-6-1-1,P010002,poly(prop-1-ene),Homopolymer,Polyolefins,C3H6,42.08,,"linear,Thermoplastic,Semiconductive",Composite,multiwall carbon nanotube (MWNT);wt%;3;nanotube,,Sheet,t=3mm,"Khare, Rupesh A.; Bhattacharyya, Arup R.; Bose, Suryasarathi; Kulkarni, Ajit R. , PMSE Preprints , 99 , 299-300 (2008)",,"[PP] H200MA;Reliance Industries Ltd., MFI=23g/10min (reported), [MWNT] NC-3100;Nanocyl CA Belgium, L/D=1E(2)-1E(3), purity>95%","PP and MWNT melt-mixed at 260C, 150rpm for 15min under N2 using conical twin-screw microcompounder",,,,,,,,,,,,"(melt temp.) 260C, (mold temp.) 60C, (pressure) 3bar, (holding time) 60s, (cooling time) 2-3min",,,,,,,,,,,,,Uniform dispersion of MWNT (SEM),,,,,,,,,,,,,,,,,,,,,,,,,,,,,,,,,,,,,0.0001,-4.0,"1E(-1)-1E(6)Hz, measured between two gold electrodes","DC cond. determined from AC cond. plots in the region of low-frequency plateau, taken from the Fig.1",Alpha high-resolution analyzer coupled to broad band dielectric converter,,t=3mm,0.003,-2.5228787452803374
40987-7-1-1,P010002,poly(prop-1-ene),Homopolymer,Polyolefins,C3H6,42.08,,"linear,Thermoplastic,Semiconductive",Composite,multiwall carbon nanotube (MWNT);wt%;5;nanotube,,Sheet,t=3mm,"Khare, Rupesh A.; Bhattacharyya, Arup R.; Bose, Suryasarathi; Kulkarni, Ajit R. , PMSE Preprints , 99 , 299-300 (2008)",,"[PP] H200MA;Reliance Industries Ltd., MFI=23g/10min (reported), [MWNT] NC-3100;Nanocyl CA Belgium, L/D=1E(2)-1E(3), purity>95%","PP and MWNT melt-mixed at 260C, 150rpm for 15min under N2 using conical twin-screw microcompounder",,,,,,,,,,,,"(melt temp.) 260C, (mold temp.) 60C, (pressure) 3bar, (holding time) 60s, (cooling time) 2-3min",,,,,,,,,,,,,Uniform dispersion of MWNT (SEM),,,,,,,,,,,,,,,,,,,,,,,,,,,,,,,,,,,,,0.01,-2.0,"1E(-1)-1E(6)Hz, measured between two gold electrodes","DC cond. determined from AC cond. plots in the region of low-frequency plateau, taken from the Fig.1",Alpha high-resolution analyzer coupled to broad band dielectric converter,,t=3mm,0.003,-2.5228787452803374
41064-1-1-1,P010001,polyethene,Homopolymer,Polyolefins,CH2,14.03,,"linear,Thermoplastic,Semiconductive",Composite,multiwalled carbon nanotube (MWCNT);vol%;0.05;nanotube,"200C, 10MPa, 5min",Sheet,2*100*100mm,"Gao, Jie-Feng; Li, Zhong-Ming; Meng, Qing-jie; Yang, Qi , Materials Letters , 62 , 20 , 3530-3532 (2008)",,"[UHMWPE] purchased from Beijing No.2 Auxiliary Agent Factory, d.=0.94g/cm3, Tm=137C, vol. resistivity=1E(17)ohm*cm, [MWCNT] purchased from Chengdu Organic Chemicals, Ltd., Chinese Academy of Science, diam.=20-40nm, l=50micron, grown via chemical deposition method","UHMWPE mixed with ultrasonically pre-dispersed MWCNT/alcohol suspension, then alcohol evapd.",,,,,,,,,,,,,,,,,,,,,,,,,,,,,,,,,,,,,,,,,,,,,,,,,,,,,,,,,,,,,,2e-10,-9.69897000433602,,Taken from the Fig.4,High resistivity meter,,2*100*100mm,0.1,-1.0
41064-2-1-1,P010001,polyethene,Homopolymer,Polyolefins,CH2,14.03,,"linear,Thermoplastic,Semiconductive",Composite,multiwalled carbon nanotube (MWCNT);vol%;0.06;nanotube,"200C, 10MPa, 5min",Sheet,2*10*100mm,"Gao, Jie-Feng; Li, Zhong-Ming; Meng, Qing-jie; Yang, Qi , Materials Letters , 62 , 20 , 3530-3532 (2008)",,"[UHMWPE] purchased from Beijing No.2 Auxiliary Agent Factory, d.=0.94g/cm3, Tm=137C, vol. resistivity=1E(17)ohm*cm, [MWCNT] purchased from Chengdu Organic Chemicals, Ltd., Chinese Academy of Science, diam.=20-40nm, l=50micron, grown via chemical deposition method","UHMWPE mixed with ultrasonically pre-dispersed MWCNT/alcohol suspension, then alcohol evapd.",,,,,,,,,,,,,,,,,,,,,,,,,,,,,,,,,,,,,,,,,,,,,,,,,,,,,,,,,,,,,,1.2e-06,-5.920818753952375,,Taken from the Fig.4,Four-probe method,,2*10*100mm,0.1,-1.0
41064-3-1-1,P010001,polyethene,Homopolymer,Polyolefins,CH2,14.03,,"linear,Thermoplastic,Semiconductive",Composite,multiwalled carbon nanotube (MWCNT);vol%;0.085;nanotube,"200C, 10MPa, 5min",Sheet,2*10*100mm,"Gao, Jie-Feng; Li, Zhong-Ming; Meng, Qing-jie; Yang, Qi , Materials Letters , 62 , 20 , 3530-3532 (2008)",,"[UHMWPE] purchased from Beijing No.2 Auxiliary Agent Factory, d.=0.94g/cm3, Tm=137C, vol. resistivity=1E(17)ohm*cm, [MWCNT] purchased from Chengdu Organic Chemicals, Ltd., Chinese Academy of Science, diam.=20-40nm, l=50micron, grown via chemical deposition method","UHMWPE mixed with ultrasonically pre-dispersed MWCNT/alcohol suspension, then alcohol evapd.",,,,,,,,,,,,,,,,,,,,,,,,,MWCNT uniformly dispersed in the form of fine bandles on the surface of UHMWPE particles and mainly located on the surface and interfacial regions of the composite as ordered segregated network (2-D plane structure);SEM,,,,,,,,,,,,,,,,,,,,,,,,,,,,,,,,,,,,,0.0002,-3.6989700043360174,,Taken from the Fig.4,Four-probe method,,2*10*100mm,0.1,-1.0
41064-4-1-1,P010001,polyethene,Homopolymer,Polyolefins,CH2,14.03,,"linear,Thermoplastic,Semiconductive",Composite,multiwalled carbon nanotube (MWCNT);vol%;0.13;nanotube,"200C, 10MPa, 5min",Sheet,2*10*100mm,"Gao, Jie-Feng; Li, Zhong-Ming; Meng, Qing-jie; Yang, Qi , Materials Letters , 62 , 20 , 3530-3532 (2008)",,"[UHMWPE] purchased from Beijing No.2 Auxiliary Agent Factory, d.=0.94g/cm3, Tm=137C, vol. resistivity=1E(17)ohm*cm, [MWCNT] purchased from Chengdu Organic Chemicals, Ltd., Chinese Academy of Science, diam.=20-40nm, l=50micron, grown via chemical deposition method","UHMWPE mixed with ultrasonically pre-dispersed MWCNT/alcohol suspension, then alcohol evapd.",,,,,,,,,,,,,,,,,,,,,,,,,,,,,,,,,,,,,,,,,,,,,,,,,,,,,,,,,,,,,,0.0012,-2.920818753952376,,Taken from the Fig.4,Four-probe method,,2*10*100mm,0.1,-1.0
41064-5-1-1,P010001,polyethene,Homopolymer,Polyolefins,CH2,14.03,,"linear,Thermoplastic,Semiconductive",Composite,multiwalled carbon nanotube (MWCNT);vol%;0.22;nanotube,"200C, 10MPa, 5min",Sheet,2*10*100mm,"Gao, Jie-Feng; Li, Zhong-Ming; Meng, Qing-jie; Yang, Qi , Materials Letters , 62 , 20 , 3530-3532 (2008)",,"[UHMWPE] purchased from Beijing No.2 Auxiliary Agent Factory, d.=0.94g/cm3, Tm=137C, vol. resistivity=1E(17)ohm*cm, [MWCNT] purchased from Chengdu Organic Chemicals, Ltd., Chinese Academy of Science, diam.=20-40nm, l=50micron, grown via chemical deposition method","UHMWPE mixed with ultrasonically pre-dispersed MWCNT/alcohol suspension, then alcohol evapd.",,,,,,,,,,,,,,,,,,,,,,,,,,,,,,,,,,,,,,,,,,,,,,,,,,,,,,,,,,,,,,0.002,-2.6989700043360187,,Taken from the Fig.4,Four-probe method,,2*10*100mm,0.1,-1.0
41064-6-1-1,P010001,polyethene,Homopolymer,Polyolefins,CH2,14.03,,"linear,Thermoplastic,Semiconductive",Composite,multiwalled carbon nanotube (MWCNT);vol%;0.42;nanotube,"200C, 10MPa, 5min",Sheet,2*10*100mm,"Gao, Jie-Feng; Li, Zhong-Ming; Meng, Qing-jie; Yang, Qi , Materials Letters , 62 , 20 , 3530-3532 (2008)",,"[UHMWPE] purchased from Beijing No.2 Auxiliary Agent Factory, d.=0.94g/cm3, Tm=137C, vol. resistivity=1E(17)ohm*cm, [MWCNT] purchased from Chengdu Organic Chemicals, Ltd., Chinese Academy of Science, diam.=20-40nm, l=50micron, grown via chemical deposition method","UHMWPE mixed with ultrasonically pre-dispersed MWCNT/alcohol suspension, then alcohol evapd.",,,,,,,,,,,,,,,,,,,,,,,,,,,,,,,,,,,,,,,,,,,,,,,,,,,,,,,,,,,,,,0.007,-2.154901959985743,,Taken from the Fig.4,Four-probe method,,2*10*100mm,0.1,-1.0
41064-7-1-1,P010001,polyethene,Homopolymer,Polyolefins,CH2,14.03,,"linear,Thermoplastic,Semiconductive",Composite,multiwalled carbon nanotube (MWCNT);vol%;0.85;nanotube,"200C, 10MPa, 5min",Sheet,2*10*100mm,"Gao, Jie-Feng; Li, Zhong-Ming; Meng, Qing-jie; Yang, Qi , Materials Letters , 62 , 20 , 3530-3532 (2008)",,"[UHMWPE] purchased from Beijing No.2 Auxiliary Agent Factory, d.=0.94g/cm3, Tm=137C, vol. resistivity=1E(17)ohm*cm, [MWCNT] purchased from Chengdu Organic Chemicals, Ltd., Chinese Academy of Science, diam.=20-40nm, l=50micron, grown via chemical deposition method","UHMWPE mixed with ultrasonically pre-dispersed MWCNT/alcohol suspension, then alcohol evapd.",,,,,,,,,,,,,,,,,,,,,,,,,,,,,,,,,,,,,,,,,,,,,,,,,,,,,,,,,,,,,,0.03,-1.5228787452803376,,Taken from the Fig.4,Four-probe method,,2*10*100mm,0.1,-1.0
41205-2-1-1,P040048,poly(methyl methacrylate),Homopolymer,"Polyacrylics, Polyvinyls",C5H8O2,100.12,,"linear,Thermoplastic",Composite,indium tin oxide(ITO);vol%;0.17,compression molded at 170C and 25.6MPa for 8min using a Struers mounting press,Disk,,"Capozzi, Charles J.; Li, Zhi; Samuels, Robert J.; Gerhardt, Rosario A. , Journal of Applied Physics , 104 , 11 , 114902/1-10 (2008)",,"[PMMA]Buehler transoptic powder, particle size distribution 5-100micron, average particle size 50micron, Tg 100C, obtained from Aldrich, [indium tin oxide(ITO)]particles, particle size distribution 10-100nm, average particle size 32nm, obtained from Aldrich",PMMA and ITO mechanically mixed in air in order to deposite the ITO nanoparticles onto the surface of the PMMA by author's method,,,,,,,,,,,,,,,,,,,,,,,,,,,,,,,,,,,,,,,,,,,,,,,,,,,,,,,,,,,,,,3e-15,-14.522878745280336,1E(-2)-1E(6)Hz,"dc conductivity, taken from the Fig.4",ac impedance spectroscopy,,,,
41205-3-1-1,P040048,poly(methyl methacrylate),Homopolymer,"Polyacrylics, Polyvinyls",C5H8O2,100.12,,"linear,Thermoplastic",Composite,indium tin oxide(ITO);vol%;0.33,compression molded at 170C and 25.6MPa for 8min using a Struers mounting press,Disk,,"Capozzi, Charles J.; Li, Zhi; Samuels, Robert J.; Gerhardt, Rosario A. , Journal of Applied Physics , 104 , 11 , 114902/1-10 (2008)",,"[PMMA]Buehler transoptic powder, particle size distribution 5-100micron, average particle size 50micron, Tg 100C, obtained from Aldrich, [indium tin oxide(ITO)]particles, particle size distribution 10-100nm, average particle size 32nm, obtained from Aldrich",PMMA and ITO mechanically mixed in air in order to deposite the ITO nanoparticles onto the surface of the PMMA by author's method,,,,,,,,,,,,,,,,,,,,,,,,,,,,,,,,,,,,,,,,,,,,,,,,,,,,,,,,,,,,,,3e-14,-13.522878745280336,1E(-2)-1E(6)Hz,"dc conductivity, taken from the Fig.4",ac impedance spectroscopy,,,,
41205-4-1-1,P040048,poly(methyl methacrylate),Homopolymer,"Polyacrylics, Polyvinyls",C5H8O2,100.12,,"linear,Thermoplastic",Composite,indium tin oxide(ITO);vol%;0.50,compression molded at 170C and 25.6MPa for 8min using a Struers mounting press,Disk,,"Capozzi, Charles J.; Li, Zhi; Samuels, Robert J.; Gerhardt, Rosario A. , Journal of Applied Physics , 104 , 11 , 114902/1-10 (2008)",,"[PMMA]Buehler transoptic powder, particle size distribution 5-100micron, average particle size 50micron, Tg 100C, obtained from Aldrich, [indium tin oxide(ITO)]particles, particle size distribution 10-100nm, average particle size 32nm, obtained from Aldrich",PMMA and ITO mechanically mixed in air in order to deposite the ITO nanoparticles onto the surface of the PMMA by author's method,,,,,,,,,,,,,,,,,,,,,,,,,,,,,,,,,,,,,,,,,,,,,,,,,,,,,,,,,,,,,,1e-10,-10.0,1E(-2)-1E(6)Hz,"dc conductivity, taken from the Fig.4",ac impedance spectroscopy,,,,
41205-5-1-1,P040048,poly(methyl methacrylate),Homopolymer,"Polyacrylics, Polyvinyls",C5H8O2,100.12,,"linear,Thermoplastic",Composite,indium tin oxide(ITO);vol%;0.66,compression molded at 170C and 25.6MPa for 8min using a Struers mounting press,Disk,,"Capozzi, Charles J.; Li, Zhi; Samuels, Robert J.; Gerhardt, Rosario A. , Journal of Applied Physics , 104 , 11 , 114902/1-10 (2008)",,"[PMMA]Buehler transoptic powder, particle size distribution 5-100micron, average particle size 50micron, Tg 100C, obtained from Aldrich, [indium tin oxide(ITO)]particles, particle size distribution 10-100nm, average particle size 32nm, obtained from Aldrich",PMMA and ITO mechanically mixed in air in order to deposite the ITO nanoparticles onto the surface of the PMMA by author's method,,,,,,,,,,,,,,,,,,,,,,,,,,,,,,,,,,,,,,,,,,,,,,,,,,,,,,,,,,,,,,5e-08,-7.301029995663981,1E(-2)-1E(6)Hz,"dc conductivity, taken from the Fig.4",ac impedance spectroscopy,,,,
41205-6-1-1,P040048,poly(methyl methacrylate),Homopolymer,"Polyacrylics, Polyvinyls",C5H8O2,100.12,,"linear,Thermoplastic",Composite,indium tin oxide(ITO);vol%;0.74,compression molded at 170C and 25.6MPa for 8min using a Struers mounting press,Disk,,"Capozzi, Charles J.; Li, Zhi; Samuels, Robert J.; Gerhardt, Rosario A. , Journal of Applied Physics , 104 , 11 , 114902/1-10 (2008)",,"[PMMA]Buehler transoptic powder, particle size distribution 5-100micron, average particle size 50micron, Tg 100C, obtained from Aldrich, [indium tin oxide(ITO)]particles, particle size distribution 10-100nm, average particle size 32nm, obtained from Aldrich",PMMA and ITO mechanically mixed in air in order to deposite the ITO nanoparticles onto the surface of the PMMA by author's method,,,,,,,,,,,,,,,,,,,,,,,,,,,,,,,,,,,,,,,,,,,,,,,,,,,,,,,,,,,,,,2e-07,-6.698970004336019,1E(-2)-1E(6)Hz,"dc conductivity, taken from the Fig.4",ac impedance spectroscopy,,,,
41205-7-1-1,P040048,poly(methyl methacrylate),Homopolymer,"Polyacrylics, Polyvinyls",C5H8O2,100.12,,"linear,Thermoplastic",Composite,indium tin oxide(ITO);vol%;0.83,compression molded at 170C and 25.6MPa for 8min using a Struers mounting press,Disk,,"Capozzi, Charles J.; Li, Zhi; Samuels, Robert J.; Gerhardt, Rosario A. , Journal of Applied Physics , 104 , 11 , 114902/1-10 (2008)",,"[PMMA]Buehler transoptic powder, particle size distribution 5-100micron, average particle size 50micron, Tg 100C, obtained from Aldrich, [indium tin oxide(ITO)]particles, particle size distribution 10-100nm, average particle size 32nm, obtained from Aldrich",PMMA and ITO mechanically mixed in air in order to deposite the ITO nanoparticles onto the surface of the PMMA by author's method,,,,,,,,,,,,,,,,,,,,,,,,,,,,,,,,,,,,,,,,,,,,,,,,,,,,,,,,,,,,,,3e-07,-6.522878745280337,1E(-2)-1E(6)Hz,"dc conductivity, taken from the Fig.4",ac impedance spectroscopy,,,,
41205-8-1-1,P040048,poly(methyl methacrylate),Homopolymer,"Polyacrylics, Polyvinyls",C5H8O2,100.12,,"linear,Thermoplastic",Composite,indium tin oxide(ITO);vol%;1.31,compression molded at 170C and 25.6MPa for 8min using a Struers mounting press,Disk,,"Capozzi, Charles J.; Li, Zhi; Samuels, Robert J.; Gerhardt, Rosario A. , Journal of Applied Physics , 104 , 11 , 114902/1-10 (2008)",,"[PMMA]Buehler transoptic powder, particle size distribution 5-100micron, average particle size 50micron, Tg 100C, obtained from Aldrich, [indium tin oxide(ITO)]particles, particle size distribution 10-100nm, average particle size 32nm, obtained from Aldrich",PMMA and ITO mechanically mixed in air in order to deposite the ITO nanoparticles onto the surface of the PMMA by author's method,,,,,,,,,,,,,,,,,,,,,,,,,,,,,,,,,,,,,,,,,,,,,,,,,,,,,,,,,,,,,,3e-06,-5.522878745280337,1E(-2)-1E(6)Hz,"dc conductivity, taken from the Fig.4",ac impedance spectroscopy,,,,
41205-9-1-1,P040048,poly(methyl methacrylate),Homopolymer,"Polyacrylics, Polyvinyls",C5H8O2,100.12,,"linear,Thermoplastic",Composite,indium tin oxide(ITO);vol%;1.64,compression molded at 170C and 25.6MPa for 8min using a Struers mounting press,Disk,,"Capozzi, Charles J.; Li, Zhi; Samuels, Robert J.; Gerhardt, Rosario A. , Journal of Applied Physics , 104 , 11 , 114902/1-10 (2008)",,"[PMMA]Buehler transoptic powder, particle size distribution 5-100micron, average particle size 50micron, Tg 100C, obtained from Aldrich, [indium tin oxide(ITO)]particles, particle size distribution 10-100nm, average particle size 32nm, obtained from Aldrich",PMMA and ITO mechanically mixed in air in order to deposite the ITO nanoparticles onto the surface of the PMMA by author's method,,,,,,,,,,,,,,,,,,,,,,,,,,,,,,,,,,,,,,,,,,,,,,,,,,,,,,,,,,,,,,1e-05,-5.0,1E(-2)-1E(6)Hz,"dc conductivity, taken from the Fig.4",ac impedance spectroscopy,,,,
41327-2-1-1,P040048,poly(methyl methacrylate),Homopolymer,"Polyacrylics, Polyvinyls",C5H8O2,100.12,,"linear,Thermoplastic",Composite,Multi-wall carbon  nanotube (MWNT);wt%;4,,Cylinder,"d=20mm, t=ca.1.2mm","Slobodian, Petr; Lengalova, Anezka; Saha, Petr; Slouf, Miroslav , Journal of Reinforced Plastics and Composites , 26 , 16 , 1705-1712 (2007)",,"[PMMA] LS127769JV obtained from Goodfellow Cambridge Ltd., d 1.19g/cm3, Mw 1.2E(5)  [MWNT]  acetylene type, supplied by Sun Nanotech Co.Ltd. d=10-30nm, l=1-10micron, purity>90% and volume resistivity 0.12ohm*cm. MWNT thermally treated to remove amorphous carbon at 300C for 1h in air, then stirred in concd. HCl at 90C for 5h","MWNT dispersed in PMMA toluene soln. by sonication at 300W/cm2, 24KHz for 10min",,,,,,,,,,,,,,,,,,,,,,,,,,,,,,,,,"Cast toluene dispersion to form film(t=0.1mm), then two-time molded at 180C",,,,,,,,,,,,,,,,,,,,,,,,,,,,,6e-13,-12.221848749616356,Electrodes on polar surface made by enameling with Ag colloid lacquer,Taken from the Fig.3,Measured electrical current through specimen at 20V,,"d=20mm, t=ca.1.2mm",0.0012,-2.9208187539523753
41327-2-1-2,P040048,poly(methyl methacrylate),Homopolymer,"Polyacrylics, Polyvinyls",C5H8O2,100.12,,"linear,Thermoplastic",Composite,Multi-wall carbon  nanotube (MWNT);wt%;4,,Cylinder,"d=20mm, t=ca.1.2mm","Slobodian, Petr; Lengalova, Anezka; Saha, Petr; Slouf, Miroslav , Journal of Reinforced Plastics and Composites , 26 , 16 , 1705-1712 (2007)",,"[PMMA] LS127769JV obtained from Goodfellow Cambridge Ltd., d 1.19g/cm3, Mw 1.2E(5)  [MWNT]  acetylene type, supplied by Sun Nanotech Co.Ltd. d=10-30nm, l=1-10micron, purity>90% and volume resistivity 0.12ohm*cm. MWNT thermally treated to remove amorphous carbon at 300C for 1h in air, then stirred in concd. HCl at 90C for 5h","MWNT dispersed in PMMA CHCl3 soln. by sonication at 300W/cm2, 24KHz for 10min",,,,,,,,,,,,,,,,,,,,,,,,,,,,,,,,,"Cast CHCl3 dispersion to form film (t=0.1mm), then two-time molded at 180C",,,,,,,,,,,,,,,,,,,,,,,,,,,,,3e-14,-13.522878745280336,Electrodes on polar surface made by enameling with Ag colloid lacquer,Taken from the Fig.3,Measured electrical current through specimen at 20V,,"d=20mm, t=ca.1.2mm",0.0012,-2.9208187539523753
41327-2-1-3,P040048,poly(methyl methacrylate),Homopolymer,"Polyacrylics, Polyvinyls",C5H8O2,100.12,,"linear,Thermoplastic",Composite,Multi-wall carbon  nanotube (MWNT);wt%;4,,Cylinder,"d=20mm, t=ca.1.2mm","Slobodian, Petr; Lengalova, Anezka; Saha, Petr; Slouf, Miroslav , Journal of Reinforced Plastics and Composites , 26 , 16 , 1705-1712 (2007)",,"[PMMA] LS127769JV obtained from Goodfellow Cambridge Ltd., d 1.19g/cm3, Mw 1.2E(5)  [MWNT]  acetylene type, supplied by Sun Nanotech Co.Ltd. d=10-30nm, l=1-10micron, purity>90% and volume resistivity 0.12ohm*cm. MWNT thermally treated to remove amorphous carbon at 300C for 1h in air, then stirred in concd. HCl at 90C for 5h","MWNT dispersed in PMMA acetone soln. by sonication at 300W/cm2, 24KHz for 10min",,,,,,,,,,,,,,,,,,,,,,,,,,,,,,,,,"Cast acetone dispersion to form film(t=0.1mm), then two-time molded at 180C",,,,,,,,,,,,,,,,,,,,,,,,,,,,,1e-14,-14.0,Electrodes on polar surface made by enameling with Ag colloid lacquer,Taken from the Fig.3,Measured electrical current through specimen at 20V,,"d=20mm, t=ca.1.2mm",0.0012,-2.9208187539523753
41327-2-1-4,P040048,poly(methyl methacrylate),Homopolymer,"Polyacrylics, Polyvinyls",C5H8O2,100.12,,"linear,Thermoplastic",Composite,Multi-wall carbon  nanotube (MWNT);wt%;4,Two-time molded at 180C,Cylinder,"d=20mm, t=ca.1.2mm","Slobodian, Petr; Lengalova, Anezka; Saha, Petr; Slouf, Miroslav , Journal of Reinforced Plastics and Composites , 26 , 16 , 1705-1712 (2007)",,"[PMMA] LS127769JV obtained from Goodfellow Cambridge Ltd., d 1.19g/cm3, Mw 1.2E(5)  [MWNT]  acetylene type, supplied by Sun Nanotech Co.Ltd. d=10-30nm, l=1-10micron, purity>90% and volume resistivity 0.12ohm*cm. MWNT thermally treated to remove amorphous carbon at 300C for 1h in air, then stirred in concd. HCl at 90C for 5h",Melt mixed in laboratory kneader at 230C for 15min and speed 25/min,,,,,,,,,,,,,,,,,,,,,,,,,,,,,,,,,,,,,,,,,,,,,,,,,,,,,,,,,,,,,,1e-14,-14.0,Electrodes on polar surface made by enameling with Ag colloid lacquer,Taken from the Fig.3,Measured electrical current through specimen at 20V,,"d=20mm, t=ca.1.2mm",0.0012,-2.9208187539523753
41327-3-1-1,P040048,poly(methyl methacrylate),Homopolymer,"Polyacrylics, Polyvinyls",C5H8O2,100.12,,"linear,Thermoplastic",Composite,Multi-wall carbon  nanotube (MWNT);wt%;8,,Cylinder,"d=20mm, t=ca.1.2mm","Slobodian, Petr; Lengalova, Anezka; Saha, Petr; Slouf, Miroslav , Journal of Reinforced Plastics and Composites , 26 , 16 , 1705-1712 (2007)",,"[PMMA] LS127769JV obtained from Goodfellow Cambridge Ltd., d 1.19g/cm3, Mw 1.2E(5)  [MWNT]  acetylene type, supplied by Sun Nanotech Co.Ltd. d=10-30nm, l=1-10micron, purity>90% and volume resistivity 0.12ohm*cm. MWNT thermally treated to remove amorphous carbon at 300C for 1h in air, then stirred in concd. HCl at 90C for 5h","MWNT dispersed in PMMA toluene soln. by sonication at 300W/cm2, 24KHz for 10min",,,,,,,,,,,,,,,,,,,,,,,,,,,,,,,,,"Cast toluene dispersion to form film(t=0.1mm), then two-time molded at 180C",,,,,,,,,,,,,,,,,,,,,,,,,,,,,9e-08,-7.045757490560675,Electrodes on polar surface made by enameling with Ag colloid lacquer,Taken from the Fig.3,Measured electrical current through specimen at 20V,,"d=20mm, t=ca.1.2mm",0.0012,-2.9208187539523753
41327-3-1-2,P040048,poly(methyl methacrylate),Homopolymer,"Polyacrylics, Polyvinyls",C5H8O2,100.12,,"linear,Thermoplastic",Composite,Multi-wall carbon  nanotube (MWNT);wt%;8,,Cylinder,"d=20mm, t=ca.1.2mm","Slobodian, Petr; Lengalova, Anezka; Saha, Petr; Slouf, Miroslav , Journal of Reinforced Plastics and Composites , 26 , 16 , 1705-1712 (2007)",,"[PMMA] LS127769JV obtained from Goodfellow Cambridge Ltd., d 1.19g/cm3, Mw 1.2E(5)  [MWNT]  acetylene type, supplied by Sun Nanotech Co.Ltd. d=10-30nm, l=1-10micron, purity>90% and volume resistivity 0.12ohm*cm. MWNT thermally treated to remove amorphous carbon at 300C for 1h in air, then stirred in concd. HCl at 90C for 5h","MWNT dispersed in PMMA CHCl3 soln. by sonication at 300W/cm2, 24KHz for 10min",,,,,,,,,,,,,,,,,,,,,,,,,,,,,,,,,"Cast CHCl3 dispersion to form film (t=0.1mm), then two-time molded at 180C",,,,,,,,,,,,,,,,,,,,,,,,,,,,,4e-09,-8.397940008672037,Electrodes on polar surface made by enameling with Ag colloid lacquer,Taken from the Fig.3,Measured electrical current through specimen at 20V,,"d=20mm, t=ca.1.2mm",0.0012,-2.9208187539523753
41327-3-1-3,P040048,poly(methyl methacrylate),Homopolymer,"Polyacrylics, Polyvinyls",C5H8O2,100.12,,"linear,Thermoplastic",Composite,Multi-wall carbon  nanotube (MWNT);wt%;8,,Cylinder,"d=20mm, t=ca.1.2mm","Slobodian, Petr; Lengalova, Anezka; Saha, Petr; Slouf, Miroslav , Journal of Reinforced Plastics and Composites , 26 , 16 , 1705-1712 (2007)",,"[PMMA] LS127769JV obtained from Goodfellow Cambridge Ltd., d 1.19g/cm3, Mw 1.2E(5)  [MWNT]  acetylene type, supplied by Sun Nanotech Co.Ltd. d=10-30nm, l=1-10micron, purity>90% and volume resistivity 0.12ohm*cm. MWNT thermally treated to remove amorphous carbon at 300C for 1h in air, then stirred in concd. HCl at 90C for 5h","MWNT dispersed in PMMA acetone soln. by sonication at 300W/cm2, 24KHz for 10min",,,,,,,,,,,,,,,,,,,,,,,,,,,,,,,,,"Cast acetone dispersion to form film(t=0.1mm), then two-time molded at 180C",,,,,,,,,,,,,,,,,,,,,,,,,,,,,9e-14,-13.045757490560677,Electrodes on polar surface made by enameling with Ag colloid lacquer,Taken from the Fig.3,Measured electrical current through specimen at 20V,,"d=20mm, t=ca.1.2mm",0.0012,-2.9208187539523753
