Repository: shimakawa-hvg/expt-group-partitioning

# expt-group-partitioning
"Prevention of Leakage in Machine Learning Prediction for Polymer Composite Properties" 

Hajime Shimakawa, Akiko Kumada, and Masahiro Sato

Department of Electrical Engineering & Information Systems, School of Engineering, 
The University of Tokyo, 7-3-1 Hongo, Bunkyo-ku, 113-8656, Tokyo, Japan

## Content
- ```data_EC.csv```: csv file for data used in EC prediction.
- ```data_TC.csv```: csv file for data used in TC prediction.
- ```make_expt_id.ipynb```: jupyternotebook for making expt-id from reference information.
- ```sample_detail_EC.csv```: csv file for sample details used to make expt-id.

File: sample_detail_EC.csv (part 17 of 37)
41327-3-1-4,P040048,poly(methyl methacrylate),Homopolymer,"Polyacrylics, Polyvinyls",C5H8O2,100.12,,"linear,Thermoplastic",Composite,Multi-wall carbon  nanotube (MWNT);wt%;8,Two-time molded at 180C,Cylinder,"d=20mm, t=ca.1.2mm","Slobodian, Petr; Lengalova, Anezka; Saha, Petr; Slouf, Miroslav , Journal of Reinforced Plastics and Composites , 26 , 16 , 1705-1712 (2007)",,"[PMMA] LS127769JV obtained from Goodfellow Cambridge Ltd., d 1.19g/cm3, Mw 1.2E(5)  [MWNT]  acetylene type, supplied by Sun Nanotech Co.Ltd. d=10-30nm, l=1-10micron, purity>90% and volume resistivity 0.12ohm*cm. MWNT thermally treated to remove amorphous carbon at 300C for 1h in air, then stirred in concd. HCl at 90C for 5h",Melt mixed in laboratory kneader at 230C for 15min and speed 25/min,,,,,,,,,,,,,,,,,,,,,,,,,,,,,,,,,,,,,,,,,,,,,,,,,,,,,,,,,,,,,,2e-14,-13.69897000433602,Electrodes on polar surface made by enameling with Ag colloid lacquer,Taken from the Fig.3,Measured electrical current through specimen at 20V,,"d=20mm, t=ca.1.2mm",0.0012,-2.9208187539523753
41327-4-1-1,P040048,poly(methyl methacrylate),Homopolymer,"Polyacrylics, Polyvinyls",C5H8O2,100.12,,"linear,Thermoplastic",Composite,Multi-wall carbon  nanotube (MWNT);wt%;12,,Cylinder,"d=20mm, t=ca.1.2mm","Slobodian, Petr; Lengalova, Anezka; Saha, Petr; Slouf, Miroslav , Journal of Reinforced Plastics and Composites , 26 , 16 , 1705-1712 (2007)",,"[PMMA] LS127769JV obtained from Goodfellow Cambridge Ltd., d 1.19g/cm3, Mw 1.2E(5)  [MWNT]  acetylene type, supplied by Sun Nanotech Co.Ltd. d=10-30nm, l=1-10micron, purity>90% and volume resistivity 0.12ohm*cm. MWNT thermally treated to remove amorphous carbon at 300C for 1h in air, then stirred in concd. HCl at 90C for 5h","MWNT dispersed in PMMA toluene soln. by sonication at 300W/cm2, 24KHz for 10min",,,,,,,,,,,,,,,,,,,,,,,,,,,,,,,,,"Cast toluene dispersion to form film(t=0.1mm), then two-time molded at 180C",,,,,,,,,,,,,,,,,,,,,,,,,,,,,7e-08,-7.154901959985743,Electrodes on polar surface made by enameling with Ag colloid lacquer,Taken from the Fig.3,Measured electrical current through specimen at 20V,,"d=20mm, t=ca.1.2mm",0.0012,-2.9208187539523753
41327-4-1-2,P040048,poly(methyl methacrylate),Homopolymer,"Polyacrylics, Polyvinyls",C5H8O2,100.12,,"linear,Thermoplastic",Composite,Multi-wall carbon  nanotube (MWNT);wt%;12,,Cylinder,"d=20mm, t=ca.1.2mm","Slobodian, Petr; Lengalova, Anezka; Saha, Petr; Slouf, Miroslav , Journal of Reinforced Plastics and Composites , 26 , 16 , 1705-1712 (2007)",,"[PMMA] LS127769JV obtained from Goodfellow Cambridge Ltd., d 1.19g/cm3, Mw 1.2E(5)  [MWNT]  acetylene type, supplied by Sun Nanotech Co.Ltd. d=10-30nm, l=1-10micron, purity>90% and volume resistivity 0.12ohm*cm. MWNT thermally treated to remove amorphous carbon at 300C for 1h in air, then stirred in concd. HCl at 90C for 5h","MWNT dispersed in PMMA CHCl3 soln. by sonication at 300W/cm2, 24KHz for 10min",,,,,,,,,,,,,,,,,,,,,,,,,,,,,,,,,"Cast CHCl3 dispersion to form film (t=0.1mm), then two-time molded at 180C",,,,,,,,,,,,,,,,,,,,,,,,,,,,,3e-09,-8.522878745280337,Electrodes on polar surface made by enameling with Ag colloid lacquer,Taken from the Fig.3,Measured electrical current through specimen at 20V,,"d=20mm, t=ca.1.2mm",0.0012,-2.9208187539523753
41327-4-1-3,P040048,poly(methyl methacrylate),Homopolymer,"Polyacrylics, Polyvinyls",C5H8O2,100.12,,"linear,Thermoplastic",Composite,Multi-wall carbon  nanotube (MWNT);wt%;12,,Cylinder,"d=20mm, t=ca.1.2mm","Slobodian, Petr; Lengalova, Anezka; Saha, Petr; Slouf, Miroslav , Journal of Reinforced Plastics and Composites , 26 , 16 , 1705-1712 (2007)",,"[PMMA] LS127769JV obtained from Goodfellow Cambridge Ltd., d 1.19g/cm3, Mw 1.2E(5)  [MWNT]  acetylene type, supplied by Sun Nanotech Co.Ltd. d=10-30nm, l=1-10micron, purity>90% and volume resistivity 0.12ohm*cm. MWNT thermally treated to remove amorphous carbon at 300C for 1h in air, then stirred in concd. HCl at 90C for 5h","MWNT dispersed in PMMA acetone soln. by sonication at 300W/cm2, 24KHz for 10min",,,,,,,,,,,,,,,,,,,,,,,,,,,,,,,,,"Cast acetone dispersion to form film(t=0.1mm), then two-time molded at 180C",,,,,,,,,,,,,,,,,,,,,,,,,,,,,6e-10,-9.221848749616356,Electrodes on polar surface made by enameling with Ag colloid lacquer,Taken from the Fig.3,Measured electrical current through specimen at 20V,,"d=20mm, t=ca.1.2mm",0.0012,-2.9208187539523753
41327-4-1-4,P040048,poly(methyl methacrylate),Homopolymer,"Polyacrylics, Polyvinyls",C5H8O2,100.12,,"linear,Thermoplastic",Composite,Multi-wall carbon  nanotube (MWNT);wt%;12,Two-time molded at 180C,Cylinder,"d=20mm, t=ca.1.2mm","Slobodian, Petr; Lengalova, Anezka; Saha, Petr; Slouf, Miroslav , Journal of Reinforced Plastics and Composites , 26 , 16 , 1705-1712 (2007)",,"[PMMA] LS127769JV obtained from Goodfellow Cambridge Ltd., d 1.19g/cm3, Mw 1.2E(5)  [MWNT]  acetylene type, supplied by Sun Nanotech Co.Ltd. d=10-30nm, l=1-10micron, purity>90% and volume resistivity 0.12ohm*cm. MWNT thermally treated to remove amorphous carbon at 300C for 1h in air, then stirred in concd. HCl at 90C for 5h",Melt mixed in laboratory kneader at 230C for 15min and speed 25/min,,,,,,,,,,,,,,,,,,,,,,,,,,,,,,,,,,,,,,,,,,,,,,,,,,,,,,,,,,,,,,1e-14,-14.0,Electrodes on polar surface made by enameling with Ag colloid lacquer,Taken from the Fig.3,Measured electrical current through specimen at 20V,,"d=20mm, t=ca.1.2mm",0.0012,-2.9208187539523753
41327-5-1-1,P040048,poly(methyl methacrylate),Homopolymer,"Polyacrylics, Polyvinyls",C5H8O2,100.12,,"linear,Thermoplastic",Composite,Multi-wall carbon  nanotube (MWNT);wt%;20,,Cylinder,"d=20mm, t=ca.1.2mm","Slobodian, Petr; Lengalova, Anezka; Saha, Petr; Slouf, Miroslav , Journal of Reinforced Plastics and Composites , 26 , 16 , 1705-1712 (2007)",,"[PMMA] LS127769JV obtained from Goodfellow Cambridge Ltd., d 1.19g/cm3, Mw 1.2E(5)  [MWNT]  acetylene type, supplied by Sun Nanotech Co.Ltd. d=10-30nm, l=1-10micron, purity>90% and volume resistivity 0.12ohm*cm. MWNT thermally treated to remove amorphous carbon at 300C for 1h in air, then stirred in concd. HCl at 90C for 5h","MWNT dispersed in PMMA toluene soln. by sonication at 300W/cm2, 24KHz for 10min",,,,,,,,,,,,,,,,,,,,,,,,,,,,,,,,,"Cast toluene dispersion to form film(t=0.1mm), then two-time molded at 180C",,,,,,,,,,,,,,,,,,,,,,,,,,,,,4e-05,-4.3979400086720375,Electrodes on polar surface made by enameling with Ag colloid lacquer,Taken from the Fig.3,Measured electrical current through specimen at 20V,,"d=20mm, t=ca.1.2mm",0.0012,-2.9208187539523753
41327-5-1-2,P040048,poly(methyl methacrylate),Homopolymer,"Polyacrylics, Polyvinyls",C5H8O2,100.12,,"linear,Thermoplastic",Composite,Multi-wall carbon  nanotube (MWNT);wt%;20,,Cylinder,"d=20mm, t=ca.1.2mm","Slobodian, Petr; Lengalova, Anezka; Saha, Petr; Slouf, Miroslav , Journal of Reinforced Plastics and Composites , 26 , 16 , 1705-1712 (2007)",,"[PMMA] LS127769JV obtained from Goodfellow Cambridge Ltd., d 1.19g/cm3, Mw 1.2E(5)  [MWNT]  acetylene type, supplied by Sun Nanotech Co.Ltd. d=10-30nm, l=1-10micron, purity>90% and volume resistivity 0.12ohm*cm. MWNT thermally treated to remove amorphous carbon at 300C for 1h in air, then stirred in concd. HCl at 90C for 5h","MWNT dispersed in PMMA CHCl3 soln. by sonication at 300W/cm2, 24KHz for 10min",,,,,,,,,,,,,,,,,,,,,,,,,,,,,,,,,"Cast CHCl3 dispersion to form film (t=0.1mm), then two-time molded at 180C",,,,,,,,,,,,,,,,,,,,,,,,,,,,,4e-06,-5.3979400086720375,Electrodes on polar surface made by enameling with Ag colloid lacquer,Taken from the Fig.3,Measured electrical current through specimen at 20V,,"d=20mm, t=ca.1.2mm",0.0012,-2.9208187539523753
41327-5-1-3,P040048,poly(methyl methacrylate),Homopolymer,"Polyacrylics, Polyvinyls",C5H8O2,100.12,,"linear,Thermoplastic",Composite,Multi-wall carbon  nanotube (MWNT);wt%;20,,Cylinder,"d=20mm, t=ca.1.2mm","Slobodian, Petr; Lengalova, Anezka; Saha, Petr; Slouf, Miroslav , Journal of Reinforced Plastics and Composites , 26 , 16 , 1705-1712 (2007)",,"[PMMA] LS127769JV obtained from Goodfellow Cambridge Ltd., d 1.19g/cm3, Mw 1.2E(5)  [MWNT]  acetylene type, supplied by Sun Nanotech Co.Ltd. d=10-30nm, l=1-10micron, purity>90% and volume resistivity 0.12ohm*cm. MWNT thermally treated to remove amorphous carbon at 300C for 1h in air, then stirred in concd. HCl at 90C for 5h","MWNT dispersed in PMMA acetone soln. by sonication at 300W/cm2, 24KHz for 10min",,,,,,,,,,,,,,,,,,,,,,,,,,,,,,,,,"Cast acetone dispersion to form film(t=0.1mm), then two-time molded at 180C",,,,,,,,,,,,,,,,,,,,,,,,,,,,,1e-06,-6.0,Electrodes on polar surface made by enameling with Ag colloid lacquer,Taken from the Fig.3,Measured electrical current through specimen at 20V,,"d=20mm, t=ca.1.2mm",0.0012,-2.9208187539523753
41327-5-1-4,P040048,poly(methyl methacrylate),Homopolymer,"Polyacrylics, Polyvinyls",C5H8O2,100.12,,"linear,Thermoplastic",Composite,Multi-wall carbon  nanotube (MWNT);wt%;20,Two-time molded at 180C,Cylinder,"d=20mm, t=ca.1.2mm","Slobodian, Petr; Lengalova, Anezka; Saha, Petr; Slouf, Miroslav , Journal of Reinforced Plastics and Composites , 26 , 16 , 1705-1712 (2007)",,"[PMMA] LS127769JV obtained from Goodfellow Cambridge Ltd., d 1.19g/cm3, Mw 1.2E(5)  [MWNT]  acetylene type, supplied by Sun Nanotech Co.Ltd. d=10-30nm, l=1-10micron, purity>90% and volume resistivity 0.12ohm*cm. MWNT thermally treated to remove amorphous carbon at 300C for 1h in air, then stirred in concd. HCl at 90C for 5h",Melt mixed in laboratory kneader at 230C for 15min and speed 25/min,,,,,,,,,,,,,,,,,,,,,,,,,,,,,,,,,,,,,,,,,,,,,,,,,,,,,,,,,,,,,,3e-11,-10.522878745280336,Electrodes on polar surface made by enameling with Ag colloid lacquer,Taken from the Fig.3,Measured electrical current through specimen at 20V,,"d=20mm, t=ca.1.2mm",0.0012,-2.9208187539523753
41354-1-1-1,P150011,poly(bisphenol A carbonate),Homopolymer,Polycarbonates/thiocarbonates,C16H14O3,254.28,,"linear,Thermoplastic,Semiconductive,Amorphous",Composite,carbon fiber (CF);wt%;30;fiber,Shape of Test Piece,Disk,"t=3.0mm, d=20.0mm, silver coated and sandwiched between two copper disks"," Materials in Electronics , 19 , 11 , 1079-1085 (2008)",,"(CF) PAN-based CF, supplied by Celanese Company, chopped into short pieaces, l=0.2-2mm",Mixed by Brabender mixer,,,,,,,,,,,,,,,,,,,,,,,,,Fibers randomly dispersed and in good adhesion to PC matrix (SEM),,,,,,,,,,,,,,,,,,,,,,,,,,,,,,,,,,,,,3.82e-05,-4.417936637088292,"ca 20 [C] , 600kHz","AC cond., taken from the Fig.11",Impedance analyzer,20.0,"t=3.0mm, d=20.0mm, silver coated and sandwiched between two copper disks",0.003,-2.5228787452803374
41436-2-1-1,P010002,poly(prop-1-ene),Homopolymer,Polyolefins,C3H6,42.08,,"linear,Thermoplastic,Crystal",Composite,Carbon black (CB);wt%;5.0,Molded at 180C for 10min,Sheet,t = 0.5mm,"Zhang, Qinghua; Xiong, Hui; Yan, Weixia; Chen, Dajun; Zhu, Meifang , Polymer Engineering and Science , 48 , 11 , 2090-2097 (2008)",,"[polypropylene (PP)] Tm 163.6C, MFI 16g/10min, [CB] Vulcan;XC-72;Cabot (Shanghai), surface area 254 m2/g",Mixed at 180C and 50rpm for ca. 12min using Haake Rheocord 90,,,,,,,,,,,,,,,,,,,,,,,,,,,,,,,,,,,,,,,,,,,,,,,,,,,,,,,,,,,,,,1.1e-12,-11.958607314841776,"23 [C] , RH 50%",Taken from the Fig.1,Keithley Model 236 source-measure unit,23.0,t = 0.5mm,0.0005,-3.3010299956639813
41436-3-1-1,P010002,poly(prop-1-ene),Homopolymer,Polyolefins,C3H6,42.08,,"linear,Thermoplastic,Crystal",Composite,Carbon black (CB);wt%;7.5,Molded at 180C for 10min,Sheet,t = 0.5mm,"Zhang, Qinghua; Xiong, Hui; Yan, Weixia; Chen, Dajun; Zhu, Meifang , Polymer Engineering and Science , 48 , 11 , 2090-2097 (2008)",,"[polypropylene (PP)] Tm 163.6C, MFI 16g/10min, [CB] Vulcan;XC-72;Cabot (Shanghai), surface area 254 m2/g",Mixed at 180C and 50rpm for ca. 12min using Haake Rheocord 90,,,,,,,,,,,,,,,,,,,,,,,,,,,,,,,,,,,,,,,,,,,,,,,,,,,,,,,,,,,,,,4.3e-09,-8.366531544420413,"23 [C] , RH 50%",Taken from the Fig.1,Keithley Model 236 source-measure unit,23.0,t = 0.5mm,0.0005,-3.3010299956639813
41436-4-1-1,P010002,poly(prop-1-ene),Homopolymer,Polyolefins,C3H6,42.08,,"linear,Thermoplastic,Crystal",Composite,Carbon black (CB);wt%;10.0,Molded at 180C for 10min,Sheet,t = 0.5mm,"Zhang, Qinghua; Xiong, Hui; Yan, Weixia; Chen, Dajun; Zhu, Meifang , Polymer Engineering and Science , 48 , 11 , 2090-2097 (2008)",,"[polypropylene (PP)] Tm 163.6C, MFI 16g/10min, [CB] Vulcan;XC-72;Cabot (Shanghai), surface area 254 m2/g",Mixed at 180C and 50rpm for ca. 12min using Haake Rheocord 90,,,,,,,,,,,,,,,,,,,,,,,,,,,,,,,,,,,,,,,,,,,,,,,,,,,,,,,,,,,,,,0.0019,-2.721246399047171,"23 [C] , RH 50%",Taken from the Fig.1,Keithley Model 236 source-measure unit,23.0,t = 0.5mm,0.0005,-3.3010299956639813
41436-5-1-1,P010002,poly(prop-1-ene),Homopolymer,Polyolefins,C3H6,42.08,,"linear,Thermoplastic,Crystal",Composite,Carbon black (CB);wt%;20.0,Molded at 180C for 10min,Sheet,t = 0.5mm,"Zhang, Qinghua; Xiong, Hui; Yan, Weixia; Chen, Dajun; Zhu, Meifang , Polymer Engineering and Science , 48 , 11 , 2090-2097 (2008)",,"[polypropylene (PP)] Tm 163.6C, MFI 16g/10min, [CB] Vulcan;XC-72;Cabot (Shanghai), surface area 254 m2/g",Mixed at 180C and 50rpm for ca. 12min using Haake Rheocord 90,,,,,,,,,,,,,,,,,,,,,,,,,,,,,,,,,,,,,,,,,,,,,,,,,,,,,,,,,,,,,,0.1,-1.0,"23 [C] , RH 50%",Taken from the Fig.1,Keithley Model 236 source-measure unit,23.0,t = 0.5mm,0.0005,-3.3010299956639813
41436-7-1-1,P010001,polyethene,Homopolymer,Polyolefins,CH2,14.03,,"branched,Thermoplastic,Crystal",Composite,Carbon black (CB);wt%;5.0,Molded at 180C for 10min,Sheet,t = 0.5mm,"Zhang, Qinghua; Xiong, Hui; Yan, Weixia; Chen, Dajun; Zhu, Meifang , Polymer Engineering and Science , 48 , 11 , 2090-2097 (2008)",,"[low density polyethylene (LDPE)] Tm 108.0C, MFI 2g/10min, [CB] Vulcan;XC-72;Cabot (Shanghai), surface area 254 m2/g",Mixed at 180C and 50rpm for ca. 12min using Haake Rheocord 90,,,,,,,,,,,,,,,,,,,,,,,,,,,,,,,,,,,,,,,,,,,,,,,,,,,,,,,,,,,,,,1.9e-13,-12.721246399047171,"23 [C] , RH 50%",Taken from the Fig.1,Keithley Model 236 source-measure unit,23.0,t = 0.5mm,0.0005,-3.3010299956639813
41436-8-1-1,P010001,polyethene,Homopolymer,Polyolefins,CH2,14.03,,"branched,Thermoplastic,Crystal",Composite,Carbon black (CB);wt%;7.5,Molded at 180C for 10min,Sheet,t = 0.5mm,"Zhang, Qinghua; Xiong, Hui; Yan, Weixia; Chen, Dajun; Zhu, Meifang , Polymer Engineering and Science , 48 , 11 , 2090-2097 (2008)",,"[low density polyethylene (LDPE)] Tm 108.0C, MFI 2g/10min, [CB] Vulcan;XC-72;Cabot (Shanghai), surface area 254 m2/g",Mixed at 180C and 50rpm for ca. 12min using Haake Rheocord 90,,,,,,,,,,,,,,,,,,,,,,,,,,,,,,,,,,,,,,,,,,,,,,,,,,,,,,,,,,,,,,1.7e-10,-9.769551078621726,"23 [C] , RH 50%",Taken from the Fig.1,Keithley Model 236 source-measure unit,23.0,t = 0.5mm,0.0005,-3.3010299956639813
41436-9-1-1,P010001,polyethene,Homopolymer,Polyolefins,CH2,14.03,,"branched,Thermoplastic,Crystal",Composite,Carbon black (CB);wt%;10.0,Molded at 180C for 10min,Sheet,t = 0.5mm,"Zhang, Qinghua; Xiong, Hui; Yan, Weixia; Chen, Dajun; Zhu, Meifang , Polymer Engineering and Science , 48 , 11 , 2090-2097 (2008)",,"[low density polyethylene (LDPE)] Tm 108.0C, MFI 2g/10min, [CB] Vulcan;XC-72;Cabot (Shanghai), surface area 254 m2/g",Mixed at 180C and 50rpm for ca. 12min using Haake Rheocord 90,,,,,,,,,,,,,,,,,,,,,,,,,,,,,,,,,,,,,,,,,,,,,,,,,,,,,,,,,,,,,,1.9e-05,-4.721246399047171,"23 [C] , RH 50%",Taken from the Fig.1,Keithley Model 236 source-measure unit,23.0,t = 0.5mm,0.0005,-3.3010299956639813
41436-10-1-1,P010001,polyethene,Homopolymer,Polyolefins,CH2,14.03,,"branched,Thermoplastic,Crystal",Composite,Carbon black (CB);wt%;20.0,Molded at 180C for 10min,Sheet,t = 0.5mm,"Zhang, Qinghua; Xiong, Hui; Yan, Weixia; Chen, Dajun; Zhu, Meifang , Polymer Engineering and Science , 48 , 11 , 2090-2097 (2008)",,"[low density polyethylene (LDPE)] Tm 108.0C, MFI 2g/10min, [CB] Vulcan;XC-72;Cabot (Shanghai), surface area 254 m2/g",Mixed at 180C and 50rpm for ca. 12min using Haake Rheocord 90,,,,,,,,,,,,,,,,,,,,,,,,,,,,,,,,,,,,,,,,,,,,,,,,,,,,,,,,,,,,,,0.1,-1.0,"23 [C] , RH 50%",Taken from the Fig.1,Keithley Model 236 source-measure unit,23.0,t = 0.5mm,0.0005,-3.3010299956639813
41486-2-1-1,P040048,poly(methyl methacrylate),Homopolymer,"Polyacrylics, Polyvinyls",C5H8O2,100.12,,"linear,Thermoplastic",Composite,indium tin oxide(ITO);vol%;0.3,,Disk,t=0.5mm,"Capozzi, Charles J.; Gerhardt, Rosario A. , Journal of Physical Chemistry C , 112 , 49 , 19372-19382 (2008)",,"[poly(methyl methacrylate)(PMMA)]Buehler transoptic powder, particle size distribution 5-100micron, average particle size 50micron, obtained from Aldrich, [indium tin oxide(ITO)]nanoparticle, particle size distribution 40-100nm, average particle size 60nm, obtained from Aldrich","PMMA powder and ITO nanoparticle mechanically mixed in air, ITO-coated PMMA powder obtained",,,,,,,compressed at 170C and 6.4MPa for 15min,,,,,,,,,,,,,,,,,,,,,,,,,,,,,,,,,,,,,,,,,,,,,,,,,,,,,,,1.8e-14,-13.744727494896694,1E(-2)-1E(6)Hz,"dc conductivity calculated from intercept between imaginary data and the real axis on the complex-plane impedance plot, taken from the Fig.2",impedance spectra,,t=0.5mm,0.0005,-3.3010299956639813
41486-2-1-2,P040048,poly(methyl methacrylate),Homopolymer,"Polyacrylics, Polyvinyls",C5H8O2,100.12,,"linear,Thermoplastic",Composite,indium tin oxide(ITO);vol%;0.3,,Disk,t=0.5mm,"Capozzi, Charles J.; Gerhardt, Rosario A. , Journal of Physical Chemistry C , 112 , 49 , 19372-19382 (2008)",,"[poly(methyl methacrylate)(PMMA)]Buehler transoptic powder, particle size distribution 5-100micron, average particle size 50micron, obtained from Aldrich, [indium tin oxide(ITO)]nanoparticle, particle size distribution 40-100nm, average particle size 60nm, obtained from Aldrich","PMMA powder and ITO nanoparticle mechanically mixed in air, ITO-coated PMMA powder obtained",,,,,,,compressed at 170C and 25.6MPa for 15min,,,,,,,,,,,,,,,,,,,,,,,,,,,,,,,,,,,,,,,,,,,,,,,,,,,,,,,1.8e-14,-13.744727494896694,1E(-2)-1E(6)Hz,"dc conductivity calculated from intercept between imaginary data and the real axis on the complex-plane impedance plot, taken from the Fig.2",impedance spectra,,t=0.5mm,0.0005,-3.3010299956639813
41486-2-1-3,P040048,poly(methyl methacrylate),Homopolymer,"Polyacrylics, Polyvinyls",C5H8O2,100.12,,"linear,Thermoplastic",Composite,indium tin oxide(ITO);vol%;0.3,,Disk,t=0.5mm,"Capozzi, Charles J.; Gerhardt, Rosario A. , Journal of Physical Chemistry C , 112 , 49 , 19372-19382 (2008)",,"[poly(methyl methacrylate)(PMMA)]Buehler transoptic powder, particle size distribution 5-100micron, average particle size 50micron, obtained from Aldrich, [indium tin oxide(ITO)]nanoparticle, particle size distribution 40-100nm, average particle size 60nm, obtained from Aldrich","PMMA powder and ITO nanoparticle mechanically mixed in air, ITO-coated PMMA powder obtained",,,,,,,compressed at 170C and 51.3MPa for 15min,,,,,,,,,,,,,,,,,,,,,,,,,,,,,,,,,,,,,,,,,,,,,,,,,,,,,,,6e-15,-14.221848749616356,1E(-2)-1E(6)Hz,"dc conductivity calculated from intercept between imaginary data and the real axis on the complex-plane impedance plot, taken from the Fig.2",impedance spectra,,t=0.5mm,0.0005,-3.3010299956639813
41486-3-1-1,P040048,poly(methyl methacrylate),Homopolymer,"Polyacrylics, Polyvinyls",C5H8O2,100.12,,"linear,Thermoplastic",Composite,indium tin oxide(ITO);vol%;0.8,,Disk,t=0.5mm,"Capozzi, Charles J.; Gerhardt, Rosario A. , Journal of Physical Chemistry C , 112 , 49 , 19372-19382 (2008)",,"[poly(methyl methacrylate)(PMMA)]Buehler transoptic powder, particle size distribution 5-100micron, average particle size 50micron, obtained from Aldrich, [indium tin oxide(ITO)]nanoparticle, particle size distribution 40-100nm, average particle size 60nm, obtained from Aldrich","PMMA powder and ITO nanoparticle mechanically mixed in air, ITO-coated PMMA powder obtained",,,,,,,compressed at 170C and 6.4MPa for 15min,,,,,,,,,,,,,,,,,,,,,,,,,,,,,,,,,,,,,,,,,,,,,,,,,,,,,,,8e-14,-13.096910013008056,1E(-2)-1E(6)Hz,"dc conductivity calculated from intercept between imaginary data and the real axis on the complex-plane impedance plot, taken from the Fig.2",impedance spectra,,t=0.5mm,0.0005,-3.3010299956639813
41486-3-1-2,P040048,poly(methyl methacrylate),Homopolymer,"Polyacrylics, Polyvinyls",C5H8O2,100.12,,"linear,Thermoplastic",Composite,indium tin oxide(ITO);vol%;0.8,,Disk,t=0.5mm,"Capozzi, Charles J.; Gerhardt, Rosario A. , Journal of Physical Chemistry C , 112 , 49 , 19372-19382 (2008)",,"[poly(methyl methacrylate)(PMMA)]Buehler transoptic powder, particle size distribution 5-100micron, average particle size 50micron, obtained from Aldrich, [indium tin oxide(ITO)]nanoparticle, particle size distribution 40-100nm, average particle size 60nm, obtained from Aldrich","PMMA powder and ITO nanoparticle mechanically mixed in air, ITO-coated PMMA powder obtained",,,,,,,compressed at 170C and 25.6MPa for 15min,,,,,,,,,,,,,,,,,,,,,,,,,,,,,,,,,,,,,,,,,,,,,,,,,,,,,,,2e-14,-13.69897000433602,1E(-2)-1E(6)Hz,"dc conductivity calculated from intercept between imaginary data and the real axis on the complex-plane impedance plot, taken from the Fig.2",impedance spectra,,t=0.5mm,0.0005,-3.3010299956639813
41486-3-1-3,P040048,poly(methyl methacrylate),Homopolymer,"Polyacrylics, Polyvinyls",C5H8O2,100.12,,"linear,Thermoplastic",Composite,indium tin oxide(ITO);vol%;0.8,,Disk,t=0.5mm,"Capozzi, Charles J.; Gerhardt, Rosario A. , Journal of Physical Chemistry C , 112 , 49 , 19372-19382 (2008)",,"[poly(methyl methacrylate)(PMMA)]Buehler transoptic powder, particle size distribution 5-100micron, average particle size 50micron, obtained from Aldrich, [indium tin oxide(ITO)]nanoparticle, particle size distribution 40-100nm, average particle size 60nm, obtained from Aldrich","PMMA powder and ITO nanoparticle mechanically mixed in air, ITO-coated PMMA powder obtained",,,,,,,compressed at 170C and 51.3MPa for 15min,,,,,,,,,,,,,,,,,,,,,,,,,,,,,,,,,,,,,,,,,,,,,,,,,,,,,,,1.8e-14,-13.744727494896694,1E(-2)-1E(6)Hz,"dc conductivity calculated from intercept between imaginary data and the real axis on the complex-plane impedance plot, taken from the Fig.2",impedance spectra,,t=0.5mm,0.0005,-3.3010299956639813
41486-4-1-1,P040048,poly(methyl methacrylate),Homopolymer,"Polyacrylics, Polyvinyls",C5H8O2,100.12,,"linear,Thermoplastic",Composite,indium tin oxide(ITO);vol%;1.3,,Disk,t=0.5mm,"Capozzi, Charles J.; Gerhardt, Rosario A. , Journal of Physical Chemistry C , 112 , 49 , 19372-19382 (2008)",,"[poly(methyl methacrylate)(PMMA)]Buehler transoptic powder, particle size distribution 5-100micron, average particle size 50micron, obtained from Aldrich, [indium tin oxide(ITO)]nanoparticle, particle size distribution 40-100nm, average particle size 60nm, obtained from Aldrich","PMMA powder and ITO nanoparticle mechanically mixed in air, ITO-coated PMMA powder obtained",,,,,,,compressed at 170C and 6.4MPa for 15min,,,,,,,,,,,,,,,,,,,,,,,,,,,,,,,,,,,,,,,,,,,,,,,,,,,,,,,1e-09,-9.0,1E(-2)-1E(6)Hz,"dc conductivity calculated from intercept between imaginary data and the real axis on the complex-plane impedance plot, taken from the Fig.2",impedance spectra,,t=0.5mm,0.0005,-3.3010299956639813
41486-4-1-2,P040048,poly(methyl methacrylate),Homopolymer,"Polyacrylics, Polyvinyls",C5H8O2,100.12,,"linear,Thermoplastic",Composite,indium tin oxide(ITO);vol%;1.3,,Disk,t=0.5mm,"Capozzi, Charles J.; Gerhardt, Rosario A. , Journal of Physical Chemistry C , 112 , 49 , 19372-19382 (2008)",,"[poly(methyl methacrylate)(PMMA)]Buehler transoptic powder, particle size distribution 5-100micron, average particle size 50micron, obtained from Aldrich, [indium tin oxide(ITO)]nanoparticle, particle size distribution 40-100nm, average particle size 60nm, obtained from Aldrich","PMMA powder and ITO nanoparticle mechanically mixed in air, ITO-coated PMMA powder obtained",,,,,,,compressed at 170C and 25.6MPa for 15min,,,,,,,,,,,,,,,,,,,,,,,,,,,,,,,,,,,,,,,,,,,,,,,,,,,,,,,1.5e-11,-10.82390874094432,1E(-2)-1E(6)Hz,"dc conductivity calculated from intercept between imaginary data and the real axis on the complex-plane impedance plot, taken from the Fig.2",impedance spectra,,t=0.5mm,0.0005,-3.3010299956639813
41486-4-1-3,P040048,poly(methyl methacrylate),Homopolymer,"Polyacrylics, Polyvinyls",C5H8O2,100.12,,"linear,Thermoplastic",Composite,indium tin oxide(ITO);vol%;1.3,,Disk,t=0.5mm,"Capozzi, Charles J.; Gerhardt, Rosario A. , Journal of Physical Chemistry C , 112 , 49 , 19372-19382 (2008)",,"[poly(methyl methacrylate)(PMMA)]Buehler transoptic powder, particle size distribution 5-100micron, average particle size 50micron, obtained from Aldrich, [indium tin oxide(ITO)]nanoparticle, particle size distribution 40-100nm, average particle size 60nm, obtained from Aldrich","PMMA powder and ITO nanoparticle mechanically mixed in air, ITO-coated PMMA powder obtained",,,,,,,compressed at 170C and 51.3MPa for 15min,,,,,,,,,,,,,,,,,,,,,,,,,,,,,,,,,,,,,,,,,,,,,,,,,,,,,,,7e-14,-13.154901959985745,1E(-2)-1E(6)Hz,"dc conductivity calculated from intercept between imaginary data and the real axis on the complex-plane impedance plot, taken from the Fig.2",impedance spectra,,t=0.5mm,0.0005,-3.3010299956639813
41486-5-1-1,P040048,poly(methyl methacrylate),Homopolymer,"Polyacrylics, Polyvinyls",C5H8O2,100.12,,"linear,Thermoplastic",Composite,indium tin oxide(ITO);vol%;1.6,,Disk,t=0.5mm,"Capozzi, Charles J.; Gerhardt, Rosario A. , Journal of Physical Chemistry C , 112 , 49 , 19372-19382 (2008)",,"[poly(methyl methacrylate)(PMMA)]Buehler transoptic powder, particle size distribution 5-100micron, average particle size 50micron, obtained from Aldrich, [indium tin oxide(ITO)]nanoparticle, particle size distribution 40-100nm, average particle size 60nm, obtained from Aldrich","PMMA powder and ITO nanoparticle mechanically mixed in air, ITO-coated PMMA powder obtained",,,,,,,compressed at 170C and 6.4MPa for 15min,,,,,,,,,,,,,,,,,,,,,,,,,,,,,,,,,,,,,,,,,,,,,,,,,,,,,,,3e-08,-7.522878745280337,1E(-2)-1E(6)Hz,"dc conductivity calculated from intercept between imaginary data and the real axis on the complex-plane impedance plot, taken from the Fig.2",impedance spectra,,t=0.5mm,0.0005,-3.3010299956639813
41486-5-1-2,P040048,poly(methyl methacrylate),Homopolymer,"Polyacrylics, Polyvinyls",C5H8O2,100.12,,"linear,Thermoplastic",Composite,indium tin oxide(ITO);vol%;1.6,,Disk,t=0.5mm,"Capozzi, Charles J.; Gerhardt, Rosario A. , Journal of Physical Chemistry C , 112 , 49 , 19372-19382 (2008)",,"[poly(methyl methacrylate)(PMMA)]Buehler transoptic powder, particle size distribution 5-100micron, average particle size 50micron, obtained from Aldrich, [indium tin oxide(ITO)]nanoparticle, particle size distribution 40-100nm, average particle size 60nm, obtained from Aldrich","PMMA powder and ITO nanoparticle mechanically mixed in air, ITO-coated PMMA powder obtained",,,,,,,compressed at 170C and 25.6MPa for 15min,,,,,,,,,,,,,,,,,,,,,,,,,,,,,,,,,,,,,,,,,,,,,,,,,,,,,,,5e-10,-9.30102999566398,1E(-2)-1E(6)Hz,"dc conductivity calculated from intercept between imaginary data and the real axis on the complex-plane impedance plot, taken from the Fig.2",impedance spectra,,t=0.5mm,0.0005,-3.3010299956639813
41486-5-1-3,P040048,poly(methyl methacrylate),Homopolymer,"Polyacrylics, Polyvinyls",C5H8O2,100.12,,"linear,Thermoplastic",Composite,indium tin oxide(ITO);vol%;1.6,,Disk,t=0.5mm,"Capozzi, Charles J.; Gerhardt, Rosario A. , Journal of Physical Chemistry C , 112 , 49 , 19372-19382 (2008)",,"[poly(methyl methacrylate)(PMMA)]Buehler transoptic powder, particle size distribution 5-100micron, average particle size 50micron, obtained from Aldrich, [indium tin oxide(ITO)]nanoparticle, particle size distribution 40-100nm, average particle size 60nm, obtained from Aldrich","PMMA powder and ITO nanoparticle mechanically mixed in air, ITO-coated PMMA powder obtained",,,,,,,compressed at 170C and 51.3MPa for 15min,,,,,,,,,,,,,,,,,,,,,,,,,,,,,,,,,,,,,,,,,,,,,,,,,,,,,,,5e-11,-10.30102999566398,1E(-2)-1E(6)Hz,"dc conductivity calculated from intercept between imaginary data and the real axis on the complex-plane impedance plot, taken from the Fig.2",impedance spectra,,t=0.5mm,0.0005,-3.3010299956639813
41486-6-1-1,P040048,poly(methyl methacrylate),Homopolymer,"Polyacrylics, Polyvinyls",C5H8O2,100.12,,"linear,Thermoplastic",Composite,indium tin oxide(ITO);vol%;1.9,,Disk,t=0.5mm,"Capozzi, Charles J.; Gerhardt, Rosario A. , Journal of Physical Chemistry C , 112 , 49 , 19372-19382 (2008)",,"[poly(methyl methacrylate)(PMMA)]Buehler transoptic powder, particle size distribution 5-100micron, average particle size 50micron, obtained from Aldrich, [indium tin oxide(ITO)]nanoparticle, particle size distribution 40-100nm, average particle size 60nm, obtained from Aldrich","PMMA powder and ITO nanoparticle mechanically mixed in air, ITO-coated PMMA powder obtained",,,,,,,compressed at 170C and 6.4MPa for 15min,,,,,,,,,,,,,,,,,,,,,,,,,,,,,,,,,,,,,,,,,,,,,,,,,,,,,,,6e-08,-7.221848749616356,1E(-2)-1E(6)Hz,"dc conductivity calculated from intercept between imaginary data and the real axis on the complex-plane impedance plot, taken from the Fig.2",impedance spectra,,t=0.5mm,0.0005,-3.3010299956639813
41486-6-1-2,P040048,poly(methyl methacrylate),Homopolymer,"Polyacrylics, Polyvinyls",C5H8O2,100.12,,"linear,Thermoplastic",Composite,indium tin oxide(ITO);vol%;1.9,,Disk,t=0.5mm,"Capozzi, Charles J.; Gerhardt, Rosario A. , Journal of Physical Chemistry C , 112 , 49 , 19372-19382 (2008)",,"[poly(methyl methacrylate)(PMMA)]Buehler transoptic powder, particle size distribution 5-100micron, average particle size 50micron, obtained from Aldrich, [indium tin oxide(ITO)]nanoparticle, particle size distribution 40-100nm, average particle size 60nm, obtained from Aldrich","PMMA powder and ITO nanoparticle mechanically mixed in air, ITO-coated PMMA powder obtained",,,,,,,compressed at 170C and 25.6MPa for 15min,,,,,,,,,,,,,,,,,,,,,,,,,,,,,,,,,,,,,,,,,,,,,,,,,,,,,,,1.5e-09,-8.823908740944319,1E(-2)-1E(6)Hz,"dc conductivity calculated from intercept between imaginary data and the real axis on the complex-plane impedance plot, taken from the Fig.2",impedance spectra,,t=0.5mm,0.0005,-3.3010299956639813
41486-6-1-3,P040048,poly(methyl methacrylate),Homopolymer,"Polyacrylics, Polyvinyls",C5H8O2,100.12,,"linear,Thermoplastic",Composite,indium tin oxide(ITO);vol%;1.9,,Disk,t=0.5mm,"Capozzi, Charles J.; Gerhardt, Rosario A. , Journal of Physical Chemistry C , 112 , 49 , 19372-19382 (2008)",,"[poly(methyl methacrylate)(PMMA)]Buehler transoptic powder, particle size distribution 5-100micron, average particle size 50micron, obtained from Aldrich, [indium tin oxide(ITO)]nanoparticle, particle size distribution 40-100nm, average particle size 60nm, obtained from Aldrich","PMMA powder and ITO nanoparticle mechanically mixed in air, ITO-coated PMMA powder obtained",,,,,,,compressed at 170C and 51.3MPa for 15min,,,,,,,,,,,,,,,,,,,,,,,,,,,,,,,,,,,,,,,,,,,,,,,,,,,,,,,1e-10,-10.0,1E(-2)-1E(6)Hz,"dc conductivity calculated from intercept between imaginary data and the real axis on the complex-plane impedance plot, taken from the Fig.2",impedance spectra,,t=0.5mm,0.0005,-3.3010299956639813
41486-7-1-1,P040048,poly(methyl methacrylate),Homopolymer,"Polyacrylics, Polyvinyls",C5H8O2,100.12,,"linear,Thermoplastic",Composite,indium tin oxide(ITO);vol%;2.4,,Disk,t=0.5mm,"Capozzi, Charles J.; Gerhardt, Rosario A. , Journal of Physical Chemistry C , 112 , 49 , 19372-19382 (2008)",,"[poly(methyl methacrylate)(PMMA)]Buehler transoptic powder, particle size distribution 5-100micron, average particle size 50micron, obtained from Aldrich, [indium tin oxide(ITO)]nanoparticle, particle size distribution 40-100nm, average particle size 60nm, obtained from Aldrich","PMMA powder and ITO nanoparticle mechanically mixed in air, ITO-coated PMMA powder obtained",,,,,,,compressed at 170C and 6.4MPa for 15min,,,,,,,,,,,,,,,,,,,,,,,,,,,,,,,,,,,,,,,,,,,,,,,,,,,,,,,1e-07,-7.0,1E(-2)-1E(6)Hz,"dc conductivity calculated from intercept between imaginary data and the real axis on the complex-plane impedance plot, taken from the Fig.2",impedance spectra,,t=0.5mm,0.0005,-3.3010299956639813
41486-7-1-2,P040048,poly(methyl methacrylate),Homopolymer,"Polyacrylics, Polyvinyls",C5H8O2,100.12,,"linear,Thermoplastic",Composite,indium tin oxide(ITO);vol%;2.4,,Disk,t=0.5mm,"Capozzi, Charles J.; Gerhardt, Rosario A. , Journal of Physical Chemistry C , 112 , 49 , 19372-19382 (2008)",,"[poly(methyl methacrylate)(PMMA)]Buehler transoptic powder, particle size distribution 5-100micron, average particle size 50micron, obtained from Aldrich, [indium tin oxide(ITO)]nanoparticle, particle size distribution 40-100nm, average particle size 60nm, obtained from Aldrich","PMMA powder and ITO nanoparticle mechanically mixed in air, ITO-coated PMMA powder obtained",,,,,,,compressed at 170C and 25.6MPa for 15min,,,,,,,,,,,,,,,,,,,,,,,,,,,,,,,,,,,,,,,,,,,,,,,,,,,,,,,6e-09,-8.221848749616356,1E(-2)-1E(6)Hz,"dc conductivity calculated from intercept between imaginary data and the real axis on the complex-plane impedance plot, taken from the Fig.2",impedance spectra,,t=0.5mm,0.0005,-3.3010299956639813
41486-7-1-3,P040048,poly(methyl methacrylate),Homopolymer,"Polyacrylics, Polyvinyls",C5H8O2,100.12,,"linear,Thermoplastic",Composite,indium tin oxide(ITO);vol%;2.4,,Disk,t=0.5mm,"Capozzi, Charles J.; Gerhardt, Rosario A. , Journal of Physical Chemistry C , 112 , 49 , 19372-19382 (2008)",,"[poly(methyl methacrylate)(PMMA)]Buehler transoptic powder, particle size distribution 5-100micron, average particle size 50micron, obtained from Aldrich, [indium tin oxide(ITO)]nanoparticle, particle size distribution 40-100nm, average particle size 60nm, obtained from Aldrich","PMMA powder and ITO nanoparticle mechanically mixed in air, ITO-coated PMMA powder obtained",,,,,,,compressed at 170C and 51.3MPa for 15min,,,,,,,,,,,,,,,,,,,,,,,,,,,,,,,,,,,,,,,,,,,,,,,,,,,,,,,1.1e-10,-9.958607314841776,1E(-2)-1E(6)Hz,"dc conductivity calculated from intercept between imaginary data and the real axis on the complex-plane impedance plot, taken from the Fig.2",impedance spectra,,t=0.5mm,0.0005,-3.3010299956639813
41486-7-1-4,P040048,poly(methyl methacrylate),Homopolymer,"Polyacrylics, Polyvinyls",C5H8O2,100.12,,"linear,Thermoplastic",Composite,indium tin oxide(ITO);vol%;2.4,,Disk,,"Capozzi, Charles J.; Gerhardt, Rosario A. , Journal of Physical Chemistry C , 112 , 49 , 19372-19382 (2008)",,"[poly(methyl methacrylate)(PMMA)]Buehler transoptic powder, particle size distribution 5-100micron, average particle size 50micron, obtained from Aldrich, [indium tin oxide(ITO)]nanoparticle, particle size distribution 40-100nm, average particle size 60nm, obtained from Aldrich","PMMA powder and ITO nanoparticle mechanically mixed in air, ITO-coated PMMA powder obtained",,,,,,,2.0g of ITO-coated PMMA powder compressed at 170C and 6.4MPa for 15min,,,,,,,,,,,,,,,,,,,,,,,,,,,,,,,,,,,,,,,,,,,,,,,,,,,,,,,1e-05,-5.0,1Hz,"ac conductivity, taken from the Fig.6",impedance spectra,,,,
41486-7-1-5,P040048,poly(methyl methacrylate),Homopolymer,"Polyacrylics, Polyvinyls",C5H8O2,100.12,,"linear,Thermoplastic",Composite,indium tin oxide(ITO);vol%;2.4,,Disk,,"Capozzi, Charles J.; Gerhardt, Rosario A. , Journal of Physical Chemistry C , 112 , 49 , 19372-19382 (2008)",,"[poly(methyl methacrylate)(PMMA)]Buehler transoptic powder, particle size distribution 5-100micron, average particle size 50micron, obtained from Aldrich, [indium tin oxide(ITO)]nanoparticle, particle size distribution 40-100nm, average particle size 60nm, obtained from Aldrich","PMMA powder and ITO nanoparticle mechanically mixed in air, ITO-coated PMMA powder obtained",,,,,,,2.0g of ITO-coated PMMA powder compressed at 170C and 25.6MPa for 15min,,,,,,,,,,,,,,,,,,,,,,,,,,,,,,,,,,,,,,,,,,,,,,,,,,,,,,,1e-05,-5.0,1Hz,"ac conductivity, taken from the Fig.6",impedance spectra,,,,
41486-7-1-6,P040048,poly(methyl methacrylate),Homopolymer,"Polyacrylics, Polyvinyls",C5H8O2,100.12,,"linear,Thermoplastic",Composite,indium tin oxide(ITO);vol%;2.4,,Disk,,"Capozzi, Charles J.; Gerhardt, Rosario A. , Journal of Physical Chemistry C , 112 , 49 , 19372-19382 (2008)",,"[poly(methyl methacrylate)(PMMA)]Buehler transoptic powder, particle size distribution 5-100micron, average particle size 50micron, obtained from Aldrich, [indium tin oxide(ITO)]nanoparticle, particle size distribution 40-100nm, average particle size 60nm, obtained from Aldrich","PMMA powder and ITO nanoparticle mechanically mixed in air, ITO-coated PMMA powder obtained",,,,,,,2.0g of ITO-coated PMMA powder compressed at 170C and 51.3MPa for 15min,,,,,,,,,,,,,,,,,,,,,,,,,,,,,,,,,,,,,,,,,,,,,,,,,,,,,,,1.8e-06,-5.7447274948966935,1Hz,"ac conductivity, taken from the Fig.6",impedance spectra,,,,
41486-7-1-7,P040048,poly(methyl methacrylate),Homopolymer,"Polyacrylics, Polyvinyls",C5H8O2,100.12,,"linear,Thermoplastic",Composite,indium tin oxide(ITO);vol%;2.4,,Disk,,"Capozzi, Charles J.; Gerhardt, Rosario A. , Journal of Physical Chemistry C , 112 , 49 , 19372-19382 (2008)",,"[poly(methyl methacrylate)(PMMA)]Buehler transoptic powder, particle size distribution 5-100micron, average particle size 50micron, obtained from Aldrich, [indium tin oxide(ITO)]nanoparticle, particle size distribution 40-100nm, average particle size 60nm, obtained from Aldrich","PMMA powder and ITO nanoparticle mechanically mixed in air, ITO-coated PMMA powder obtained",,,,,,,0.275g of ITO-coated PMMA powder compressed at 170C and 6.4MPa for 15min,,,,,,,,,,,,,,,,,,,,,,,,,,,,,,,,,,,,,,,,,,,,,,,,,,,,,,,8e-09,-8.096910013008056,1Hz,"ac conductivity, taken from the Fig.6",impedance spectra,,,,
41486-7-1-8,P040048,poly(methyl methacrylate),Homopolymer,"Polyacrylics, Polyvinyls",C5H8O2,100.12,,"linear,Thermoplastic",Composite,indium tin oxide(ITO);vol%;2.4,,Disk,,"Capozzi, Charles J.; Gerhardt, Rosario A. , Journal of Physical Chemistry C , 112 , 49 , 19372-19382 (2008)",,"[poly(methyl methacrylate)(PMMA)]Buehler transoptic powder, particle size distribution 5-100micron, average particle size 50micron, obtained from Aldrich, [indium tin oxide(ITO)]nanoparticle, particle size distribution 40-100nm, average particle size 60nm, obtained from Aldrich","PMMA powder and ITO nanoparticle mechanically mixed in air, ITO-coated PMMA powder obtained",,,,,,,0.275g of ITO-coated PMMA powder compressed at 170C and 25.6MPa for 15min,,,,,,,,,,,,,,,,,,,,,,,,,,,,,,,,,,,,,,,,,,,,,,,,,,,,,,,3e-10,-9.522878745280336,1Hz,"ac conductivity, taken from the Fig.6",impedance spectra,,,,
41486-7-1-9,P040048,poly(methyl methacrylate),Homopolymer,"Polyacrylics, Polyvinyls",C5H8O2,100.12,,"linear,Thermoplastic",Composite,indium tin oxide(ITO);vol%;2.4,,Disk,,"Capozzi, Charles J.; Gerhardt, Rosario A. , Journal of Physical Chemistry C , 112 , 49 , 19372-19382 (2008)",,"[poly(methyl methacrylate)(PMMA)]Buehler transoptic powder, particle size distribution 5-100micron, average particle size 50micron, obtained from Aldrich, [indium tin oxide(ITO)]nanoparticle, particle size distribution 40-100nm, average particle size 60nm, obtained from Aldrich","PMMA powder and ITO nanoparticle mechanically mixed in air, ITO-coated PMMA powder obtained",,,,,,,0.275g of ITO-coated PMMA powder compressed at 170C and 51.3MPa for 15min,,,,,,,,,,,,,,,,,,,,,,,,,,,,,,,,,,,,,,,,,,,,,,,,,,,,,,,4e-11,-10.397940008672036,1Hz,"ac conductivity, taken from the Fig.6",impedance spectra,,,,
