Repository: shimakawa-hvg/expt-group-partitioning

# expt-group-partitioning
"Prevention of Leakage in Machine Learning Prediction for Polymer Composite Properties" 

Hajime Shimakawa, Akiko Kumada, and Masahiro Sato

Department of Electrical Engineering & Information Systems, School of Engineering, 
The University of Tokyo, 7-3-1 Hongo, Bunkyo-ku, 113-8656, Tokyo, Japan

## Content
- ```data_EC.csv```: csv file for data used in EC prediction.
- ```data_TC.csv```: csv file for data used in TC prediction.
- ```make_expt_id.ipynb```: jupyternotebook for making expt-id from reference information.
- ```sample_detail_EC.csv```: csv file for sample details used to make expt-id.

File: sample_detail_EC.csv (part 18 of 37)
41561-3-1-3,P010002,poly(prop-1-ene),Homopolymer,Polyolefins,C3H6,42.08,,"linear,Thermoplastic,Crystal",Composite,Graphite;wt%;0.81,,"Broken Izod impact test specimens whose original shape l = 60.1mm, w = 12.6, t = 3.4mm",,"Wakabayashi, Katsuyuki; Brunner, Philip J.; Masuda, Jun'ichi; Hewlett, Sheldon A.; Torkelson, John M. , Polymer , 51 , 23 , 5525-5531 (2010)",,"[polypropylene (PP)] Atofina;PP-3277;Total Petrochemicals, MFI 1.8g/10min at 230C, [Graphite] flake diam. 2 micron, surface area 113m2/g, obtained from Asbury Carbon","PP pellet and graphite particles mixed via solid-state shear pulverization (SSSP) process using modified twin screw extruder at well below room temp., processed through five times (5-pass)",,,,,,,,,,,,,,,,,,,,,,,,,,,,,,,,,,,,,,,,,,,,,,,,,,,,,,,,,,,,,,2.1e-09,-8.67778070526608,"23 [C] , Frequency sweep 1E(-2)-1E(7) Hz",Taken from the Fig.4,Impedance spectrometer,23.0,,,
41561-4-1-4,P010002,poly(prop-1-ene),Homopolymer,Polyolefins,C3H6,42.08,,"linear,Thermoplastic,Crystal",Composite,Graphite;wt%;2.7,,"Broken Izod impact test specimens whose original shape l = 60.1mm, w = 12.6, t = 3.4mm",,"Wakabayashi, Katsuyuki; Brunner, Philip J.; Masuda, Jun'ichi; Hewlett, Sheldon A.; Torkelson, John M. , Polymer , 51 , 23 , 5525-5531 (2010)",,"[polypropylene (PP)] Atofina;PP-3277;Total Petrochemicals, MFI 1.8g/10min at 230C, [Graphite] flake diam. 2 micron, surface area 113m2/g, obtained from Asbury Carbon","PP pellet and graphite particles mixed via solid-state shear pulverization (SSSP) process using modified twin screw extruder at well below room temp., processed through five times (5-pass)",,,,,,,,,,,,,,,,,,,,,,,,,,,,,,,,,,,,,,,,,,,,,,,,,,,,,,,,,,,,,,0.00024,-3.619788758288394,"23 [C] , Frequency sweep 1E(-2)-1E(7) Hz",Taken from the Fig.4,Impedance spectrometer,23.0,,,
41561-5-1-4,P010002,poly(prop-1-ene),Homopolymer,Polyolefins,C3H6,42.08,,"linear,Thermoplastic,Crystal",Composite,Graphite;wt%;3.6,,"Broken Izod impact test specimens whose original shape l = 60.1mm, w = 12.6, t = 3.4mm",,"Wakabayashi, Katsuyuki; Brunner, Philip J.; Masuda, Jun'ichi; Hewlett, Sheldon A.; Torkelson, John M. , Polymer , 51 , 23 , 5525-5531 (2010)",,"[polypropylene (PP)] Atofina;PP-3277;Total Petrochemicals, MFI 1.8g/10min at 230C, [Graphite] flake diam. 2 micron, surface area 113m2/g, obtained from Asbury Carbon","PP pellet and graphite particles mixed via solid-state shear pulverization (SSSP) process using modified twin screw extruder at well below room temp., processed through five times (5-pass)",,,,,,,,,,,,,,,,,,,,,,,,,,,,,,,,,,,,,,,,,,,,,,,,,,,,,,,,,,,,,,0.00038,-3.42021640338319,"23 [C] , Frequency sweep 1E(-2)-1E(7) Hz",Taken from the Fig.4,Impedance spectrometer,23.0,,,
41561-6-1-3,P010002,poly(prop-1-ene),Homopolymer,Polyolefins,C3H6,42.08,,"linear,Thermoplastic,Crystal",Composite,Graphite;wt%;8.4,,"Broken Izod impact test specimens whose original shape l = 60.1mm, w = 12.6, t = 3.4mm",,"Wakabayashi, Katsuyuki; Brunner, Philip J.; Masuda, Jun'ichi; Hewlett, Sheldon A.; Torkelson, John M. , Polymer , 51 , 23 , 5525-5531 (2010)",,"[polypropylene (PP)] Atofina;PP-3277;Total Petrochemicals, MFI 1.8g/10min at 230C, [Graphite] flake diam. 2 micron, surface area 113m2/g, obtained from Asbury Carbon","PP pellet and graphite particles mixed via solid-state shear pulverization (SSSP) process using modified twin screw extruder at well below room temp., processed through five times (5-pass)",,,,,,,,,,,,,,,,,,,,,,,,,,,,,,,,,,,,,,,,,,,,,,,,,,,,,,,,,,,,,,0.0018,-2.744727494896694,"23 [C] , Frequency sweep 1E(-2)-1E(7) Hz",Taken from the Fig.4,Impedance spectrometer,23.0,,,
41945-2-1-1,P090027,poly(ethylene terephthalate),Homopolymer,Polyesters/thioesters,C10H8O4,192.17,,"linear,Thermoplastic,Crystal",Composite,multi-wall carbon nanotubes (MWCNT);wt%;1,,Nanoweb of nanofibers,"Diam. of nanofiber = 495nm, (electrical conductivity measurement, thickness of nanofibers mat = 40-150 micron), (tensile testing, thickness of nanofibers mat = 20-150 micron)"," Polymer Physics , 48 , 19 , 2052-2064 (2010)",,"[polyethylene terephthalate (PET)] Selar;7086;DuPont Co., [MWCNT] produced by chemical vapor deposition process, diam. = 10-100nm, length = 0.5-40micron, obtained from Helix Co.",PET and MWCNT mixed in TFA/DCM (1/1 vol),"Crystal14.3[%](DSC,)",,,,,,,,,,,,,,,,,,,,,"Electrospun at 10 kV, ambient pressure and temp. under RH 20% using static drum as collector",,,[Morphology of nanofibers] random smooth beadless nanofibers,,,,,,,,,,,,,,,,,,,,,,,,,,,,,,,,,,,,,7.7e-15,-14.113509274827518,,,Keithley,,"Diam. of nanofiber = 495nm, (electrical conductivity measurement, thickness of nanofibers mat = 40-150 micron), (tensile testing, thickness of nanofibers mat = 20-150 micron)",9.5e-05,-4.022276394711152
41945-3-1-1,P090027,poly(ethylene terephthalate),Homopolymer,Polyesters/thioesters,C10H8O4,192.17,,"linear,Thermoplastic,Crystal",Composite,multi-wall carbon nanotubes (MWCNT);wt%;2,,Nanoweb of nanofibers,"(electrical conductivity measurement, thickness of nanofibers mat = 40-150 micron)"," Polymer Physics , 48 , 19 , 2052-2064 (2010)",,"[polyethylene terephthalate (PET)] Selar;7086;DuPont Co., [MWCNT] produced by chemical vapor deposition process, diam. = 10-100nm, length = 0.5-40micron, obtained from Helix Co.",PET and MWCNT mixed in TFA/DCM (1/1 vol),"Crystal9.4[%](DSC,)",,,,,,,,,,,,,,,,,,,,,"Electrospun at 10 kV, ambient pressure and temp. under RH 20% using static drum as collector",,,[Morphology of nanofibers] random smooth beadless nanofibers,,,,,,,,,,,,,,,,,,,,,,,,,,,,,,,,,,,,,0.0002,-3.6989700043360174,,Taken from the Fig.10,Keithley/multimeter,,"(electrical conductivity measurement, thickness of nanofibers mat = 40-150 micron)",9.5e-05,-4.022276394711152
41945-4-1-1,P090027,poly(ethylene terephthalate),Homopolymer,Polyesters/thioesters,C10H8O4,192.17,,"linear,Thermoplastic,Crystal",Composite,multi-wall carbon nanotubes (MWCNT);wt%;3,,Nanoweb of nanofibers,"Diam. of nanofiber = 481nm, (electrical conductivity measurement, thickness of nanofibers mat = 40-150 micron)"," Polymer Physics , 48 , 19 , 2052-2064 (2010)",,"[polyethylene terephthalate (PET)] Selar;7086;DuPont Co., [MWCNT] produced by chemical vapor deposition process, diam. = 10-100nm, length = 0.5-40micron, obtained from Helix Co.",PET and MWCNT mixed in TFA/DCM (1/1 vol),"Crystal13.6[%](DSC,)",,,,,,,,,,,,,,,,,,,,,"Electrospun at 10 kV, ambient pressure and temp. under RH 20% using static drum as collector",,,[Morphology of nanofibers] random smooth beadless nanofibers,,,,,,,,,,,,,,,,,,,,,,,,,,,,,,,,,,,,,0.0004,-3.397940008672037,,Taken from the Fig.10,Keithley/multimeter,,"Diam. of nanofiber = 481nm, (electrical conductivity measurement, thickness of nanofibers mat = 40-150 micron)",9.5e-05,-4.022276394711152
41945-5-1-1,P090027,poly(ethylene terephthalate),Homopolymer,Polyesters/thioesters,C10H8O4,192.17,,"linear,Thermoplastic,Crystal",Composite,multi-wall carbon nanotubes (MWCNT);wt%;4,,Nanoweb of nanofibers,"(electrical conductivity measurement, thickness of nanofibers mat = 40-150 micron)"," Polymer Physics , 48 , 19 , 2052-2064 (2010)",,"[polyethylene terephthalate (PET)] Selar;7086;DuPont Co., [MWCNT] produced by chemical vapor deposition process, diam. = 10-100nm, length = 0.5-40micron, obtained from Helix Co.",PET and MWCNT mixed in TFA/DCM (1/1 vol),"Crystal14.4[%](DSC,)",,,,,,,,,,,,,,,,,,,,,"Electrospun at 10 kV, ambient pressure and temp. under RH 20% using static drum as collector",,,[Morphology of nanofibers] random smooth beadless nanofibers,,,,,,,,,,,,,,,,,,,,,,,,,,,,,,,,,,,,,0.00079,-3.1023729087095586,,Taken from the Fig.10,Keithley/multimeter,,"(electrical conductivity measurement, thickness of nanofibers mat = 40-150 micron)",9.5e-05,-4.022276394711152
41945-6-1-1,P090027,poly(ethylene terephthalate),Homopolymer,Polyesters/thioesters,C10H8O4,192.17,,"linear,Thermoplastic,Crystal",Composite,multi-wall carbon nanotubes (MWCNT);wt%;5,,Nanoweb of nanofibers,"Diam. of nanofiber = 388nm, (electrical conductivity measurement, thickness of nanofibers mat = 40-150 micron), (tensile testing, thickness of nanofibers mat = 20-150 micron)"," Polymer Physics , 48 , 19 , 2052-2064 (2010)",,"[polyethylene terephthalate (PET)] Selar;7086;DuPont Co., [MWCNT] produced by chemical vapor deposition process, diam. = 10-100nm, length = 0.5-40micron, obtained from Helix Co.",PET and MWCNT mixed in TFA/DCM (1/1 vol),"Crystal15.1[%](DSC,)",,,,,,,,,,,,,,,,,,,,,"Electrospun at 10 kV, ambient pressure and temp. under RH 20% using static drum as collector",,,[Morphology of nanofibers] random smooth beadless nanofibers,,,,,,,,,,,,,,,,,,,,,,,,,,,,,,,,,,,,,0.0054,-2.2676062401770314,,Taken from the Fig.10,Keithley/multimeter,,"Diam. of nanofiber = 388nm, (electrical conductivity measurement, thickness of nanofibers mat = 40-150 micron), (tensile testing, thickness of nanofibers mat = 20-150 micron)",9.5e-05,-4.022276394711152
41945-7-1-1,P090027,poly(ethylene terephthalate),Homopolymer,Polyesters/thioesters,C10H8O4,192.17,,"linear,Thermoplastic,Crystal",Composite,single-wall carbon nanotubes (SWCNT);wt%;1,,Nanoweb of nanofibers,"Diam. of nanofiber = 497nm, (electrical conductivity measurement, thickness of nanofibers mat = 40-150 micron), (tensile testing, thickness of nanofibers mat = 20-150 micron)"," Polymer Physics , 48 , 19 , 2052-2064 (2010)",,"[polyethylene terephthalate (PET)] Selar;7086;DuPont Co., [SWCNT] produced by chemical vapor deposition process, diam. = 1.3nm, length = 0.5-40micron, obtained from Helix Co.",PET and MWCNT mixed in TFA/DCM (1/1 vol),"Crystal13.2[%](DSC,)",,,,,,,,,,,,,,,,,,,,,"Electrospun at 10 kV, ambient pressure and temp. under RH 20% using static drum as collector",,,[Morphology of nanofibers] random smooth beadless nanofibers,,,,,,,,,,,,,,,,,,,,,,,,,,,,,,,,,,,,,8.2e-15,-14.086186147616283,,,Keithley,,"Diam. of nanofiber = 497nm, (electrical conductivity measurement, thickness of nanofibers mat = 40-150 micron), (tensile testing, thickness of nanofibers mat = 20-150 micron)",9.5e-05,-4.022276394711152
41945-8-1-1,P090027,poly(ethylene terephthalate),Homopolymer,Polyesters/thioesters,C10H8O4,192.17,,"linear,Thermoplastic,Crystal",Composite,single-wall carbon nanotubes (SWCNT);wt%;5,,Nanoweb of nanofibers,"Diam. of nanofiber = 445nm, (electrical conductivity measurement, thickness of nanofibers mat = 40-150 micron), (tensile testing, thickness of nanofibers mat = 20-150 micron)"," Polymer Physics , 48 , 19 , 2052-2064 (2010)",,"[polyethylene terephthalate (PET)] Selar;7086;DuPont Co., [SWCNT] produced by chemical vapor deposition process, diam. = 1.3nm, length = 0.5-40micron, obtained from Helix Co.",PET and MWCNT mixed in TFA/DCM (1/1 vol),"Crystal14.1[%](DSC,)",,,,,,,,,,,,,,,,,,,,,"Electrospun at 10 kV, ambient pressure and temp. under RH 20% using static drum as collector",,,[Morphology of nanofibers] random smooth beadless nanofibers,,,,,,,,,,,,,,,,,,,,,,,,,,,,,,,,,,,,,0.00077,-3.113509274827518,,,Keithley/multimeter,,"Diam. of nanofiber = 445nm, (electrical conductivity measurement, thickness of nanofibers mat = 40-150 micron), (tensile testing, thickness of nanofibers mat = 20-150 micron)",9.5e-05,-4.022276394711152
41945-9-1-1,P090027,poly(ethylene terephthalate),Homopolymer,Polyesters/thioesters,C10H8O4,192.17,,"linear,Thermoplastic,Crystal",Composite,double-wall carbon nanotubes (DWCNT);wt%;1,,Nanoweb of nanofibers,"Diam. of nanofiber = 550nm, (electrical conductivity measurement, thickness of nanofibers mat = 40-150 micron), (tensile testing, thickness of nanofibers mat = 20-150 micron)"," Polymer Physics , 48 , 19 , 2052-2064 (2010)",,"[polyethylene terephthalate (PET)] Selar;7086;DuPont Co., [DWCNT] produced by chemical vapor deposition process, diam. = 4nm, length = 0.5-40micron, obtained from Helix Co.",PET and MWCNT mixed in TFA/DCM (1/1 vol),"Crystal10.8[%](DSC,)",,,,,,,,,,,,,,,,,,,,,"Electrospun at 10 kV, ambient pressure and temp. under RH 20% using static drum as collector",,,[Morphology of nanofibers] random smooth beadless nanofibers,,,,,,,,,,,,,,,,,,,,,,,,,,,,,,,,,,,,,1.5e-14,-13.82390874094432,,,Keithley,,"Diam. of nanofiber = 550nm, (electrical conductivity measurement, thickness of nanofibers mat = 40-150 micron), (tensile testing, thickness of nanofibers mat = 20-150 micron)",9.5e-05,-4.022276394711152
41945-10-1-1,P090027,poly(ethylene terephthalate),Homopolymer,Polyesters/thioesters,C10H8O4,192.17,,"linear,Thermoplastic,Crystal",Composite,double-wall carbon nanotubes (DWCNT);wt%;5,,Nanoweb of nanofibers,"Diam. of nanofiber = 463nm, (electrical conductivity measurement, thickness of nanofibers mat = 40-150 micron), (tensile testing, thickness of nanofibers mat = 20-150 micron)"," Polymer Physics , 48 , 19 , 2052-2064 (2010)",,"[polyethylene terephthalate (PET)] Selar;7086;DuPont Co., [DWCNT] produced by chemical vapor deposition process, diam. = 4nm, length = 0.5-40micron, obtained from Helix Co.",PET and MWCNT mixed in TFA/DCM (1/1 vol),"Crystal13[%](DSC,)",,,,,,,,,,,,,,,,,,,,,"Electrospun at 10 kV, ambient pressure and temp. under RH 20% using static drum as collector",,,[Morphology of nanofibers] random smooth beadless nanofibers,,,,,,,,,,,,,,,,,,,,,,,,,,,,,,,,,,,,,0.0026,-2.5850266520291822,,,Keithley/multimeter,,"Diam. of nanofiber = 463nm, (electrical conductivity measurement, thickness of nanofibers mat = 40-150 micron), (tensile testing, thickness of nanofibers mat = 20-150 micron)",9.5e-05,-4.022276394711152
42050-2-1-1,P150011,poly(bisphenol A carbonate),Homopolymer,Polycarbonates/thiocarbonates,C16H14O3,254.28,,"linear,Thermoplastic,Amorphous",Composite,oxidized carbon nanofiber (ox-CNF);wt%;0.5;,,Film,(DMA) 17mm*0.9mm*5mm,"Kumar, S.; Lively, B.; Sun, L. L.; Li, B.; Zhong, W. H. , Carbon , 48 , 13 , 3846-3857 (2010)",,"[PC] SABIC Innovative Plastics Company, Lexan;101, MFI=7, density=1.9g/ml,  [ox-CNFs] Applied Science, Inc., Pyrograf III, PR-24-HHT-LD, d=60-150mm, av. l=ca.30-100micron, aspect ratio=ca.500-600, density=1.95g/ml, 3.2% oxygen content, made by vapor-grown carbon fiber, distinct edges of cup-stacked structure","CNF dissolved in CHCl3 under bath-type sonication (low energy) for 1h and horn-type ultrasonication (high energy) for 15min, then added to CHCl3 soln. of PC, the mixt. stirred at 25C for 30min and ultrasonicated for 45min",,,,,,,"CHCl3 solution poured in Al mold on glass substrate and formed film, then dried at RT overnight",,,,,,,,,,,,,,,,,,,,,,,,,,,,,,,,,,,,,,,,,,,,,,,,,,,,,,,2.2e-15,-14.657577319177792,,,Two-probe method,,(DMA) 17mm*0.9mm*5mm,0.0009,-3.0457574905606752
42050-3-1-1,P150011,poly(bisphenol A carbonate),Homopolymer,Polycarbonates/thiocarbonates,C16H14O3,254.28,,"linear,Thermoplastic,Amorphous",Composite,oxidized carbon nanofiber (ox-CNF);wt%;1.0;,,Film,(DMA) 17mm*0.9mm*5mm,"Kumar, S.; Lively, B.; Sun, L. L.; Li, B.; Zhong, W. H. , Carbon , 48 , 13 , 3846-3857 (2010)",,"[PC] SABIC Innovative Plastics Company, Lexan;101, MFI=7, density=1.9g/ml,  [ox-CNFs] Applied Science, Inc., Pyrograf III, PR-24-HHT-LD, d=60-150mm, av. l=ca.30-100micron, aspect ratio=ca.500-600, density=1.95g/ml, 3.2% oxygen content, made by vapor-grown carbon fiber, distinct edges of cup-stacked structure","CNF dissolved in CHCl3 under bath-type sonication (low energy) for 1h and horn-type ultrasonication (high energy) for 15min, then added to CHCl3 soln. of PC, the mixt. stirred at 25C for 30min and ultrasonicated for 45min",,,,,,,"CHCl3 solution poured in Al mold on glass substrate and formed film, then dried at RT overnight",,,,,,,,,,,,,,,,,,,,,,,,,,,,,,,,,,,,,,,,,,,,,,,,,,,,,,,1.1e-13,-12.958607314841776,,,Two-probe method,,(DMA) 17mm*0.9mm*5mm,0.0009,-3.0457574905606752
42050-4-1-1,P150011,poly(bisphenol A carbonate),Homopolymer,Polycarbonates/thiocarbonates,C16H14O3,254.28,,"linear,Thermoplastic,Amorphous",Composite,oxidized carbon nanofiber (ox-CNF);wt%;3.0;,,Film,(DMA) 17mm*0.9mm*5mm,"Kumar, S.; Lively, B.; Sun, L. L.; Li, B.; Zhong, W. H. , Carbon , 48 , 13 , 3846-3857 (2010)",,"[PC] SABIC Innovative Plastics Company, Lexan;101, MFI=7, density=1.9g/ml,  [ox-CNFs] Applied Science, Inc., Pyrograf III, PR-24-HHT-LD, d=60-150mm, av. l=ca.30-100micron, aspect ratio=ca.500-600, density=1.95g/ml, 3.2% oxygen content, made by vapor-grown carbon fiber, distinct edges of cup-stacked structure","CNF dissolved in CHCl3 under bath-type sonication (low energy) for 1h and horn-type ultrasonication (high energy) for 15min, then added to CHCl3 soln. of PC, the mixt. stirred at 25C for 30min and ultrasonicated for 45min",,,,,,,"CHCl3 solution poured in Al mold on glass substrate and formed film, then dried at RT overnight",,,,,,,,,,,,,,,,,,,,,,,,,,,,,,,,,,,,,,,,,,,,,,,,,,,,,,,0.000254,-3.595166283380062,,,Two-probe method,,(DMA) 17mm*0.9mm*5mm,0.0009,-3.0457574905606752
42050-5-1-1,P150011,poly(bisphenol A carbonate),Homopolymer,Polycarbonates/thiocarbonates,C16H14O3,254.28,,"linear,Thermoplastic,Amorphous",Composite,oxidized carbon nanofiber (ox-CNF);wt%;5.0;,,Film,(DMA) 17mm*0.9mm*5mm,"Kumar, S.; Lively, B.; Sun, L. L.; Li, B.; Zhong, W. H. , Carbon , 48 , 13 , 3846-3857 (2010)",,"[PC] SABIC Innovative Plastics Company, Lexan;101, MFI=7, density=1.9g/ml,  [ox-CNFs] Applied Science, Inc., Pyrograf III, PR-24-HHT-LD, d=60-150mm, av. l=ca.30-100micron, aspect ratio=ca.500-600, density=1.95g/ml, 3.2% oxygen content, made by vapor-grown carbon fiber, distinct edges of cup-stacked structure","CNF dissolved in CHCl3 under bath-type sonication (low energy) for 1h and horn-type ultrasonication (high energy) for 15min, then added to CHCl3 soln. of PC, the mixt. stirred at 25C for 30min and ultrasonicated for 45min",,,,,,,"CHCl3 solution poured in Al mold on glass substrate and formed film, then dried at RT overnight",,,,,,,,,,,,,,,,,,,,,,,,,,,,,,,,,,,,,,,,,,,,,,,,,,,,,,,0.000429,-3.3675427078152755,,,Two-probe method,,(DMA) 17mm*0.9mm*5mm,0.0009,-3.0457574905606752
42050-6-1-1,P150011,poly(bisphenol A carbonate),Homopolymer,Polycarbonates/thiocarbonates,C16H14O3,254.28,,"linear,Thermoplastic,Amorphous",Composite,oxidized carbon nanofiber (ox-CNF);wt%;7.0;,,Film,(DMA) 17mm*0.9mm*5mm,"Kumar, S.; Lively, B.; Sun, L. L.; Li, B.; Zhong, W. H. , Carbon , 48 , 13 , 3846-3857 (2010)",,"[PC] SABIC Innovative Plastics Company, Lexan;101, MFI=7, density=1.9g/ml,  [ox-CNFs] Applied Science, Inc., Pyrograf III, PR-24-HHT-LD, d=60-150mm, av. l=ca.30-100micron, aspect ratio=ca.500-600, density=1.95g/ml, 3.2% oxygen content, made by vapor-grown carbon fiber, distinct edges of cup-stacked structure","CNF dissolved in CHCl3 under bath-type sonication (low energy) for 1h and horn-type ultrasonication (high energy) for 15min, then added to CHCl3 soln. of PC, the mixt. stirred at 25C for 30min and ultrasonicated for 45min",,,,,,,"CHCl3 solution poured in Al mold on glass substrate and formed film, then dried at RT overnight",,,,,,,,,,,,,,,,,,,,,,,,,,,,,,,,,,,,,,,,,,,,,,,,,,,,,,,0.000813,-3.089909454405932,,,Two-probe method,,(DMA) 17mm*0.9mm*5mm,0.0009,-3.0457574905606752
42227-3-1-2,P460064,polyaniline,Homopolymer,Polyimines,C6H5N,91.11,,"linear,Thermoplastic,Semiconductive,Crystal",Composite,4-aminobenzoyl-functionalized multiwalled carbon nanotube (AF-MWNT);wt%;10;particle,60MPa,,," Polymer Chemistry , 48 , 14 , 3103-3112 (2010)",,"[AF-MWNT] MWNT (diam. and length=20nm and 10-50micron, resp.) treated with 4-aminobenzoic acid in PPA/P2O5 at 130C for 12h under N2 via direct Friedel-Crafts acylation reaction)",MWNT mixed in situ polymn.,,,,,,,,aniline,polycondensation,solution polymn.,,,chemical oxidative,,"(NH4)2S2O8 (APS), AF-MWNT",aniline/AF-MWNT mixt. in iM HCl polymd. at 0-5C for 6h using APS,"As-prepared partially doped PANI-g-MWNT dedoped by immersion into 1M aq. ammonia at RT for 24h, dedoped PANI-g-MWNT filtered, washed with water, then freeze-dried under reduced pressure for 48h",,,1M HCl,,,,,,,,,,,,,,,,,,,,"[UV-vis(max) in NMP] 323 and 629nm, [PL(max) in NMP] 404nm",,,,,,,,,,,,,,,,,,,,,,1e-06,-6.0,23 [C],RT,Four-point probe method,23.0,,,
42547-1-1-2,P010002,poly(prop-1-ene),Homopolymer,Polyolefins,C3H6,42.08,,"linear,Thermoplastic,Semiconductive,Crystal",Composite,graphene oxide (GO);wt%;0.42;nanosheet,190C,Film,t=0.3-0.5mm,"Huang, Yingjuan; Qin, Yawei; Zhou, Yong; Niu, Hui; Yu, Zhong-Zhen; Dong, Jin-Yong , Chemistry of Materials , 22 , 13 , 4096-4102 (2010)",,"[GO] included in GO-supported Ziegler-Natta catalyst, TiCl4/(BuMgCl/GO)",GO dispersed in situ polymn.,,,,,,,,propylene,addition,solution polymn.,,,coordination,,,"60C*30min under Ar, const. pressure of propylene=0.5MPa, Al/Si=10/1","Pptd. into 10% HCl/EtOH, filtered, repeatedly washed with EtOH and water, then dried under vacuum at 60C for 24h, catalyst activity;4.20E(7)gPP/(molTi*h)","In situ Ziegler-Natta polymn., [TiCl4/(BuMgCl/GO)] GO-supported Ziegler-Natta catalyst",,hexane,,,,,,,,,,,,,,,,,,,,,[TiCl4/(BuMgCl/GO)] and AlEt3/dimethoxydiphenylsilane (DDS),10% HCl/EtOH,,,,,,,,,,,,,,,,,,,,9.25e-11,-10.033858267260968,23 [C],"DC cond., RT",Std. four probe method,23.0,t=0.3-0.5mm,0.0004,-3.3979400086720375
42547-2-1-2,P010002,poly(prop-1-ene),Homopolymer,Polyolefins,C3H6,42.08,,"linear,Thermoplastic,Semiconductive,Crystal",Composite,graphene oxide (GO);wt%;0.96;nanosheet,190C,Film,t=0.3-0.5mm,"Huang, Yingjuan; Qin, Yawei; Zhou, Yong; Niu, Hui; Yu, Zhong-Zhen; Dong, Jin-Yong , Chemistry of Materials , 22 , 13 , 4096-4102 (2010)",,"[GO] included in GO-supported Ziegler-Natta catalyst, TiCl4/(BuMgCl/GO)",GO dispersed in situ polymn.,,,,,,,,propylene,addition,solution polymn.,,,coordination,,,"60C*30min under Ar, const. pressure of propylene=0.5MPa, Al/Si=10/1","Pptd. into 10% HCl/EtOH, filtered, repeatedly washed with EtOH and water, then dried under vacuum at 60C for 24h, catalyst activity;3.5E(6)gPP/(molTi*h)","In situ Ziegler-Natta polymn., [TiCl4/(BuMgCl/GO)] GO-supported Ziegler-Natta catalyst",,hexane,,,,,,,,,,,,,,,,,,,,,[TiCl4/(BuMgCl/GO)] and AlEt3/dimethoxydiphenylsilane (DDS),10% HCl/EtOH,,,,,,,,,,,,,,,,,,,,4.8e-10,-9.318758762624412,23 [C],"DC cond., RT",Std. four probe method,23.0,t=0.3-0.5mm,0.0004,-3.3979400086720375
42547-3-1-2,P010002,poly(prop-1-ene),Homopolymer,Polyolefins,C3H6,42.08,,"linear,Thermoplastic,Semiconductive,Crystal",Composite,graphene oxide (GO);wt%;1.52;nanosheet,190C,Film,t=0.3-0.5mm,"Huang, Yingjuan; Qin, Yawei; Zhou, Yong; Niu, Hui; Yu, Zhong-Zhen; Dong, Jin-Yong , Chemistry of Materials , 22 , 13 , 4096-4102 (2010)",,"[GO] included in GO-supported Ziegler-Natta catalyst, TiCl4/(BuMgCl/GO)",GO dispersed in situ polymn.,,,,,,,,propylene,addition,solution polymn.,,,coordination,,,"60C*8min under Ar, const. pressure of propylene=0.5MPa, Al/Si=10/1","Pptd. into 10% HCl/EtOH, filtered, repeatedly washed with EtOH and water, then dried under vacuum at 60C for 24h, catalyst activity;4.83E(7)gPP/(molTi*h)","In situ Ziegler-Natta polymn., [TiCl4/(BuMgCl/GO)] GO-supported Ziegler-Natta catalyst",,hexane,,,,,,,,,,,,,,,,,,,,,[TiCl4/(BuMgCl/GO)] and AlEt3/dimethoxydiphenylsilane (DDS),10% HCl/EtOH,,,,,,,,,,,,,,,,,,,,9.33e-06,-5.0301183562535,23 [C],"DC cond., RT",Std. four probe method,23.0,t=0.3-0.5mm,0.0004,-3.3979400086720375
42547-4-1-2,P010002,poly(prop-1-ene),Homopolymer,Polyolefins,C3H6,42.08,,"linear,Thermoplastic,Semiconductive,Crystal",Composite,graphene oxide (GO);wt%;4.90;nanosheet,190C,Film,t=0.3-0.5mm,"Huang, Yingjuan; Qin, Yawei; Zhou, Yong; Niu, Hui; Yu, Zhong-Zhen; Dong, Jin-Yong , Chemistry of Materials , 22 , 13 , 4096-4102 (2010)",,"[GO] included in GO-supported Ziegler-Natta catalyst, TiCl4/(BuMgCl/GO)",GO dispersed in situ polymn.,,,,,,,,propylene,addition,solution polymn.,,,coordination,,,"60C*10min under Ar, const. pressure of propylene=0.5MPa, Al/Si=10/1","Pptd. into 10% HCl/EtOH, filtered, repeatedly washed with EtOH and water, then dried under vacuum at 60C for 24h, catalyst activity;5.1E(6)gPP/(molTi*h)","In situ Ziegler-Natta polymn., [TiCl4/(BuMgCl/GO)] GO-supported Ziegler-Natta catalyst",,hexane,,,,,,,,,,,,,,,,,,,,,[TiCl4/(BuMgCl/GO)] and AlEt3/dimethoxydiphenylsilane (DDS),10% HCl/EtOH,,,,,,,,,,,,,,,,,,,,0.00312,-2.505845405981557,23 [C],"DC cond., RT",Std. four probe method,23.0,t=0.3-0.5mm,0.0004,-3.3979400086720375
42696-6-1-2,P460064,polyaniline,Homopolymer,Polyimines,C6H5N,91.11,,"linear,Thermoplastic,Semiconductive",Composite,4-aminobenzoyl-functionalized MWNT (AF-MWNT);;;,Compressed at 60MPa,,," Polymer Chemistry , 48 , 9 , 1962-1972 (2010)",,"[MWNT] CVD MWNT;95;Hanwha Nanotech, diam. ca.20nm, length 10-50micron, [4-aminobenzoyl-functionalized MWNT (AF-MWNT)] MWNT reacted with 4-aminobenzoic acid in PPA/P2O5",,,,,,,,,aniline (ANi),polycondensation,interfacial polymn.,,,chemical oxidative,,ammonium persulfate (APS),1.0M HCl soln. of APS added slowly to CH2Cl2 soln. of aniline and polymd. at RT for 24h without agitation,"Filtered, washed with water and MeOH, then Soxhlet extracted with water for 3day and MeOH for 3day, finally freeze-dried under reduced pressure for 48h, yield 32%, [dedoping] dedoped at RT for 24h in 1M NH4OH and washed with water, then freeze-dried",,,CH2Cl2/1.0M HCl,,,,,,,,,,,,,,,,,,,,,,,,,,,,,,,,,,,,,,,,,,4.9,0.6901960800285137,23 [C],,Four point probe method,23.0,,,
42732-2-1-1,P050002,poly(vinyl chloride),Homopolymer,"Polyvinyls, Polyhalo-olefins",C2H3Cl,62.5,,"linear,Thermoplastic,Semiconductive",Composite,multiwalled nanotube (MWNT);vol%;0.04;nanoparticle,Homogenized composite pressed at 145C for 5min under 20MPa,Disk,"(TMA) d=12mm, t=1mm, (Cond. test) d=30mm, t=1-1.5mm","Mamunya, Ye. P.; Levchenko, V. V.; Rybak, A.; Boiteux, G.; Lebedev, E. V.; Ulanski, J.; Seytre, G. , Journal of Non-Crystalline Solids , 356 , 11/17 , 635-641 (2010)",,"[PVC] C-7058M;Oriana company (Ukraine), powder form with av. size of particles=100micron, d.=1.37g/cm3, [MWNT] produced by TMS-Petsmash (Ukraine) using CVD-method, diam.=12-20nm, l=ca. tens of micron, L/D=ca.1000, d.=2.045g/cm3 (reported)",Sonicated MWNT and PVC powders homogenized by thorough grinding in porcelain mortar,,,,,,,,,,,,,,,,,,,,,,,,,Aggromerated nanotubes observed in the space between polymer particles (Optical microscope),,,,,,,,,,,,,,,,,,,,,,,,,,,,,,,,,,,,,2e-16,-15.69897000433602,20 [C],"DC cond., taken from the Fig.3",Two-contact scheme,20.0,"(TMA) d=12mm, t=1mm, (Cond. test) d=30mm, t=1-1.5mm",0.001,-3.0
42732-3-1-1,P050002,poly(vinyl chloride),Homopolymer,"Polyvinyls, Polyhalo-olefins",C2H3Cl,62.5,,"linear,Thermoplastic,Semiconductive",Composite,multiwalled nanotube (MWNT);vol%;0.08;nanoparticle,Homogenized composite pressed at 145C for 5min under 20MPa,Disk,"(TMA) d=12mm, t=1mm, (Cond. test) d=30mm, t=1-1.5mm","Mamunya, Ye. P.; Levchenko, V. V.; Rybak, A.; Boiteux, G.; Lebedev, E. V.; Ulanski, J.; Seytre, G. , Journal of Non-Crystalline Solids , 356 , 11/17 , 635-641 (2010)",,"[PVC] C-7058M;Oriana company (Ukraine), powder form with av. size of particles=100micron, d.=1.37g/cm3, [MWNT] produced by TMS-Petsmash (Ukraine) using CVD-method, diam.=12-20nm, l=ca. tens of micron, L/D=ca.1000, d.=2.045g/cm3 (reported)",Sonicated MWNT and PVC powders homogenized by thorough grinding in porcelain mortar,,,,,,,,,,,,,,,,,,,,,,,,,,,,,,,,,,,,,,,,,,,,,,,,,,,,,,,,,,,,,,5e-09,-8.301029995663981,20 [C],"DC cond., taken from the Fig.3 and 4",Two-contact scheme,20.0,"(TMA) d=12mm, t=1mm, (Cond. test) d=30mm, t=1-1.5mm",0.001,-3.0
42732-4-1-1,P050002,poly(vinyl chloride),Homopolymer,"Polyvinyls, Polyhalo-olefins",C2H3Cl,62.5,,"linear,Thermoplastic,Semiconductive",Composite,multiwalled nanotube (MWNT);vol%;0.10;nanoparticle,Homogenized composite pressed at 145C for 5min under 20MPa,Disk,"(TMA) d=12mm, t=1mm, (Cond. test) d=30mm, t=1-1.5mm","Mamunya, Ye. P.; Levchenko, V. V.; Rybak, A.; Boiteux, G.; Lebedev, E. V.; Ulanski, J.; Seytre, G. , Journal of Non-Crystalline Solids , 356 , 11/17 , 635-641 (2010)",,"[PVC] C-7058M;Oriana company (Ukraine), powder form with av. size of particles=100micron, d.=1.37g/cm3, [MWNT] produced by TMS-Petsmash (Ukraine) using CVD-method, diam.=12-20nm, l=ca. tens of micron, L/D=ca.1000, d.=2.045g/cm3 (reported)",Sonicated MWNT and PVC powders homogenized by thorough grinding in porcelain mortar,,,,,,,,,,,,,,,,,,,,,,,,,,,,,,,,,,,,,,,,,,,,,,,,,,,,,,,,,,,,,,1e-08,-8.0,20 [C],"DC cond., taken from the Fig.3",Two-contact scheme,20.0,"(TMA) d=12mm, t=1mm, (Cond. test) d=30mm, t=1-1.5mm",0.001,-3.0
42732-5-1-1,P050002,poly(vinyl chloride),Homopolymer,"Polyvinyls, Polyhalo-olefins",C2H3Cl,62.5,,"linear,Thermoplastic,Semiconductive",Composite,multiwalled nanotube (MWNT);vol%;0.33;nanoparticle,Homogenized composite pressed at 145C for 5min under 20MPa,Disk,"(TMA) d=12mm, t=1mm, (Cond. test) d=30mm, t=1-1.5mm","Mamunya, Ye. P.; Levchenko, V. V.; Rybak, A.; Boiteux, G.; Lebedev, E. V.; Ulanski, J.; Seytre, G. , Journal of Non-Crystalline Solids , 356 , 11/17 , 635-641 (2010)",,"[PVC] C-7058M;Oriana company (Ukraine), powder form with av. size of particles=100micron, d.=1.37g/cm3, [MWNT] produced by TMS-Petsmash (Ukraine) using CVD-method, diam.=12-20nm, l=ca. tens of micron, L/D=ca.1000, d.=2.045g/cm3 (reported)",Sonicated MWNT and PVC powders homogenized by thorough grinding in porcelain mortar,,,,,,,,,,,,,,,,,,,,,,,,,,,,,,,,,,,,,,,,,,,,,,,,,,,,,,,,,,,,,,1e-05,-5.0,20 [C],"DC cond., taken from the Fig.3",Two-contact scheme,20.0,"(TMA) d=12mm, t=1mm, (Cond. test) d=30mm, t=1-1.5mm",0.001,-3.0
42732-6-1-1,P050002,poly(vinyl chloride),Homopolymer,"Polyvinyls, Polyhalo-olefins",C2H3Cl,62.5,,"linear,Thermoplastic,Semiconductive",Composite,multiwalled nanotube (MWNT);vol%;0.47;nanoparticle,Homogenized composite pressed at 145C for 5min under 20MPa,Disk,"(TMA) d=12mm, t=1mm, (Cond. test) d=30mm, t=1-1.5mm","Mamunya, Ye. P.; Levchenko, V. V.; Rybak, A.; Boiteux, G.; Lebedev, E. V.; Ulanski, J.; Seytre, G. , Journal of Non-Crystalline Solids , 356 , 11/17 , 635-641 (2010)",,"[PVC] C-7058M;Oriana company (Ukraine), powder form with av. size of particles=100micron, d.=1.37g/cm3, [MWNT] produced by TMS-Petsmash (Ukraine) using CVD-method, diam.=12-20nm, l=ca. tens of micron, L/D=ca.1000, d.=2.045g/cm3 (reported)",Sonicated MWNT and PVC powders homogenized by thorough grinding in porcelain mortar,,,,,,,,,,,,,,,,,,,,,,,,,Aggromerated nanotubes observed in the space between polymer particles and framework of nanotubes created (Optical microscope),,,,,,,,,,,,,,,,,,,,,,,,,,,,,,,,,,,,,2e-05,-4.698970004336019,20 [C],"DC cond., taken from the Fig.3 and 4",Two-contact scheme,20.0,"(TMA) d=12mm, t=1mm, (Cond. test) d=30mm, t=1-1.5mm",0.001,-3.0
42732-7-1-1,P050002,poly(vinyl chloride),Homopolymer,"Polyvinyls, Polyhalo-olefins",C2H3Cl,62.5,,"linear,Thermoplastic,Semiconductive",Composite,multiwalled nanotube (MWNT);vol%;0.67;nanoparticle,Homogenized composite pressed at 145C for 5min under 20MPa,Disk,"d=30mm, t=1-1.5mm","Mamunya, Ye. P.; Levchenko, V. V.; Rybak, A.; Boiteux, G.; Lebedev, E. V.; Ulanski, J.; Seytre, G. , Journal of Non-Crystalline Solids , 356 , 11/17 , 635-641 (2010)",,"[PVC] C-7058M;Oriana company (Ukraine), powder form with av. size of particles=100micron, d.=1.37g/cm3, [MWNT] produced by TMS-Petsmash (Ukraine) using CVD-method, diam.=12-20nm, l=ca. tens of micron, L/D=ca.1000, d.=2.045g/cm3 (reported)",Sonicated MWNT and PVC powders homogenized by thorough grinding in porcelain mortar,,,,,,,,,,,,,,,,,,,,,,,,,,,,,,,,,,,,,,,,,,,,,,,,,,,,,,,,,,,,,,2e-05,-4.698970004336019,20 [C],"DC cond., taken from the Fig.3",Two-contact scheme,20.0,"d=30mm, t=1-1.5mm",0.00125,-2.9030899869919438
42887-2-1-1,P090027,poly(ethylene terephthalate),Homopolymer,Polyesters/thioesters,C10H8O4,192.17,,"linear,Thermoplastic",Composite,graphene;vol%;0.47,compression molded at 275C and 15MPa,Sheet,"sample(d=7cm, t=2.5mm) for conductivity measurement","Zhang, Hao-Bin; Zheng, Wen-Ge; Yan, Qing; Yang, Yong; Wang, Ji-Wen; Lu, Zhao-Hui; Ji, Guo-Ying; Yu, Zhong-Zhen , Polymer , 51 , 5 , 1191-1196 (2010)",,"[poly(ethylene terephthalate)(PET)]d=1.34g/cm3 by Ref.27, pellet purchased, [graphite]mean size 45micron, density 2.28g/cm3 by Ref.18 and 26, purchased from Qingdao Huatai Lubricant Sealing S&T(China), [graphene]graphite treated with concentrated HNO3 and H2SO4 under vigorous stirring in the presence of potassium chlorate, then obtained graphite oxide(GO) thermally exfoliated and reduced at 1050C",PET and graphene melt compounded for 5min at 285C and 100rpm  via Brabender mixer,,,,,,,,,,,,,,,,,,,,,,,,,,,,,,,,,,,,,,,,,,,,,,,,,,,,,,,,,,,,,,2e-15,-14.69897000433602,,,ultrahigh resistance and micro current meter,,"sample(d=7cm, t=2.5mm) for conductivity measurement",0.0025,-2.6020599913279625
42887-3-1-1,P090027,poly(ethylene terephthalate),Homopolymer,Polyesters/thioesters,C10H8O4,192.17,,"linear,Thermoplastic",Composite,graphene;vol%;0.56,compression molded at 275C and 15MPa,Sheet,"sample(d=7cm, t=2.5mm) for conductivity measurement","Zhang, Hao-Bin; Zheng, Wen-Ge; Yan, Qing; Yang, Yong; Wang, Ji-Wen; Lu, Zhao-Hui; Ji, Guo-Ying; Yu, Zhong-Zhen , Polymer , 51 , 5 , 1191-1196 (2010)",,"[poly(ethylene terephthalate)(PET)]d=1.34g/cm3 by Ref.27, pellet purchased, [graphite]mean size 45micron, density 2.28g/cm3 by Ref.18 and 26, purchased from Qingdao Huatai Lubricant Sealing S&T(China), [graphene]graphite treated with concentrated HNO3 and H2SO4 under vigorous stirring in the presence of potassium chlorate, then obtained graphite oxide(GO) thermally exfoliated and reduced at 1050C",PET and graphene melt compounded for 5min at 285C and 100rpm  via Brabender mixer,,,,,,,,,,,,,,,,,,,,,,,,,,,,,,,,,,,,,,,,,,,,,,,,,,,,,,,,,,,,,,3.3e-07,-6.481486060122113,,,ultrahigh resistance and micro current meter,,"sample(d=7cm, t=2.5mm) for conductivity measurement",0.0025,-2.6020599913279625
42887-4-1-1,P090027,poly(ethylene terephthalate),Homopolymer,Polyesters/thioesters,C10H8O4,192.17,,"linear,Thermoplastic",Composite,graphene;vol%;1.2,compression molded at 275C and 15MPa,Sheet,"sample(d=7cm, t=2.5mm) for conductivity measurement","Zhang, Hao-Bin; Zheng, Wen-Ge; Yan, Qing; Yang, Yong; Wang, Ji-Wen; Lu, Zhao-Hui; Ji, Guo-Ying; Yu, Zhong-Zhen , Polymer , 51 , 5 , 1191-1196 (2010)",,"[poly(ethylene terephthalate)(PET)]d=1.34g/cm3 by Ref.27, pellet purchased, [graphite]mean size 45micron, density 2.28g/cm3 by Ref.18 and 26, purchased from Qingdao Huatai Lubricant Sealing S&T(China), [graphene]graphite treated with concentrated HNO3 and H2SO4 under vigorous stirring in the presence of potassium chlorate, then obtained graphite oxide(GO) thermally exfoliated and reduced at 1050C",PET and graphene melt compounded for 5min at 285C and 100rpm  via Brabender mixer,,,,,,,,,,,,,,,,,,,,,,,,,,,,,,,,,,,,,,,,,,,,,,,,,,,,,,,,,,,,,,0.00074,-3.130768280269024,,,two-probe method,,"sample(d=7cm, t=2.5mm) for conductivity measurement",0.0025,-2.6020599913279625
42887-5-1-1,P090027,poly(ethylene terephthalate),Homopolymer,Polyesters/thioesters,C10H8O4,192.17,,"linear,Thermoplastic",Composite,graphene;vol%;3.0,compression molded at 275C and 15MPa,Sheet,"sample(d=7cm, t=2.5mm) for conductivity measurement","Zhang, Hao-Bin; Zheng, Wen-Ge; Yan, Qing; Yang, Yong; Wang, Ji-Wen; Lu, Zhao-Hui; Ji, Guo-Ying; Yu, Zhong-Zhen , Polymer , 51 , 5 , 1191-1196 (2010)",,"[poly(ethylene terephthalate)(PET)]d=1.34g/cm3 by Ref.27, pellet purchased, [graphite]mean size 45micron, density 2.28g/cm3 by Ref.18 and 26, purchased from Qingdao Huatai Lubricant Sealing S&T(China), [graphene]graphite treated with concentrated HNO3 and H2SO4 under vigorous stirring in the presence of potassium chlorate, then obtained graphite oxide(GO) thermally exfoliated and reduced at 1050C",PET and graphene melt compounded for 5min at 285C and 100rpm  via Brabender mixer,,,,,,,,,,,,,,,,,,,,,,,,,,,,,,,,,,,,,,,,,,,,,,,,,,,,,,,,,,,,,,0.0211,-1.6757175447023074,,,two-probe method,,"sample(d=7cm, t=2.5mm) for conductivity measurement",0.0025,-2.6020599913279625
42887-6-1-1,P090027,poly(ethylene terephthalate),Homopolymer,Polyesters/thioesters,C10H8O4,192.17,,"linear,Thermoplastic",Composite,graphite;vol%;2.4,compression molded at 275C and 15MPa,Sheet,"sample(d=7cm, t=2.5mm) for conductivity measurement","Zhang, Hao-Bin; Zheng, Wen-Ge; Yan, Qing; Yang, Yong; Wang, Ji-Wen; Lu, Zhao-Hui; Ji, Guo-Ying; Yu, Zhong-Zhen , Polymer , 51 , 5 , 1191-1196 (2010)",,"[poly(ethylene terephthalate)(PET)]d=1.34g/cm3 by Ref.27, pellet purchased, [graphite]mean size 45micron, density 2.28g/cm3 by Ref.18 and 26, purchased from Qingdao Huatai Lubricant Sealing S&T(China)",PET and graphite melt compounded for 5min at 285C and 100rpm  via Brabender mixer,,,,,,,,,,,,,,,,,,,,,,,,,,,,,,,,,,,,,,,,,,,,,,,,,,,,,,,,,,,,,,2e-15,-14.69897000433602,,taken from the Fig.5,ultrahigh resistance and micro current meter,,"sample(d=7cm, t=2.5mm) for conductivity measurement",0.0025,-2.6020599913279625
42887-7-1-1,P090027,poly(ethylene terephthalate),Homopolymer,Polyesters/thioesters,C10H8O4,192.17,,"linear,Thermoplastic",Composite,graphite;vol%;5.8,compression molded at 275C and 15MPa,Sheet,"sample(d=7cm, t=2.5mm) for conductivity measurement","Zhang, Hao-Bin; Zheng, Wen-Ge; Yan, Qing; Yang, Yong; Wang, Ji-Wen; Lu, Zhao-Hui; Ji, Guo-Ying; Yu, Zhong-Zhen , Polymer , 51 , 5 , 1191-1196 (2010)",,"[poly(ethylene terephthalate)(PET)]d=1.34g/cm3 by Ref.27, pellet purchased, [graphite]mean size 45micron, density 2.28g/cm3 by Ref.18 and 26, purchased from Qingdao Huatai Lubricant Sealing S&T(China)",PET and graphite melt compounded for 5min at 285C and 100rpm  via Brabender mixer,,,,,,,,,,,,,,,,,,,,,,,,,,,,,,,,,,,,,,,,,,,,,,,,,,,,,,,,,,,,,,1e-06,-6.0,,taken from the Fig.5,ultrahigh resistance and micro current meter,,"sample(d=7cm, t=2.5mm) for conductivity measurement",0.0025,-2.6020599913279625
42887-8-1-1,P090027,poly(ethylene terephthalate),Homopolymer,Polyesters/thioesters,C10H8O4,192.17,,"linear,Thermoplastic",Composite,graphite;vol%;7.1,compression molded at 275C and 15MPa,Sheet,"sample(d=7cm, t=2.5mm) for conductivity measurement","Zhang, Hao-Bin; Zheng, Wen-Ge; Yan, Qing; Yang, Yong; Wang, Ji-Wen; Lu, Zhao-Hui; Ji, Guo-Ying; Yu, Zhong-Zhen , Polymer , 51 , 5 , 1191-1196 (2010)",,"[poly(ethylene terephthalate)(PET)]d=1.34g/cm3 by Ref.27, pellet purchased, [graphite]mean size 45micron, density 2.28g/cm3 by Ref.18 and 26, purchased from Qingdao Huatai Lubricant Sealing S&T(China)",PET and graphite melt compounded for 5min at 285C and 100rpm  via Brabender mixer,,,,,,,,,,,,,,,,,,,,,,,,,,,,,,,,,,,,,,,,,,,,,,,,,,,,,,,,,,,,,,2.45e-06,-5.610833915635467,,,two-probe method,,"sample(d=7cm, t=2.5mm) for conductivity measurement",0.0025,-2.6020599913279625
42891-1-1-1,P040048,poly(methyl methacrylate),Homopolymer,"Polyacrylics, Polyvinyls",C5H8O2,100.12,,"linear,Thermoplastic,Electroconductive&EMI",Composite,multi-wall carbon nanotube(MWCNT);wt%;0.25,compressed at 200C,Film,sample(3mm*10mm*0.5mm) for conductivity measurement," Basic Solid State Physics , 246 , 11/12 , 2662-2666 (2009)",,"1), washed with H2O and dried","prepared via coagulation technique described by Du et al.[Ref.16], MWCNT dispersion in NMP and PMMA/DMF solution mixed and sonicated, then dispersion of MWCNT in NMP/DMF/PMMA solution poured into H2O under vigorous stirring, precipitated deposit filtered, washed with H2O, dried and milled",,,,,,,,,,,,,,,,,,,,,,,,,,,,,,,,,,,,,,,,,,,,,,,,,,,,,,,,,,,,,,3e-11,-10.522878745280336,,"static electrical conductivity, taken from the Fig.1",four-probe method,,sample(3mm*10mm*0.5mm) for conductivity measurement,0.0005,-3.3010299956639813
