Repository: shimakawa-hvg/expt-group-partitioning

# expt-group-partitioning
"Prevention of Leakage in Machine Learning Prediction for Polymer Composite Properties" 

Hajime Shimakawa, Akiko Kumada, and Masahiro Sato

Department of Electrical Engineering & Information Systems, School of Engineering, 
The University of Tokyo, 7-3-1 Hongo, Bunkyo-ku, 113-8656, Tokyo, Japan

## Content
- ```data_EC.csv```: csv file for data used in EC prediction.
- ```data_TC.csv```: csv file for data used in TC prediction.
- ```make_expt_id.ipynb```: jupyternotebook for making expt-id from reference information.
- ```sample_detail_EC.csv```: csv file for sample details used to make expt-id.

File: sample_detail_EC.csv (part 20 of 37)
43613-5-1-1,P460064,polyaniline,Homopolymer,Polyimines,C6H5N,91.11,,"linear,Electroconductive",Composite,multiwall carbon nanotube(MWCNT);wt%;6,compression molded at ca.200C under 30MPa,Disk,"d=20mm, t=1mm","Shi, Sui-Lin; Zhang, Ling-Zhen; Li, Jun-Shou , Journal of Polymer Research , 16 , 4 , 395-399 (2009)",,"[polyaniline(PANI)]obtained from the Zheng Ji Company(China), [multiwall carbon nanotube(MWCNT)]prepared from chemical vapor deposition(CVD) grown and treated with dilute nitric acid and fluorhydric acid, average diameter 30nm, length 0.05-1.0micron, 8-15 graphite layers wrapped around hollow 20nm core","MWCNT and PANI mixed by ball milling, then ultrasonic dispersing and drying simultaneously in EtOH solution",,,,,,,,,,,,,,,,,,,,,,,,,,,,,,,,,,,,,,,,,,,,,,,,,,,,,,,,,,,,,,1.5e-08,-7.823908740944319,23 [C],"RT, dc conductivity, taken from the Fig.2(a)",four-probe method,23.0,"d=20mm, t=1mm",0.001,-3.0
43613-6-1-1,P460064,polyaniline,Homopolymer,Polyimines,C6H5N,91.11,,"linear,Electroconductive",Composite,multiwall carbon nanotube(MWCNT);wt%;8,compression molded at ca.200C under 30MPa,Disk,"d=20mm, t=1mm","Shi, Sui-Lin; Zhang, Ling-Zhen; Li, Jun-Shou , Journal of Polymer Research , 16 , 4 , 395-399 (2009)",,"[polyaniline(PANI)]obtained from the Zheng Ji Company(China), [multiwall carbon nanotube(MWCNT)]prepared from chemical vapor deposition(CVD) grown and treated with dilute nitric acid and fluorhydric acid, average diameter 30nm, length 0.05-1.0micron, 8-15 graphite layers wrapped around hollow 20nm core","MWCNT and PANI mixed by ball milling, then ultrasonic dispersing and drying simultaneously in EtOH solution",,,,,,,,,,,,,,,,,,,,,,,,,,,,,,,,,,,,,,,,,,,,,,,,,,,,,,,,,,,,,,1.1e-05,-4.958607314841775,23 [C],"RT, dc conductivity, taken from the Fig.2(a)",four-probe method,23.0,"d=20mm, t=1mm",0.001,-3.0
43613-7-1-1,P460064,polyaniline,Homopolymer,Polyimines,C6H5N,91.11,,"linear,Electroconductive",Composite,multiwall carbon nanotube(MWCNT);wt%;10,compression molded at ca.200C under 30MPa,Disk,"d=20mm, t=1mm","Shi, Sui-Lin; Zhang, Ling-Zhen; Li, Jun-Shou , Journal of Polymer Research , 16 , 4 , 395-399 (2009)",,"[polyaniline(PANI)]obtained from the Zheng Ji Company(China), [multiwall carbon nanotube(MWCNT)]prepared from chemical vapor deposition(CVD) grown and treated with dilute nitric acid and fluorhydric acid, average diameter 30nm, length 0.05-1.0micron, 8-15 graphite layers wrapped around hollow 20nm core","MWCNT and PANI mixed by ball milling, then ultrasonic dispersing and drying simultaneously in EtOH solution",,,,,,,,,,,,,,,,,,,,,,,,,,,,,,,,,,,,,,,,,,,,,,,,,,,,,,,,,,,,,,0.0004,-3.397940008672037,23 [C],"RT, dc conductivity, taken from the Fig.2(a)",four-probe method,23.0,"d=20mm, t=1mm",0.001,-3.0
43613-8-1-1,P460064,polyaniline,Homopolymer,Polyimines,C6H5N,91.11,,"linear,Electroconductive",Composite,multiwall carbon nanotube(MWCNT);wt%;15,compression molded at ca.200C under 30MPa,Disk,"d=20mm, t=1mm","Shi, Sui-Lin; Zhang, Ling-Zhen; Li, Jun-Shou , Journal of Polymer Research , 16 , 4 , 395-399 (2009)",,"[polyaniline(PANI)]obtained from the Zheng Ji Company(China), [multiwall carbon nanotube(MWCNT)]prepared from chemical vapor deposition(CVD) grown and treated with dilute nitric acid and fluorhydric acid, average diameter 30nm, length 0.05-1.0micron, 8-15 graphite layers wrapped around hollow 20nm core","MWCNT and PANI mixed by ball milling, then ultrasonic dispersing and drying simultaneously in EtOH solution",,,,,,,,,,,,,,,,,,,,,,,,,,,,,,,,,,,,,,,,,,,,,,,,,,,,,,,,,,,,,,0.003,-2.5228787452803374,23 [C],"RT, dc conductivity, taken from the Fig.2(a)",four-probe method,23.0,"d=20mm, t=1mm",0.001,-3.0
43613-9-1-1,P460064,polyaniline,Homopolymer,Polyimines,C6H5N,91.11,,"linear,Electroconductive",Composite,multiwall carbon nanotube(MWCNT);wt%;20,compression molded at ca.200C under 30MPa,Disk,"d=20mm, t=1mm","Shi, Sui-Lin; Zhang, Ling-Zhen; Li, Jun-Shou , Journal of Polymer Research , 16 , 4 , 395-399 (2009)",,"[polyaniline(PANI)]obtained from the Zheng Ji Company(China), [multiwall carbon nanotube(MWCNT)]prepared from chemical vapor deposition(CVD) grown and treated with dilute nitric acid and fluorhydric acid, average diameter 30nm, length 0.05-1.0micron, 8-15 graphite layers wrapped around hollow 20nm core","MWCNT and PANI mixed by ball milling, then ultrasonic dispersing and drying simultaneously in EtOH solution",,,,,,,,,,,,,,,,,,,,,,,,,,,,,,,,,,,,,,,,,,,,,,,,,,,,,,,,,,,,,,0.01,-2.0,23 [C],"RT, dc conductivity, taken from the Fig.2(a)",four-probe method,23.0,"d=20mm, t=1mm",0.001,-3.0
43935-2-1-4,P010002,poly(prop-1-ene),Homopolymer,Polyolefins,C3H6,42.08,,"linear,Thermoplastic,Crystal",Composite,As-received graphite (ARG);wt%;0.1,Molded at 200C,Sheet,"t = 0.5mm, (elec. cond.) 3.18*12.7*31.8 mm","Hubert, Paul J.; Kathiresan, Krishna; Wakabayashi, Katsuyuki , Annual Technical Conference - Society of Plastics Engineers , 68th , 484-488 (2010)",,"[Commercial PP] ;PP-3276;Total Petrochemicals, d. = 0.905 g/cm3, MFI (230C, 2.2kg) = 2.0 g/10min, [ARG] ;4827;Asbury Carbon, nominal surface area 113 m2/g","Mixed by batch-scale solid-state fabrication using cryogenic impact mill, after 15min precooling processed in cycles of 4min grinding period followed by 4min recooling, total 5 cycles (CM 5 cycles)",,,,,,,,,,,,,,,,,,,,,,,,,,,,,,,,,,,,,,,,,,,,,,,,,,,,,,,,,,,,,,1.09e-06,-5.962573502059376,"Electrical impedance analysis, 3E(5)-1E(-2) Hz",,Two-probe method,,"t = 0.5mm, (elec. cond.) 3.18*12.7*31.8 mm",0.0005,-3.3010299956639813
43935-2-1-6,P010002,poly(prop-1-ene),Homopolymer,Polyolefins,C3H6,42.08,,"linear,Thermoplastic,Crystal",Composite,As-received graphite (ARG);wt%;0.1,Molded at 200C,Sheet,"t = 0.5mm, (elec. cond.) 3.18*12.7*31.8 mm","Hubert, Paul J.; Kathiresan, Krishna; Wakabayashi, Katsuyuki , Annual Technical Conference - Society of Plastics Engineers , 68th , 484-488 (2010)",,"[Commercial PP] ;PP-3276;Total Petrochemicals, d. = 0.905 g/cm3, MFI (230C, 2.2kg) = 2.0 g/10min, [ARG] ;4827;Asbury Carbon, nominal surface area 113 m2/g","Mixed by batch-scale solid-state fabrication using cryogenic impact mill, after 15min precooling processed in cycles of 4min grinding period followed by 4min recooling, total 15 cycles (CM 15 cycles)",,,,,,,,,,,,,,,,,,,,,,,,,,,,,,,,,,,,,,,,,,,,,,,,,,,,,,,,,,,,,,6.57e-05,-4.182434630440219,"Electrical impedance analysis, 3E(5)-1E(-2) Hz",,Two-probe method,,"t = 0.5mm, (elec. cond.) 3.18*12.7*31.8 mm",0.0005,-3.3010299956639813
43935-2-1-8,P010002,poly(prop-1-ene),Homopolymer,Polyolefins,C3H6,42.08,,"linear,Thermoplastic,Crystal",Composite,As-received graphite (ARG);wt%;0.1,Molded at 200C,Sheet,"t = 0.5mm, (elec. cond.) 3.18*12.7*31.8 mm","Hubert, Paul J.; Kathiresan, Krishna; Wakabayashi, Katsuyuki , Annual Technical Conference - Society of Plastics Engineers , 68th , 484-488 (2010)",,"[Commercial PP] ;PP-3276;Total Petrochemicals, d. = 0.905 g/cm3, MFI (230C, 2.2kg) = 2.0 g/10min, [ARG] ;4827;Asbury Carbon, nominal surface area 113 m2/g","Mixed by batch-scale solid-state fabrication using cryogenic impact mill, after 15min precooling processed in cycles of 4min grinding period followed by 4min recooling, total 50 cycles (CM 50 cycles)",,,,,,,,,,,,,,,,,,,,,,,,,,,,,,,,,,,,,,,,,,,,,,,,,,,,,,,,,,,,,,0.00013,-3.886056647693163,"Electrical impedance analysis, 3E(5)-1E(-2) Hz",,Two-probe method,,"t = 0.5mm, (elec. cond.) 3.18*12.7*31.8 mm",0.0005,-3.3010299956639813
43974-2-1-1,P070013,poly(ethylene oxide),Homopolymer,Polyoxides/ethers/acetals,C2H4O,44.05,,"linear,Thermoplastic,Semiconductive",Composite,graphite;vol%;0.5;sheet,"200C, 4MPa, 30min",Film,"(Electric cond.) disk-shaped, cross-sectional area=1cm2, t=1.2mm","Mahmoud, Waleed E. , European Polymer Journal , 47 , 8 , 1534-1540 (2011)",,[graphite] diam. of sheet=100micron (AFM),Graphite mixed with PEO powder at 100rpm for 5min and at 200rpm within 10min using Brabender mixer,,,,,,,,,,,,,,,,,,,,,,,,,,,,,,,,,,,,,,,,,,,,,,,,,,,,,,,,,,,,,,1e-13,-13.0,,Taken from the Fig.7,Digital electrometer,,"(Electric cond.) disk-shaped, cross-sectional area=1cm2, t=1.2mm",0.0012,-2.9208187539523753
43974-3-1-1,P070013,poly(ethylene oxide),Homopolymer,Polyoxides/ethers/acetals,C2H4O,44.05,,"linear,Thermoplastic,Semiconductive",Composite,graphite;vol%;1;sheet,"200C, 4MPa, 30min",Film,"(Electric cond.) disk-shaped, cross-sectional area=1cm2, t=1.2mm","Mahmoud, Waleed E. , European Polymer Journal , 47 , 8 , 1534-1540 (2011)",,[graphite] diam. of sheet=100micron (AFM),Graphite mixed with PEO powder at 100rpm for 5min and at 200rpm within 10min using Brabender mixer,,,,,,,,,,,,,,,,,,,,,,,,,,,,,,,,,,,,,,,,,,,,,,,,,,,,,,,,,,,,,,1e-12,-12.0,,Taken from the Fig.7,Digital electrometer,,"(Electric cond.) disk-shaped, cross-sectional area=1cm2, t=1.2mm",0.0012,-2.9208187539523753
43974-4-1-1,P070013,poly(ethylene oxide),Homopolymer,Polyoxides/ethers/acetals,C2H4O,44.05,,"linear,Thermoplastic,Semiconductive",Composite,graphite;vol%;2;sheet,"200C, 4MPa, 30min",Film,"(Electric cond.) disk-shaped, cross-sectional area=1cm2, t=1.2mm","Mahmoud, Waleed E. , European Polymer Journal , 47 , 8 , 1534-1540 (2011)",,[graphite] diam. of sheet=100micron (AFM),Graphite mixed with PEO powder at 100rpm for 5min and at 200rpm within 10min using Brabender mixer,,,,,,,,,,,,,,,,,,,,,,,,,,,,,,,,,,,,,,,,,,,,,,,,,,,,,,,,,,,,,,1e-05,-5.0,,Taken from the Fig.7,Digital electrometer,,"(Electric cond.) disk-shaped, cross-sectional area=1cm2, t=1.2mm",0.0012,-2.9208187539523753
43974-5-1-1,P070013,poly(ethylene oxide),Homopolymer,Polyoxides/ethers/acetals,C2H4O,44.05,,"linear,Thermoplastic,Semiconductive",Composite,graphite;vol%;3;sheet,"200C, 4MPa, 30min",Film,"(Electric cond.) disk-shaped, cross-sectional area=1cm2, t=1.2mm","Mahmoud, Waleed E. , European Polymer Journal , 47 , 8 , 1534-1540 (2011)",,[graphite] diam. of sheet=100micron (AFM),Graphite mixed with PEO powder at 100rpm for 5min and at 200rpm within 10min using Brabender mixer,,,,,,,,,,,,,,,,,,,,,,,,,,,,,,,,,,,,,,,,,,,,,,,,,,,,,,,,,,,,,,0.0001,-4.0,,Taken from the Fig.7,Digital electrometer,,"(Electric cond.) disk-shaped, cross-sectional area=1cm2, t=1.2mm",0.0012,-2.9208187539523753
43974-6-1-1,P070013,poly(ethylene oxide),Homopolymer,Polyoxides/ethers/acetals,C2H4O,44.05,,"linear,Thermoplastic,Semiconductive",Composite,graphite;vol%;4;sheet,"200C, 4MPa, 30min",Film,"(Electric cond.) disk-shaped, cross-sectional area=1cm2, t=1.2mm","Mahmoud, Waleed E. , European Polymer Journal , 47 , 8 , 1534-1540 (2011)",,[graphite] diam. of sheet=100micron (AFM),Graphite mixed with PEO powder at 100rpm for 5min and at 200rpm within 10min using Brabender mixer,,,,,,,,,,,,,,,,,,,,,,,,,,,,,,,,,,,,,,,,,,,,,,,,,,,,,,,,,,,,,,0.0002,-3.6989700043360174,,Taken from the Fig.7,Digital electrometer,,"(Electric cond.) disk-shaped, cross-sectional area=1cm2, t=1.2mm",0.0012,-2.9208187539523753
43974-7-1-1,P070013,poly(ethylene oxide),Homopolymer,Polyoxides/ethers/acetals,C2H4O,44.05,,"linear,Thermoplastic,Semiconductive",Composite,graphene (FGS);vol%;0.1;nanolayer,,Film,"(Electric cond.) disk-shaped, cross-sectional area=1cm2, t=1.2mm, (Tensile test) 20*2*1.2mm","Mahmoud, Waleed E. , European Polymer Journal , 47 , 8 , 1534-1540 (2011)",,"[graphene (FGS)] graphite oxide synthesized from natural graphite using Hummer's method rapidly heated to 1000C and maintained for 60s under H2/Ar (5/95%), the obtained exfoliated graphite oxide nanosheets reduced with CH3CN at 180C for 12h to get foliated graphene sheets (FGS), diam. of layer=650-700nm, t=1.43nm (AFM)",Graphene dispersion in water and PEO/water soln. mixed and sonicated at RT for 30min (Solvent blending method),,,,,,,"The mixt. cast into Teflon Petri dish, then kept at 60C for 6h",,,,,,,,,,,,,,,,,,,,,,,,,,,,,,,,,,,,,,,,,,,,,,,,,,,,,,,4e-12,-11.397940008672036,,Taken from the Fig.7,Digital electrometer,,"(Electric cond.) disk-shaped, cross-sectional area=1cm2, t=1.2mm, (Tensile test) 20*2*1.2mm",0.0012,-2.9208187539523753
43974-7-1-2,P070013,poly(ethylene oxide),Homopolymer,Polyoxides/ethers/acetals,C2H4O,44.05,,"linear,Thermoplastic,Semiconductive",Composite,graphene (FGS);vol%;0.1;nanolayer,"200C, 4MPa, 30min",Film,"(Electric cond.) disk-shaped, cross-sectional area=1cm2, t=1.2mm, (Tensile test) 20*2*1.2mm","Mahmoud, Waleed E. , European Polymer Journal , 47 , 8 , 1534-1540 (2011)",,"[graphene (FGS)] graphite oxide synthesized from natural graphite using Hummer's method rapidly heated to 1000C and maintained for 60s under H2/Ar (5/95%), the obtained exfoliated graphite oxide nanosheets reduced with CH3CN at 180C for 12h to get foliated graphene sheets (FGS), diam. of layer=650-700nm, t=1.43nm (AFM)",Graphene mixed with PEO powder at 100rpm for 5min and at 200rpm within 10min using Brabender mixer (Melt blending method),,,,,,,,,,,,,,,,,,,,,,,,,,,,,,,,,,,,,,,,,,,,,,,,,,,,,,,,,,,,,,1e-13,-13.0,,Taken from the Fig.7,Digital electrometer,,"(Electric cond.) disk-shaped, cross-sectional area=1cm2, t=1.2mm, (Tensile test) 20*2*1.2mm",0.0012,-2.9208187539523753
43974-8-1-1,P070013,poly(ethylene oxide),Homopolymer,Polyoxides/ethers/acetals,C2H4O,44.05,,"linear,Thermoplastic,Semiconductive",Composite,graphene (FGS);vol%;0.3;nanolayer,,Film,"(Electric cond.) disk-shaped, cross-sectional area=1cm2, t=1.2mm, (Tensile test) 20*2*1.2mm","Mahmoud, Waleed E. , European Polymer Journal , 47 , 8 , 1534-1540 (2011)",,"[graphene (FGS)] graphite oxide synthesized from natural graphite using Hummer's method rapidly heated to 1000C and maintained for 60s under H2/Ar (5/95%), the obtained exfoliated graphite oxide nanosheets reduced with CH3CN at 180C for 12h to get foliated graphene sheets (FGS), diam. of layer=650-700nm, t=1.43nm (AFM)",Graphene dispersion in water and PEO/water soln. mixed and sonicated at RT for 30min (Solvent blending method),,,,,,,"The mixt. cast into Teflon Petri dish, then kept at 60C for 6h",,,,,,,,,,,,,,,,,,"Graphene sheets (thickness=ca.0.7nm) exfoliated and consisted of two graphene layers, distributed parallel to the surface of PEO film (TEM), film transparency=87.6% (UV-vis spectra, lambda=800nm)",,,,,,,,,,,,,,,,,,,,,,,,,,,,,,,,,,,,,0.0007,-3.154901959985743,,Taken from the Fig.7,Digital electrometer,,"(Electric cond.) disk-shaped, cross-sectional area=1cm2, t=1.2mm, (Tensile test) 20*2*1.2mm",0.0012,-2.9208187539523753
43974-8-1-2,P070013,poly(ethylene oxide),Homopolymer,Polyoxides/ethers/acetals,C2H4O,44.05,,"linear,Thermoplastic,Semiconductive",Composite,graphene (FGS);vol%;0.3;nanolayer,"200C, 4MPa, 30min",Film,"(Electric cond.) disk-shaped, cross-sectional area=1cm2, t=1.2mm, (Tensile test) 20*2*1.2mm","Mahmoud, Waleed E. , European Polymer Journal , 47 , 8 , 1534-1540 (2011)",,"[graphene (FGS)] graphite oxide synthesized from natural graphite using Hummer's method rapidly heated to 1000C and maintained for 60s under H2/Ar (5/95%), the obtained exfoliated graphite oxide nanosheets reduced with CH3CN at 180C for 12h to get foliated graphene sheets (FGS), diam. of layer=650-700nm, t=1.43nm (AFM)",Graphene mixed with PEO powder at 100rpm for 5min and at 200rpm within 10min using Brabender mixer (Melt blending method),,,,,,,,,,,,,,,,,,,,,,,,,"Graphene randomly distributed in PEO matrix and graphene sheets looked more like a lump with an irregular shape than a flat sheet, the sheets consisted of four graphene layers (t=1.4nm), polymer intercalated with graphene sheets (TEM), film transparency=66% (UV-vis spectra, lambda=800nm)",,,,,,,,,,,,,,,,,,,,,,,,,,,,,,,,,,,,,1.5e-12,-11.82390874094432,,Taken from the Fig.7,Digital electrometer,,"(Electric cond.) disk-shaped, cross-sectional area=1cm2, t=1.2mm, (Tensile test) 20*2*1.2mm",0.0012,-2.9208187539523753
43974-9-1-1,P070013,poly(ethylene oxide),Homopolymer,Polyoxides/ethers/acetals,C2H4O,44.05,,"linear,Thermoplastic,Semiconductive",Composite,graphene (FGS);vol%;0.5;nanolayer,,Film,"(Electric cond.) disk-shaped, cross-sectional area=1cm2, t=1.2mm, (Tensile test) 20*2*1.2mm","Mahmoud, Waleed E. , European Polymer Journal , 47 , 8 , 1534-1540 (2011)",,"[graphene (FGS)] graphite oxide synthesized from natural graphite using Hummer's method rapidly heated to 1000C and maintained for 60s under H2/Ar (5/95%), the obtained exfoliated graphite oxide nanosheets reduced with CH3CN at 180C for 12h to get foliated graphene sheets (FGS), diam. of layer=650-700nm, t=1.43nm (AFM)",Graphene dispersion in water and PEO/water soln. mixed and sonicated at RT for 30min (Solvent blending method),,,,,,,"The mixt. cast into Teflon Petri dish, then kept at 60C for 6h",,,,,,,,,,,,,,,,,,,,,,,,,,,,,,,,,,,,,,,,,,,,,,,,,,,,,,,0.09,-1.0457574905606752,,Taken from the Fig.7,Digital electrometer,,"(Electric cond.) disk-shaped, cross-sectional area=1cm2, t=1.2mm, (Tensile test) 20*2*1.2mm",0.0012,-2.9208187539523753
43974-9-1-2,P070013,poly(ethylene oxide),Homopolymer,Polyoxides/ethers/acetals,C2H4O,44.05,,"linear,Thermoplastic,Semiconductive",Composite,graphene (FGS);vol%;0.5;nanolayer,"200C, 4MPa, 30min",Film,"(Electric cond.) disk-shaped, cross-sectional area=1cm2, t=1.2mm, (Tensile test) 20*2*1.2mm","Mahmoud, Waleed E. , European Polymer Journal , 47 , 8 , 1534-1540 (2011)",,"[graphene (FGS)] graphite oxide synthesized from natural graphite using Hummer's method rapidly heated to 1000C and maintained for 60s under H2/Ar (5/95%), the obtained exfoliated graphite oxide nanosheets reduced with CH3CN at 180C for 12h to get foliated graphene sheets (FGS), diam. of layer=650-700nm, t=1.43nm (AFM)",Graphene mixed with PEO powder at 100rpm for 5min and at 200rpm within 10min using Brabender mixer (Melt blending method),,,,,,,,,,,,,,,,,,,,,,,,,,,,,,,,,,,,,,,,,,,,,,,,,,,,,,,,,,,,,,1e-08,-8.0,,Taken from the Fig.7,Digital electrometer,,"(Electric cond.) disk-shaped, cross-sectional area=1cm2, t=1.2mm, (Tensile test) 20*2*1.2mm",0.0012,-2.9208187539523753
43974-10-1-1,P070013,poly(ethylene oxide),Homopolymer,Polyoxides/ethers/acetals,C2H4O,44.05,,"linear,Thermoplastic,Semiconductive",Composite,graphene (FGS);vol%;1;nanolayer,,Film,"(Electric cond.) disk-shaped, cross-sectional area=1cm2, t=1.2mm, (Tensile test) 20*2*1.2mm","Mahmoud, Waleed E. , European Polymer Journal , 47 , 8 , 1534-1540 (2011)",,"[graphene (FGS)] graphite oxide synthesized from natural graphite using Hummer's method rapidly heated to 1000C and maintained for 60s under H2/Ar (5/95%), the obtained exfoliated graphite oxide nanosheets reduced with CH3CN at 180C for 12h to get foliated graphene sheets (FGS), diam. of layer=650-700nm, t=1.43nm (AFM)",Graphene dispersion in water and PEO/water soln. mixed and sonicated at RT for 30min (Solvent blending method),,,,,,,"The mixt. cast into Teflon Petri dish, then kept at 60C for 6h",,,,,,,,,,,,,,,,,,,,,,,,,,,,,,,,,,,,,,,,,,,,,,,,,,,,,,,0.5,-0.3010299956639812,,Taken from the Fig.7,Digital electrometer,,"(Electric cond.) disk-shaped, cross-sectional area=1cm2, t=1.2mm, (Tensile test) 20*2*1.2mm",0.0012,-2.9208187539523753
43974-10-1-2,P070013,poly(ethylene oxide),Homopolymer,Polyoxides/ethers/acetals,C2H4O,44.05,,"linear,Thermoplastic,Semiconductive",Composite,graphene (FGS);vol%;1;nanolayer,"200C, 4MPa, 30min",Film,"(Electric cond.) disk-shaped, cross-sectional area=1cm2, t=1.2mm, (Tensile test) 20*2*1.2mm","Mahmoud, Waleed E. , European Polymer Journal , 47 , 8 , 1534-1540 (2011)",,"[graphene (FGS)] graphite oxide synthesized from natural graphite using Hummer's method rapidly heated to 1000C and maintained for 60s under H2/Ar (5/95%), the obtained exfoliated graphite oxide nanosheets reduced with CH3CN at 180C for 12h to get foliated graphene sheets (FGS), diam. of layer=650-700nm, t=1.43nm (AFM)",Graphene mixed with PEO powder at 100rpm for 5min and at 200rpm within 10min using Brabender mixer (Melt blending method),,,,,,,,,,,,,,,,,,,,,,,,,,,,,,,,,,,,,,,,,,,,,,,,,,,,,,,,,,,,,,0.06,-1.2218487496163564,,Taken from the Fig.7,Digital electrometer,,"(Electric cond.) disk-shaped, cross-sectional area=1cm2, t=1.2mm, (Tensile test) 20*2*1.2mm",0.0012,-2.9208187539523753
43974-11-1-1,P070013,poly(ethylene oxide),Homopolymer,Polyoxides/ethers/acetals,C2H4O,44.05,,"linear,Thermoplastic,Semiconductive",Composite,graphene (FGS);vol%;2;nanolayer,,Film,"(Electric cond.) disk-shaped, cross-sectional area=1cm2, t=1.2mm, (Tensile test) 20*2*1.2mm","Mahmoud, Waleed E. , European Polymer Journal , 47 , 8 , 1534-1540 (2011)",,"[graphene (FGS)] graphite oxide synthesized from natural graphite using Hummer's method rapidly heated to 1000C and maintained for 60s under H2/Ar (5/95%), the obtained exfoliated graphite oxide nanosheets reduced with CH3CN at 180C for 12h to get foliated graphene sheets (FGS), diam. of layer=650-700nm, t=1.43nm (AFM)",Graphene dispersion in water and PEO/water soln. mixed and sonicated at RT for 30min (Solvent blending method),,,,,,,"The mixt. cast into Teflon Petri dish, then kept at 60C for 6h",,,,,,,,,,,,,,,,,,,,,,,,,,,,,,,,,,,,,,,,,,,,,,,,,,,,,,,0.7,-0.1549019599857432,,Taken from the Fig.7,Digital electrometer,,"(Electric cond.) disk-shaped, cross-sectional area=1cm2, t=1.2mm, (Tensile test) 20*2*1.2mm",0.0012,-2.9208187539523753
43974-11-1-2,P070013,poly(ethylene oxide),Homopolymer,Polyoxides/ethers/acetals,C2H4O,44.05,,"linear,Thermoplastic,Semiconductive",Composite,graphene (FGS);vol%;2;nanolayer,"200C, 4MPa, 30min",Film,"(Electric cond.) disk-shaped, cross-sectional area=1cm2, t=1.2mm, (Tensile test) 20*2*1.2mm","Mahmoud, Waleed E. , European Polymer Journal , 47 , 8 , 1534-1540 (2011)",,"[graphene (FGS)] graphite oxide synthesized from natural graphite using Hummer's method rapidly heated to 1000C and maintained for 60s under H2/Ar (5/95%), the obtained exfoliated graphite oxide nanosheets reduced with CH3CN at 180C for 12h to get foliated graphene sheets (FGS), diam. of layer=650-700nm, t=1.43nm (AFM)",Graphene mixed with PEO powder at 100rpm for 5min and at 200rpm within 10min using Brabender mixer (Melt blending method),,,,,,,,,,,,,,,,,,,,,,,,,,,,,,,,,,,,,,,,,,,,,,,,,,,,,,,,,,,,,,0.7,-0.1549019599857432,,Taken from the Fig.7,Digital electrometer,,"(Electric cond.) disk-shaped, cross-sectional area=1cm2, t=1.2mm, (Tensile test) 20*2*1.2mm",0.0012,-2.9208187539523753
44063-2-1-4,P150011,poly(bisphenol A carbonate),Homopolymer,Polycarbonates/thiocarbonates,C16H14O3,254.28,,"linear,Thermoplastic",Composite,multi-walled carbon nanotube (MWNT)  (SWeNT SMW-100);wt%;0.5;,Compressed at 280C for 1min in steps to 100kN,Disk,"d=60mm, t=0.5mm","Castillo, Frank Yepez; Socher, Robert; Krause, Beate; Headrick, Robert; Grady, Brian P.; Prada-Silvy, Ricardo; Poetschke, Petra , Polymer , 52 , 17 , 3835-3845 (2011)",,"[PC] Makrolon;2600;Bayer Material Science AG, [MWNT] SWeNT;SMW-100;SouthWest NanoTechnologies, Inc., produced by CVD method, d=6-9nm, l=1-3micron, bulk density=ca.170kg/m3, estimated mean aspect ratio=94, estimated percolation conc.=0.77wt%",Melt mixed at 280C and 200rpm for 5min in DSM twin-screw micro compounder,,,,,,,,,,,,,,,,,,,,,,,,,,,,,,,,,,,,,,,,,,,,,,,,,,,,,,,,,,,,,,0.01,-2.0,,Taken from the Fig.2,4-point test fixture,,"d=60mm, t=0.5mm",0.0005,-3.3010299956639813
44063-3-1-2,P150011,poly(bisphenol A carbonate),Homopolymer,Polycarbonates/thiocarbonates,C16H14O3,254.28,,"linear,Thermoplastic",Composite,multi-walled carbon nanotube (MWNT)  (SWeNT SMW-100);wt%;0.75;,Compressed at 280C for 1min in steps to 100kN,Disk,"d=60mm, t=0.5mm","Castillo, Frank Yepez; Socher, Robert; Krause, Beate; Headrick, Robert; Grady, Brian P.; Prada-Silvy, Ricardo; Poetschke, Petra , Polymer , 52 , 17 , 3835-3845 (2011)",,"[PC] Makrolon;2600;Bayer Material Science AG, [MWNT] SWeNT;SMW-100;SouthWest NanoTechnologies, Inc., produced by CVD method, d=6-9nm, l=1-3micron, bulk density=ca.170kg/m3, estimated mean aspect ratio=94, estimated percolation conc.=0.77wt%",Melt mixed at 280C and 200rpm for 5min in DSM twin-screw micro compounder,,,,,,,,,,,,,,,,,,,,,,,,,,,,,,,,,,,,,,,,,,,,,,,,,,,,,,,,,,,,,,0.02,-1.6989700043360187,,Taken from the Fig.2,4-point test fixture,,"d=60mm, t=0.5mm",0.0005,-3.3010299956639813
44063-4-1-4,P150011,poly(bisphenol A carbonate),Homopolymer,Polycarbonates/thiocarbonates,C16H14O3,254.28,,"linear,Thermoplastic",Composite,multi-walled carbon nanotube (MWNT)  (SWeNT SMW-100);wt%;1.0;,Compressed at 280C for 1min in steps to 100kN,Disk,"d=60mm, t=0.5mm","Castillo, Frank Yepez; Socher, Robert; Krause, Beate; Headrick, Robert; Grady, Brian P.; Prada-Silvy, Ricardo; Poetschke, Petra , Polymer , 52 , 17 , 3835-3845 (2011)",,"[PC] Makrolon;2600;Bayer Material Science AG, [MWNT] SWeNT;SMW-100;SouthWest NanoTechnologies, Inc., produced by CVD method, d=6-9nm, l=1-3micron, bulk density=ca.170kg/m3, estimated mean aspect ratio=94, estimated percolation conc.=0.77wt%",Melt mixed at 280C and 200rpm for 5min in DSM twin-screw micro compounder,,,,,,,,,,,,,,,,,,,,,,,,,,,,,,,,,,,,,,,,,,,,,,,,,,,,,,,,,,,,,,0.05,-1.3010299956639813,,Taken from the Fig.2,4-point test fixture,,"d=60mm, t=0.5mm",0.0005,-3.3010299956639813
44063-5-1-3,P150011,poly(bisphenol A carbonate),Homopolymer,Polycarbonates/thiocarbonates,C16H14O3,254.28,,"linear,Thermoplastic",Composite,multi-walled carbon nanotube (MWNT)  (SWeNT SMW-100);wt%;3.0;,Compressed at 280C for 1min in steps to 100kN,Disk,"d=60mm, t=0.5mm","Castillo, Frank Yepez; Socher, Robert; Krause, Beate; Headrick, Robert; Grady, Brian P.; Prada-Silvy, Ricardo; Poetschke, Petra , Polymer , 52 , 17 , 3835-3845 (2011)",,"[PC] Makrolon;2600;Bayer Material Science AG, [MWNT] SWeNT;SMW-100;SouthWest NanoTechnologies, Inc., produced by CVD method, d=6-9nm, l=1-3micron, bulk density=ca.170kg/m3, estimated mean aspect ratio=94, estimated percolation conc.=0.77wt%",Melt mixed at 280C and 200rpm for 5min in DSM twin-screw micro compounder,,,,,,,,,,,,,,,,,,,,,,,,,,,,,,,,,,,,,,,,,,,,,,,,,,,,,,,,,,,,,,0.2,-0.6989700043360187,,Taken from the Fig.2,4-point test fixture,,"d=60mm, t=0.5mm",0.0005,-3.3010299956639813
44063-6-1-1,P150011,poly(bisphenol A carbonate),Homopolymer,Polycarbonates/thiocarbonates,C16H14O3,254.28,,"linear,Thermoplastic",Composite,multi-walled carbon nanotube (MWNT)  (SWeNT SMW-100);wt%;0.33;,Compressed at 280C for 1min in steps to 100kN,Disk,"d=60mm, t=0.5mm","Castillo, Frank Yepez; Socher, Robert; Krause, Beate; Headrick, Robert; Grady, Brian P.; Prada-Silvy, Ricardo; Poetschke, Petra , Polymer , 52 , 17 , 3835-3845 (2011)",,"[PC] Makrolon;2600;Bayer Material Science AG, [MWNT] SWeNT;SMW-100;SouthWest NanoTechnologies, Inc., produced by CVD method, d=6-9nm, l=1-3micron, bulk density=ca.170kg/m3, estimated mean aspect ratio=94, estimated percolation conc.=0.77wt%",Melt mixed at 280C and 200rpm for 5min in DSM twin-screw micro compounder,,,,,,,,,,,,,,,,,,,,,,,,,,,,,,,,,,,,,,,,,,,,,,,,,,,,,,,,,,,,,,0.003,-2.5228787452803374,,"Taken from the Fig.2, conc. of percolation threshold",4-point test fixture,,"d=60mm, t=0.5mm",0.0005,-3.3010299956639813
44063-8-1-2,P150011,poly(bisphenol A carbonate),Homopolymer,Polycarbonates/thiocarbonates,C16H14O3,254.28,,"linear,Thermoplastic",Composite,multi-walled carbon nanotube (MWNT)  (Baytubes C150P);wt%;0.75;,Compressed at 280C for 1min in steps to 100kN,Disk,"d=60mm, t=0.5mm","Castillo, Frank Yepez; Socher, Robert; Krause, Beate; Headrick, Robert; Grady, Brian P.; Prada-Silvy, Ricardo; Poetschke, Petra , Polymer , 52 , 17 , 3835-3845 (2011)",,"[PC] Makrolon;2600;Bayer Material Science AG, [MWNT] Baytubes;C150P;Bayer MaterialScience AG, d=13-16nm, l=1->10micron, bulk density=120-170kg/m3, estimated mean aspect ratio=73, estimated percolation conc.=0.99wt%",Melt mixed at 280C and 200rpm for 5min in DSM twin-screw micro compounder,,,,,,,,,,,,,,,,,,,,,,,,,,,,,,,,,,,,,,,,,,,,,,,,,,,,,,,,,,,,,,0.0001,-4.0,,Taken from the Fig.2,4-point test fixture,,"d=60mm, t=0.5mm",0.0005,-3.3010299956639813
44063-9-1-4,P150011,poly(bisphenol A carbonate),Homopolymer,Polycarbonates/thiocarbonates,C16H14O3,254.28,,"linear,Thermoplastic",Composite,multi-walled carbon nanotube (MWNT)  (Baytubes C150P);wt%;1.0;,Compressed at 280C for 1min in steps to 100kN,Disk,"d=60mm, t=0.5mm","Castillo, Frank Yepez; Socher, Robert; Krause, Beate; Headrick, Robert; Grady, Brian P.; Prada-Silvy, Ricardo; Poetschke, Petra , Polymer , 52 , 17 , 3835-3845 (2011)",,"[PC] Makrolon;2600;Bayer Material Science AG, [MWNT] Baytubes;C150P;Bayer MaterialScience AG, d=13-16nm, l=1->10micron, bulk density=120-170kg/m3, estimated mean aspect ratio=73, estimated percolation conc.=0.99wt%",Melt mixed at 280C and 200rpm for 5min in DSM twin-screw micro compounder,,,,,,,,,,,,,,,,,,,,,,,,,,,,,,,,,,,,,,,,,,,,,,,,,,,,,,,,,,,,,,0.002,-2.6989700043360187,,Taken from the Fig.2,4-point test fixture,,"d=60mm, t=0.5mm",0.0005,-3.3010299956639813
44063-10-1-3,P150011,poly(bisphenol A carbonate),Homopolymer,Polycarbonates/thiocarbonates,C16H14O3,254.28,,"linear,Thermoplastic",Composite,multi-walled carbon nanotube (MWNT)  (Baytubes C150P);wt%;3.0;,Compressed at 280C for 1min in steps to 100kN,Disk,"d=60mm, t=0.5mm","Castillo, Frank Yepez; Socher, Robert; Krause, Beate; Headrick, Robert; Grady, Brian P.; Prada-Silvy, Ricardo; Poetschke, Petra , Polymer , 52 , 17 , 3835-3845 (2011)",,"[PC] Makrolon;2600;Bayer Material Science AG, [MWNT] Baytubes;C150P;Bayer MaterialScience AG, d=13-16nm, l=1->10micron, bulk density=120-170kg/m3, estimated mean aspect ratio=73, estimated percolation conc.=0.99wt%",Melt mixed at 280C and 200rpm for 5min in DSM twin-screw micro compounder,,,,,,,,,,,,,,,,,,,,,,,,,,,,,,,,,,,,,,,,,,,,,,,,,,,,,,,,,,,,,,0.05,-1.3010299956639813,,Taken from the Fig.2,4-point test fixture,,"d=60mm, t=0.5mm",0.0005,-3.3010299956639813
44063-11-1-1,P150011,poly(bisphenol A carbonate),Homopolymer,Polycarbonates/thiocarbonates,C16H14O3,254.28,,"linear,Thermoplastic",Composite,multi-walled carbon nanotube (MWNT)  (Baytubes C150P);wt%;0.61;,Compressed at 280C for 1min in steps to 100kN,Disk,"d=60mm, t=0.5mm","Castillo, Frank Yepez; Socher, Robert; Krause, Beate; Headrick, Robert; Grady, Brian P.; Prada-Silvy, Ricardo; Poetschke, Petra , Polymer , 52 , 17 , 3835-3845 (2011)",,"[PC] Makrolon;2600;Bayer Material Science AG, [MWNT] Baytubes;C150P;Bayer MaterialScience AG, d=13-16nm, l=1->10micron, bulk density=120-170kg/m3, estimated mean aspect ratio=73, estimated percolation conc.=0.99wt%",Melt mixed at 280C and 200rpm for 5min in DSM twin-screw micro compounder,,,,,,,,,,,,,,,,,,,,,,,,,,,,,,,,,,,,,,,,,,,,,,,,,,,,,,,,,,,,,,5e-06,-5.301029995663981,,"Taken from the Fig.2, conc. of percolation threshold",4-point test fixture,,"d=60mm, t=0.5mm",0.0005,-3.3010299956639813
44063-12-1-4,P150011,poly(bisphenol A carbonate),Homopolymer,Polycarbonates/thiocarbonates,C16H14O3,254.28,,"linear,Thermoplastic",Composite,multi-walled carbon nanotube (MWNT)  (Nanocyl NC7000);wt%;0.5;,Compressed at 280C for 1min in steps to 100kN,Disk,"d=60mm, t=0.5mm","Castillo, Frank Yepez; Socher, Robert; Krause, Beate; Headrick, Robert; Grady, Brian P.; Prada-Silvy, Ricardo; Poetschke, Petra , Polymer , 52 , 17 , 3835-3845 (2011)",,"[PC] Makrolon;2600;Bayer Material Science AG, [MWNT] Nanocyl;NC7000;Nanocyl S.A., d=av.9.5nm, l=av.1.5micron, bulk density=66kg/m3, estimated mean aspect ratio=134, estimated percolation conc.=0.54wt%",Melt mixed at 280C and 200rpm for 5min in DSM twin-screw micro compounder,,,,,,,,,,,,,,,,,,,,,,,,,,,,,,,,,,,,,,,,,,,,,,,,,,,,,,,,,,,,,,0.0003,-3.5228787452803374,,Taken from the Fig.2,4-point test fixture,,"d=60mm, t=0.5mm",0.0005,-3.3010299956639813
44063-13-1-2,P150011,poly(bisphenol A carbonate),Homopolymer,Polycarbonates/thiocarbonates,C16H14O3,254.28,,"linear,Thermoplastic",Composite,multi-walled carbon nanotube (MWNT)  (Nanocyl NC7000);wt%;0.75;,Compressed at 280C for 1min in steps to 100kN,Disk,"d=60mm, t=0.5mm","Castillo, Frank Yepez; Socher, Robert; Krause, Beate; Headrick, Robert; Grady, Brian P.; Prada-Silvy, Ricardo; Poetschke, Petra , Polymer , 52 , 17 , 3835-3845 (2011)",,"[PC] Makrolon;2600;Bayer Material Science AG, [MWNT] Nanocyl;NC7000;Nanocyl S.A., d=av.9.5nm, l=av.1.5micron, bulk density=66kg/m3, estimated mean aspect ratio=134, estimated percolation conc.=0.54wt%",Melt mixed at 280C and 200rpm for 5min in DSM twin-screw micro compounder,,,,,,,,,,,,,,,,,,,,,,,,,,,,,,,,,,,,,,,,,,,,,,,,,,,,,,,,,,,,,,0.002,-2.6989700043360187,,Taken from the Fig.2,4-point test fixture,,"d=60mm, t=0.5mm",0.0005,-3.3010299956639813
44063-14-1-4,P150011,poly(bisphenol A carbonate),Homopolymer,Polycarbonates/thiocarbonates,C16H14O3,254.28,,"linear,Thermoplastic",Composite,multi-walled carbon nanotube (MWNT)  (Nanocyl NC7000);wt%;1.0;,Compressed at 280C for 1min in steps to 100kN,Disk,"d=60mm, t=0.5mm","Castillo, Frank Yepez; Socher, Robert; Krause, Beate; Headrick, Robert; Grady, Brian P.; Prada-Silvy, Ricardo; Poetschke, Petra , Polymer , 52 , 17 , 3835-3845 (2011)",,"[PC] Makrolon;2600;Bayer Material Science AG, [MWNT] Nanocyl;NC7000;Nanocyl S.A., d=av.9.5nm, l=av.1.5micron, bulk density=66kg/m3, estimated mean aspect ratio=134, estimated percolation conc.=0.54wt%",Melt mixed at 280C and 200rpm for 5min in DSM twin-screw micro compounder,,,,,,,,,,,,,,,,,,,,,,,,,,,,,,,,,,,,,,,,,,,,,,,,,,,,,,,,,,,,,,0.007,-2.154901959985743,,Taken from the Fig.2,4-point test fixture,,"d=60mm, t=0.5mm",0.0005,-3.3010299956639813
44063-15-1-3,P150011,poly(bisphenol A carbonate),Homopolymer,Polycarbonates/thiocarbonates,C16H14O3,254.28,,"linear,Thermoplastic",Composite,multi-walled carbon nanotube (MWNT)  (Nanocyl NC7000);wt%;3.0;,Compressed at 280C for 1min in steps to 100kN,Disk,"d=60mm, t=0.5mm","Castillo, Frank Yepez; Socher, Robert; Krause, Beate; Headrick, Robert; Grady, Brian P.; Prada-Silvy, Ricardo; Poetschke, Petra , Polymer , 52 , 17 , 3835-3845 (2011)",,"[PC] Makrolon;2600;Bayer Material Science AG, [MWNT] Nanocyl;NC7000;Nanocyl S.A., d=av.9.5nm, l=av.1.5micron, bulk density=66kg/m3, estimated mean aspect ratio=134, estimated percolation conc.=0.54wt%",Melt mixed at 280C and 200rpm for 5min in DSM twin-screw micro compounder,,,,,,,,,,,,,,,,,,,,,,,,,,,,,,,,,,,,,,,,,,,,,,,,,,,,,,,,,,,,,,0.05,-1.3010299956639813,,Taken from the Fig.2,4-point test fixture,,"d=60mm, t=0.5mm",0.0005,-3.3010299956639813
44063-16-1-1,P150011,poly(bisphenol A carbonate),Homopolymer,Polycarbonates/thiocarbonates,C16H14O3,254.28,,"linear,Thermoplastic",Composite,multi-walled carbon nanotube (MWNT)  (Nanocyl NC7000);wt%;0.28;,Compressed at 280C for 1min in steps to 100kN,Disk,"d=60mm, t=0.5mm","Castillo, Frank Yepez; Socher, Robert; Krause, Beate; Headrick, Robert; Grady, Brian P.; Prada-Silvy, Ricardo; Poetschke, Petra , Polymer , 52 , 17 , 3835-3845 (2011)",,"[PC] Makrolon;2600;Bayer Material Science AG, [MWNT] Nanocyl;NC7000;Nanocyl S.A., d=av.9.5nm, l=av.1.5micron, bulk density=66kg/m3, estimated mean aspect ratio=134, estimated percolation conc.=0.54wt%",Melt mixed at 280C and 200rpm for 5min in DSM twin-screw micro compounder,,,,,,,,,,,,,,,,,,,,,,,,,,,,,,,,,,,,,,,,,,,,,,,,,,,,,,,,,,,,,,2e-05,-4.698970004336019,,"Taken from the Fig.2, conc. of percolation threshold",4-point test fixture,,"d=60mm, t=0.5mm",0.0005,-3.3010299956639813
44063-17-1-4,P150011,poly(bisphenol A carbonate),Homopolymer,Polycarbonates/thiocarbonates,C16H14O3,254.28,,"linear,Thermoplastic",Composite,multi-walled carbon nanotube (MWNT)  (Continental Carbon);wt%;0.5;,Compressed at 280C for 1min in steps to 100kN,Disk,"d=60mm, t=0.5mm","Castillo, Frank Yepez; Socher, Robert; Krause, Beate; Headrick, Robert; Grady, Brian P.; Prada-Silvy, Ricardo; Poetschke, Petra , Polymer , 52 , 17 , 3835-3845 (2011)",,"[PC] Makrolon;2600;Bayer Material Science AG, [MWNT] Continental Carbon;;Continental Carbon Company, d=35-50nm, l=3.5-10micron, estimated mean aspect ratio=69, estimated percolation conc.=1.05wt%",Melt mixed at 280C and 200rpm for 5min in DSM twin-screw micro compounder,,,,,,,,,,,,,,,,,,,,,,,,,,,,,,,,,,,,,,,,,,,,,,,,,,,,,,,,,,,,,,5e-07,-6.301029995663981,,Taken from the Fig.2,4-point test fixture,,"d=60mm, t=0.5mm",0.0005,-3.3010299956639813
44063-18-1-2,P150011,poly(bisphenol A carbonate),Homopolymer,Polycarbonates/thiocarbonates,C16H14O3,254.28,,"linear,Thermoplastic",Composite,multi-walled carbon nanotube (MWNT)  (Continental Carbon);wt%;0.75;,Compressed at 280C for 1min in steps to 100kN,Disk,"d=60mm, t=0.5mm","Castillo, Frank Yepez; Socher, Robert; Krause, Beate; Headrick, Robert; Grady, Brian P.; Prada-Silvy, Ricardo; Poetschke, Petra , Polymer , 52 , 17 , 3835-3845 (2011)",,"[PC] Makrolon;2600;Bayer Material Science AG, [MWNT] Continental Carbon;;Continental Carbon Company, d=35-50nm, l=3.5-10micron, estimated mean aspect ratio=69, estimated percolation conc.=1.05wt%",Melt mixed at 280C and 200rpm for 5min in DSM twin-screw micro compounder,,,,,,,,,,,,,,,,,,,,,,,,,,,,,,,,,,,,,,,,,,,,,,,,,,,,,,,,,,,,,,0.0003,-3.5228787452803374,,Taken from the Fig.2,4-point test fixture,,"d=60mm, t=0.5mm",0.0005,-3.3010299956639813
44063-19-1-4,P150011,poly(bisphenol A carbonate),Homopolymer,Polycarbonates/thiocarbonates,C16H14O3,254.28,,"linear,Thermoplastic",Composite,multi-walled carbon nanotube (MWNT)  (Continental Carbon);wt%;1.0;,Compressed at 280C for 1min in steps to 100kN,Disk,"d=60mm, t=0.5mm","Castillo, Frank Yepez; Socher, Robert; Krause, Beate; Headrick, Robert; Grady, Brian P.; Prada-Silvy, Ricardo; Poetschke, Petra , Polymer , 52 , 17 , 3835-3845 (2011)",,"[PC] Makrolon;2600;Bayer Material Science AG, [MWNT] Continental Carbon;;Continental Carbon Company, d=35-50nm, l=3.5-10micron, estimated mean aspect ratio=69, estimated percolation conc.=1.05wt%",Melt mixed at 280C and 200rpm for 5min in DSM twin-screw micro compounder,,,,,,,,,,,,,,,,,,,,,,,,,,,,,,,,,,,,,,,,,,,,,,,,,,,,,,,,,,,,,,0.003,-2.5228787452803374,,Taken from the Fig.2,4-point test fixture,,"d=60mm, t=0.5mm",0.0005,-3.3010299956639813
44063-20-1-3,P150011,poly(bisphenol A carbonate),Homopolymer,Polycarbonates/thiocarbonates,C16H14O3,254.28,,"linear,Thermoplastic",Composite,multi-walled carbon nanotube (MWNT)  (Continental Carbon);wt%;3.0;,Compressed at 280C for 1min in steps to 100kN,Disk,"d=60mm, t=0.5mm","Castillo, Frank Yepez; Socher, Robert; Krause, Beate; Headrick, Robert; Grady, Brian P.; Prada-Silvy, Ricardo; Poetschke, Petra , Polymer , 52 , 17 , 3835-3845 (2011)",,"[PC] Makrolon;2600;Bayer Material Science AG, [MWNT] Continental Carbon;;Continental Carbon Company, d=35-50nm, l=3.5-10micron, estimated mean aspect ratio=69, estimated percolation conc.=1.05wt%",Melt mixed at 280C and 200rpm for 5min in DSM twin-screw micro compounder,,,,,,,,,,,,,,,,,,,,,,,,,,,,,,,,,,,,,,,,,,,,,,,,,,,,,,,,,,,,,,0.05,-1.3010299956639813,,Taken from the Fig.2,4-point test fixture,,"d=60mm, t=0.5mm",0.0005,-3.3010299956639813
44063-21-1-1,P150011,poly(bisphenol A carbonate),Homopolymer,Polycarbonates/thiocarbonates,C16H14O3,254.28,,"linear,Thermoplastic",Composite,multi-walled carbon nanotube (MWNT)  (Continental Carbon);wt%;0.49;,Compressed at 280C for 1min in steps to 100kN,Disk,"d=60mm, t=0.5mm","Castillo, Frank Yepez; Socher, Robert; Krause, Beate; Headrick, Robert; Grady, Brian P.; Prada-Silvy, Ricardo; Poetschke, Petra , Polymer , 52 , 17 , 3835-3845 (2011)",,"[PC] Makrolon;2600;Bayer Material Science AG, [MWNT] Continental Carbon;;Continental Carbon Company, d=35-50nm, l=3.5-10micron, estimated mean aspect ratio=69, estimated percolation conc.=1.05wt%",Melt mixed at 280C and 200rpm for 5min in DSM twin-screw micro compounder,,,,,,,,,,,,,,,,,,,,,,,,,,,,,,,,,,,,,,,,,,,,,,,,,,,,,,,,,,,,,,5e-07,-6.301029995663981,,"Taken from the Fig.2, conc. of percolation threshold",4-point test fixture,,"d=60mm, t=0.5mm",0.0005,-3.3010299956639813
