Repository: shimakawa-hvg/expt-group-partitioning

# expt-group-partitioning
"Prevention of Leakage in Machine Learning Prediction for Polymer Composite Properties" 

Hajime Shimakawa, Akiko Kumada, and Masahiro Sato

Department of Electrical Engineering & Information Systems, School of Engineering, 
The University of Tokyo, 7-3-1 Hongo, Bunkyo-ku, 113-8656, Tokyo, Japan

## Content
- ```data_EC.csv```: csv file for data used in EC prediction.
- ```data_TC.csv```: csv file for data used in TC prediction.
- ```make_expt_id.ipynb```: jupyternotebook for making expt-id from reference information.
- ```sample_detail_EC.csv```: csv file for sample details used to make expt-id.

File: sample_detail_EC.csv (part 21 of 37)
44063-22-1-4,P150011,poly(bisphenol A carbonate),Homopolymer,Polycarbonates/thiocarbonates,C16H14O3,254.28,,"linear,Thermoplastic",Composite,multi-walled carbon nanotube (MWNT)  (Hyperion masterbatch);wt%;0.5;,Compressed at 280C for 1min in steps to 100kN,Disk,"d=60mm, t=0.5mm","Castillo, Frank Yepez; Socher, Robert; Krause, Beate; Headrick, Robert; Grady, Brian P.; Prada-Silvy, Ricardo; Poetschke, Petra , Polymer , 52 , 17 , 3835-3845 (2011)",,"[PC] Makrolon;2600;Bayer Material Science AG, [MWNT] Hyperion masterbatch (15wt%);;Hyperion Catalysis International, Inc., d=ca.10nm, l=ca.1micron, estimated mean aspect ratio=55, estimated percolation conc.=1.32wt%",Melt mixed at 280C and 200rpm for 5min in DSM twin-screw micro compounder,,,,,,,,,,,,,,,,,,,,,,,,,,,,,,,,,,,,,,,,,,,,,,,,,,,,,,,,,,,,,,5e-08,-7.301029995663981,,Taken from the Fig.2,4-point test fixture,,"d=60mm, t=0.5mm",0.0005,-3.3010299956639813
44063-26-1-1,P150011,poly(bisphenol A carbonate),Homopolymer,Polycarbonates/thiocarbonates,C16H14O3,254.28,,"linear,Thermoplastic",Composite,multi-walled carbon nanotube (MWNT)  (Hyperion masterbatch);wt%;0.50;,Compressed at 280C for 1min in steps to 100kN,Disk,"d=60mm, t=0.5mm","Castillo, Frank Yepez; Socher, Robert; Krause, Beate; Headrick, Robert; Grady, Brian P.; Prada-Silvy, Ricardo; Poetschke, Petra , Polymer , 52 , 17 , 3835-3845 (2011)",,"[PC] Makrolon;2600;Bayer Material Science AG, [MWNT] Hyperion masterbatch (15wt%);;Hyperion Catalysis International, Inc., d=ca.10nm, l=ca.1micron, estimated mean aspect ratio=55, estimated percolation conc.=1.32wt%",Melt mixed at 280C and 200rpm for 5min in DSM twin-screw micro compounder,,,,,,,,,,,,,,,,,,,,,,,,,,,,,,,,,,,,,,,,,,,,,,,,,,,,,,,,,,,,,,5e-08,-7.301029995663981,,"Taken from the Fig.2, conc. of percolation threshold",4-point test fixture,,"d=60mm, t=0.5mm",0.0005,-3.3010299956639813
44100-2-1-1,P150011,poly(bisphenol A carbonate),Homopolymer,Polycarbonates/thiocarbonates,C16H14O3,254.28,"/ / Takiron Co., Ltd.","linear,Electroconductive",Composite,multi-walled carbon nanotube(MWNT);vol%;0.1;,,Plate,"t=1mm, l=w=50mm","Takeda, Tomo; Shindo, Yasuhide; Kuronuma, Yu; Narita, Fumio , Polymer , 52 , 17 , 3852-3856 (2011)",,"Obtained in composite plate, (MWNT)av. diam.=10nm, length=1.5micron",,,,,,,,,,,,,,,,,,,,,,,,,,,,,,,,,,,,,,,,,,,,,,,,,,,,,,,,,,,,,,,1e-12,-12.0,"23 [C] , 10Hz","AC coonductivity, taken from the Fig.4",Impedance spectroscopy,23.0,"t=1mm, l=w=50mm",0.001,-3.0
44100-3-1-1,P150011,poly(bisphenol A carbonate),Homopolymer,Polycarbonates/thiocarbonates,C16H14O3,254.28,"/ / Takiron Co., Ltd.","linear,Electroconductive",Composite,multi-walled carbon nanotube(MWNT);vol%;0.3;,,Plate,"t=1mm, l=w=50mm","Takeda, Tomo; Shindo, Yasuhide; Kuronuma, Yu; Narita, Fumio , Polymer , 52 , 17 , 3852-3856 (2011)",,"Obtained in composite plate, (MWNT)av. diam.=10nm, length=1.5micron",,,,,,,,,,,,,,,,,,,,,,,,,,,,,,,,,,,,,,,,,,,,,,,,,,,,,,,,,,,,,,,2e-12,-11.69897000433602,"23 [C] , 10Hz","AC coonductivity, taken from the Fig.4",Impedance spectroscopy,23.0,"t=1mm, l=w=50mm",0.001,-3.0
44100-4-1-1,P150011,poly(bisphenol A carbonate),Homopolymer,Polycarbonates/thiocarbonates,C16H14O3,254.28,"/ / Takiron Co., Ltd.","linear,Electroconductive",Composite,multi-walled carbon nanotube(MWNT);vol%;0.4;,,Plate,"t=1mm, l=w=50mm","Takeda, Tomo; Shindo, Yasuhide; Kuronuma, Yu; Narita, Fumio , Polymer , 52 , 17 , 3852-3856 (2011)",,"Obtained in composite plate, (MWNT)av. diam.=10nm, length=1.5micron",,,,,,,,,,,,,,,,,,,,,,,,,,,,,,,,,,,,,,,,,,,,,,,,,,,,,,,,,,,,,,,6e-12,-11.221848749616356,"23 [C] , 10Hz","AC coonductivity, taken from the Fig.4",Impedance spectroscopy,23.0,"t=1mm, l=w=50mm",0.001,-3.0
44100-5-1-1,P150011,poly(bisphenol A carbonate),Homopolymer,Polycarbonates/thiocarbonates,C16H14O3,254.28,"/ / Takiron Co., Ltd.","linear,Electroconductive",Composite,multi-walled carbon nanotube(MWNT);vol%;0.5;,,Plate,"t=1mm, l=w=50mm","Takeda, Tomo; Shindo, Yasuhide; Kuronuma, Yu; Narita, Fumio , Polymer , 52 , 17 , 3852-3856 (2011)",,"Obtained in composite plate, (MWNT)av. diam.=10nm, length=1.5micron",,,,,,,,,,,,,,,,,,,,,,,,,,,,,,,,,,,,,,,,,,,,,,,,,,,,,,,,,,,,,,,5e-10,-9.30102999566398,"23 [C] , 10Hz","AC coonductivity, taken from the Fig.4",Impedance spectroscopy,23.0,"t=1mm, l=w=50mm",0.001,-3.0
44100-6-1-1,P150011,poly(bisphenol A carbonate),Homopolymer,Polycarbonates/thiocarbonates,C16H14O3,254.28,"/ / Takiron Co., Ltd.","linear,Electroconductive",Composite,multi-walled carbon nanotube(MWNT);vol%;0.7;,,Plate,"t=1mm, l=w=50mm","Takeda, Tomo; Shindo, Yasuhide; Kuronuma, Yu; Narita, Fumio , Polymer , 52 , 17 , 3852-3856 (2011)",,"Obtained in composite plate, (MWNT)av. diam.=10nm, length=1.5micron",,,,,,,,,,,,,,,,,,,,,,,,,,,,,,,,,,,,,,,,,,,,,,,,,,,,,,,,,,,,,,,2e-07,-6.698970004336019,"23 [C] , 10Hz","AC coonductivity, taken from the Fig.4",Impedance spectroscopy,23.0,"t=1mm, l=w=50mm",0.001,-3.0
44100-7-1-1,P150011,poly(bisphenol A carbonate),Homopolymer,Polycarbonates/thiocarbonates,C16H14O3,254.28,"/ / Takiron Co., Ltd.","linear,Electroconductive",Composite,multi-walled carbon nanotube(MWNT);vol%;1.7;,,Plate,"t=1mm, l=w=50mm","Takeda, Tomo; Shindo, Yasuhide; Kuronuma, Yu; Narita, Fumio , Polymer , 52 , 17 , 3852-3856 (2011)",,"Obtained in composite plate, (MWNT)av. diam.=10nm, length=1.5micron",,,,,,,,,,,,,,,,,,,,,,,,,,,,,,,,,,,,,,,,,,,,,,,,,,,,,,,,,,,,,,,0.0003,-3.5228787452803374,"23 [C] , 10Hz","AC coonductivity, taken from the Fig.4",Impedance spectroscopy,23.0,"t=1mm, l=w=50mm",0.001,-3.0
44100-8-1-1,P150011,poly(bisphenol A carbonate),Homopolymer,Polycarbonates/thiocarbonates,C16H14O3,254.28,"/ / Takiron Co., Ltd.","linear,Electroconductive",Composite,multi-walled carbon nanotube(MWNT);vol%;3.4;,,Plate,"t=1mm, l=w=50mm","Takeda, Tomo; Shindo, Yasuhide; Kuronuma, Yu; Narita, Fumio , Polymer , 52 , 17 , 3852-3856 (2011)",,"Obtained in composite plate, (MWNT)av. diam.=10nm, length=1.5micron",,,,,,,,,,,,,,,,,,,,,,,,,,,,,,,,,,,,,,,,,,,,,,,,,,,,,,,,,,,,,,,0.02,-1.6989700043360187,"23 [C] , 10Hz","AC coonductivity, taken from the Fig.4",Impedance spectroscopy,23.0,"t=1mm, l=w=50mm",0.001,-3.0
44172-2-1-1,P040048,poly(methyl methacrylate),Homopolymer,"Polyacrylics, Polyvinyls",C5H8O2,100.12,,"linear,Thermoplastic",Composite,multi-walled carbon nanotube(MWCNT);wt%;0.5,compression molded at 230C and 10bar for 1min,Sheet,rectangular specimen(30mm*10mm*0.5mm),"Logakis, E.; Pandis, Ch.; Pissis, P.; Pionteck, J.; Poetschke, P. , Composites Science and Technology , 71 , 6 , 854-862 (2011)",,"[poly(methyl methacrylate)(PMMA)]Plexiglas 7N, d=1.19g/cm3, obtained from Rohm GmbH and Co. KG(Germany) in pellet form, [multi-walled carbon nanotube(MWCNT)]Nanocyl NC7000, d=1.66g/cm3, average diameter 9.5nm, average length 1.5micron, carbon purity >95%, produced by the chemical vapor deposition(CVD), obtained from Nanocyl S.A.(Belgium)",PMMA and MWCNT mixed in micro compounder at 230C and 100rpm for 10min,,,,,,,,,,,,,,,,,,,,,,,,,,,,,,,,,,,,,,,,,,,,,,,,,,,,,,,,,,,,,,2e-10,-9.69897000433602,"23 [C] , 1kHz","ac conductivity, RT, taken from the Fig.3",dielectric relaxation spectroscopy(DRS),23.0,rectangular specimen(30mm*10mm*0.5mm),0.0005,-3.3010299956639813
44172-3-1-1,P040048,poly(methyl methacrylate),Homopolymer,"Polyacrylics, Polyvinyls",C5H8O2,100.12,,"linear,Thermoplastic,Electroconductive",Composite,multi-walled carbon nanotube(MWCNT);wt%;0.75,compression molded at 230C and 10bar for 1min,Sheet,rectangular specimen(30mm*10mm*0.5mm),"Logakis, E.; Pandis, Ch.; Pissis, P.; Pionteck, J.; Poetschke, P. , Composites Science and Technology , 71 , 6 , 854-862 (2011)",,"[poly(methyl methacrylate)(PMMA)]Plexiglas 7N, d=1.19g/cm3, obtained from Rohm GmbH and Co. KG(Germany) in pellet form, [multi-walled carbon nanotube(MWCNT)]Nanocyl NC7000, d=1.66g/cm3, average diameter 9.5nm, average length 1.5micron, carbon purity >95%, produced by the chemical vapor deposition(CVD), obtained from Nanocyl S.A.(Belgium)",PMMA and MWCNT mixed in micro compounder at 230C and 100rpm for 10min,,,,,,,,,,,,,,,,,,,,,,,,,,,,,,,,,,,,,,,,,,,,,,,,,,,,,,,,,,,,,,3e-08,-7.522878745280337,"23 [C] , 1kHz","ac conductivity, RT, taken from the Fig.3",dielectric relaxation spectroscopy(DRS),23.0,rectangular specimen(30mm*10mm*0.5mm),0.0005,-3.3010299956639813
44172-4-1-1,P040048,poly(methyl methacrylate),Homopolymer,"Polyacrylics, Polyvinyls",C5H8O2,100.12,,"linear,Thermoplastic,Electroconductive",Composite,multi-walled carbon nanotube(MWCNT);wt%;1.0,compression molded at 230C and 10bar for 1min,Sheet,rectangular specimen(30mm*10mm*0.5mm),"Logakis, E.; Pandis, Ch.; Pissis, P.; Pionteck, J.; Poetschke, P. , Composites Science and Technology , 71 , 6 , 854-862 (2011)",,"[poly(methyl methacrylate)(PMMA)]Plexiglas 7N, d=1.19g/cm3, obtained from Rohm GmbH and Co. KG(Germany) in pellet form, [multi-walled carbon nanotube(MWCNT)]Nanocyl NC7000, d=1.66g/cm3, average diameter 9.5nm, average length 1.5micron, carbon purity >95%, produced by the chemical vapor deposition(CVD), obtained from Nanocyl S.A.(Belgium)",PMMA and MWCNT mixed in micro compounder at 230C and 100rpm for 10min,,,,,,,,,,,,,,,,,,,,,,,,,,,,,,,,,,,,,,,,,,,,,,,,,,,,,,,,,,,,,,0.0004,-3.397940008672037,"23 [C] , 1kHz","ac conductivity, RT, taken from the Fig.3",dielectric relaxation spectroscopy(DRS),23.0,rectangular specimen(30mm*10mm*0.5mm),0.0005,-3.3010299956639813
44172-5-1-1,P040048,poly(methyl methacrylate),Homopolymer,"Polyacrylics, Polyvinyls",C5H8O2,100.12,,"linear,Thermoplastic,Electroconductive",Composite,multi-walled carbon nanotube(MWCNT);wt%;2.0,compression molded at 230C and 10bar for 1min,Sheet,rectangular specimen(30mm*10mm*0.5mm),"Logakis, E.; Pandis, Ch.; Pissis, P.; Pionteck, J.; Poetschke, P. , Composites Science and Technology , 71 , 6 , 854-862 (2011)",,"[poly(methyl methacrylate)(PMMA)]Plexiglas 7N, d=1.19g/cm3, obtained from Rohm GmbH and Co. KG(Germany) in pellet form, [multi-walled carbon nanotube(MWCNT)]Nanocyl NC7000, d=1.66g/cm3, average diameter 9.5nm, average length 1.5micron, carbon purity >95%, produced by the chemical vapor deposition(CVD), obtained from Nanocyl S.A.(Belgium)",PMMA and MWCNT mixed in micro compounder at 230C and 100rpm for 10min,,,,,,,,,,,,,,,,,,,,,,,,,,,,,,,,,,,,,,,,,,,,,,,,,,,,,,,,,,,,,,0.01,-2.0,"23 [C] , 1kHz","ac conductivity, RT, taken from the Fig.3",dielectric relaxation spectroscopy(DRS),23.0,rectangular specimen(30mm*10mm*0.5mm),0.0005,-3.3010299956639813
44172-6-1-1,P040048,poly(methyl methacrylate),Homopolymer,"Polyacrylics, Polyvinyls",C5H8O2,100.12,,"linear,Thermoplastic,Electroconductive",Composite,multi-walled carbon nanotube(MWCNT);wt%;3.0,compression molded at 230C and 10bar for 1min,Sheet,rectangular specimen(30mm*10mm*0.5mm),"Logakis, E.; Pandis, Ch.; Pissis, P.; Pionteck, J.; Poetschke, P. , Composites Science and Technology , 71 , 6 , 854-862 (2011)",,"[poly(methyl methacrylate)(PMMA)]Plexiglas 7N, d=1.19g/cm3, obtained from Rohm GmbH and Co. KG(Germany) in pellet form, [multi-walled carbon nanotube(MWCNT)]Nanocyl NC7000, d=1.66g/cm3, average diameter 9.5nm, average length 1.5micron, carbon purity >95%, produced by the chemical vapor deposition(CVD), obtained from Nanocyl S.A.(Belgium)",PMMA and MWCNT mixed in micro compounder at 230C and 100rpm for 10min,,,,,,,,,,,,,,,,,,,,,,,,,,,,,,,,,,,,,,,,,,,,,,,,,,,,,,,,,,,,,,0.005,-2.3010299956639813,"23 [C] , 1kHz","ac conductivity, RT, taken from the Fig.3",dielectric relaxation spectroscopy(DRS),23.0,rectangular specimen(30mm*10mm*0.5mm),0.0005,-3.3010299956639813
44172-7-1-1,P040048,poly(methyl methacrylate),Homopolymer,"Polyacrylics, Polyvinyls",C5H8O2,100.12,,"linear,Thermoplastic,Electroconductive",Composite,multi-walled carbon nanotube(MWCNT);wt%;4.0,compression molded at 230C and 10bar for 1min,Sheet,rectangular specimen(30mm*10mm*0.5mm),"Logakis, E.; Pandis, Ch.; Pissis, P.; Pionteck, J.; Poetschke, P. , Composites Science and Technology , 71 , 6 , 854-862 (2011)",,"[poly(methyl methacrylate)(PMMA)]Plexiglas 7N, d=1.19g/cm3, obtained from Rohm GmbH and Co. KG(Germany) in pellet form, [multi-walled carbon nanotube(MWCNT)]Nanocyl NC7000, d=1.66g/cm3, average diameter 9.5nm, average length 1.5micron, carbon purity >95%, produced by the chemical vapor deposition(CVD), obtained from Nanocyl S.A.(Belgium)",PMMA and MWCNT mixed in micro compounder at 230C and 100rpm for 10min,,,,,,,,,,,,,,,,,,,,,,,,,,,,,,,,,,,,,,,,,,,,,,,,,,,,,,,,,,,,,,0.02,-1.6989700043360187,"23 [C] , 1kHz","ac conductivity, RT, taken from the Fig.3",dielectric relaxation spectroscopy(DRS),23.0,rectangular specimen(30mm*10mm*0.5mm),0.0005,-3.3010299956639813
44172-9-1-1,P040048,poly(methyl methacrylate),Homopolymer,"Polyacrylics, Polyvinyls",C5H8O2,100.12,,"linear,Thermoplastic,Electroconductive",Composite,multi-walled carbon nanotube(MWCNT);wt%;8.0,compression molded at 230C and 10bar for 1min,Sheet,rectangular specimen(30mm*10mm*0.5mm),"Logakis, E.; Pandis, Ch.; Pissis, P.; Pionteck, J.; Poetschke, P. , Composites Science and Technology , 71 , 6 , 854-862 (2011)",,"[poly(methyl methacrylate)(PMMA)]Plexiglas 7N, d=1.19g/cm3, obtained from Rohm GmbH and Co. KG(Germany) in pellet form, [multi-walled carbon nanotube(MWCNT)]Nanocyl NC7000, d=1.66g/cm3, average diameter 9.5nm, average length 1.5micron, carbon purity >95%, produced by the chemical vapor deposition(CVD), obtained from Nanocyl S.A.(Belgium)",PMMA and MWCNT mixed in micro compounder at 230C and 100rpm for 10min,,,,,,,,,,,,,,,,,,,,,,,,,,,,,,,,,,,,,,,,,,,,,,,,,,,,,,,,,,,,,,0.03,-1.5228787452803376,"23 [C] , 1kHz","ac conductivity, RT, taken from the Fig.3",dielectric relaxation spectroscopy(DRS),23.0,rectangular specimen(30mm*10mm*0.5mm),0.0005,-3.3010299956639813
44190-2-1-1,P010002,poly(prop-1-ene),Homopolymer,Polyolefins,C3H6,42.08,,"linear,Thermoplastic,Crystal",Composite,multiwalled carbon nanotube (MWCNT);wt%;0.5;,"Compressed at 170C and 15MPa for 5min initially, then at 30MPa for additional 5min",Sheet,t=0.5mm,"Logakis, E.; Pollatos, E.; Pandis, Ch.; Peoglos, V.; Zuburtikudis, I.; Delides, C. G.; Vatalis, A.; Gjoka, M.; Syskakis, E.; Viras, K.; Pissis, P. , Composites Science and Technology , 70 , 2 , 328-335 (2010)",,"[PP] obtained from Aldrich Polymer Products, Mn=50000, Mw=190000, MFI=35g/10min (230C/2.16kg), [PP masterbatch] obtained from Hyperion Catalysis International, 20wt% of MWCNT, [MWCNT] produced by CVD, d=ca.10nm, l=>10micron, aspect ratio=ca.1000, density=ca.1.74g/cm3","Mixed PP masterbatch and pure PP at 180C and 200rpm for >30min in co-rotating, conical, twin-screw micro extruder/compounder",,,,,,,,,,,,,,,,,,,,,,,,,,,,,,,,,,,,,"44[%](DSC,Heating rate 10K/min, N2,)",,,,,,,,,,,,,,,,,,,,,,,,,4.5e-11,-10.346787486224656,1E(4)Hz,"AC conductivity, taken from the Fig.10",Dielectric relaxation spectroscopy (DRS),,t=0.5mm,0.0005,-3.3010299956639813
44190-3-1-1,P010002,poly(prop-1-ene),Homopolymer,Polyolefins,C3H6,42.08,,"linear,Thermoplastic,Crystal",Composite,multiwalled carbon nanotube (MWCNT);wt%;1.0;,"Compressed at 170C and 15MPa for 5min initially, then at 30MPa for additional 5min",Sheet,t=0.5mm,"Logakis, E.; Pollatos, E.; Pandis, Ch.; Peoglos, V.; Zuburtikudis, I.; Delides, C. G.; Vatalis, A.; Gjoka, M.; Syskakis, E.; Viras, K.; Pissis, P. , Composites Science and Technology , 70 , 2 , 328-335 (2010)",,"[PP] obtained from Aldrich Polymer Products, Mn=50000, Mw=190000, MFI=35g/10min (230C/2.16kg), [PP masterbatch] obtained from Hyperion Catalysis International, 20wt% of MWCNT, [MWCNT] produced by CVD, d=ca.10nm, l=>10micron, aspect ratio=ca.1000, density=ca.1.74g/cm3","Mixed PP masterbatch and pure PP at 180C and 200rpm for >30min in co-rotating, conical, twin-screw micro extruder/compounder",,,,,,,,,,,,,,,,,,,,,,,,,,,,,,,,,,,,,"45[%](DSC,Heating rate 10K/min, N2,)",,,,,,,,,,,,,,,,,,,,,,,,,2.8e-10,-9.55284196865778,1E(4)Hz,"AC conductivity, taken from the Fig.10",Dielectric relaxation spectroscopy (DRS),,t=0.5mm,0.0005,-3.3010299956639813
44190-4-1-1,P010002,poly(prop-1-ene),Homopolymer,Polyolefins,C3H6,42.08,,"linear,Thermoplastic,Crystal",Composite,multiwalled carbon nanotube (MWCNT);wt%;1.5;,"Compressed at 170C and 15MPa for 5min initially, then at 30MPa for additional 5min",Sheet,t=0.5mm,"Logakis, E.; Pollatos, E.; Pandis, Ch.; Peoglos, V.; Zuburtikudis, I.; Delides, C. G.; Vatalis, A.; Gjoka, M.; Syskakis, E.; Viras, K.; Pissis, P. , Composites Science and Technology , 70 , 2 , 328-335 (2010)",,"[PP] obtained from Aldrich Polymer Products, Mn=50000, Mw=190000, MFI=35g/10min (230C/2.16kg), [PP masterbatch] obtained from Hyperion Catalysis International, 20wt% of MWCNT, [MWCNT] produced by CVD, d=ca.10nm, l=>10micron, aspect ratio=ca.1000, density=ca.1.74g/cm3","Mixed PP masterbatch and pure PP at 180C and 200rpm for >30min in co-rotating, conical, twin-screw micro extruder/compounder",,,,,,,,,,,,,,,,,,,,,,,,,,,,,,,,,,,,,,,,,,,,,,,,,,,,,,,,,,,,,,1.6e-09,-8.795880017344075,,"DC conductivity obtained from the plateau value in AC conductivity, taken from the Fig.11",Dielectric relaxation spectroscopy (DRS),,t=0.5mm,0.0005,-3.3010299956639813
44190-5-1-1,P010002,poly(prop-1-ene),Homopolymer,Polyolefins,C3H6,42.08,,"linear,Thermoplastic,Crystal",Composite,multiwalled carbon nanotube (MWCNT);wt%;3;,"Compressed at 170C and 15MPa for 5min initially, then at 30MPa for additional 5min",Sheet,T=0.5mm,"Logakis, E.; Pollatos, E.; Pandis, Ch.; Peoglos, V.; Zuburtikudis, I.; Delides, C. G.; Vatalis, A.; Gjoka, M.; Syskakis, E.; Viras, K.; Pissis, P. , Composites Science and Technology , 70 , 2 , 328-335 (2010)",,"[PP] obtained from Aldrich Polymer Products, Mn=50000, Mw=190000, MFI=35g/10min (230C/2.16kg), [PP masterbatch] obtained from Hyperion Catalysis International, 20wt% of MWCNT, [MWCNT] produced by CVD, d=ca.10nm, l=>10micron, aspect ratio=ca.1000, density=ca.1.74g/cm3","Mixed PP masterbatch and pure PP at 180C and 200rpm for >30min in co-rotating, conical, twin-screw micro extruder/compounder",,,,,,,,,,,,,,,,,,,,,,,,,,,,,,,,,,,,,"45[%](DSC,Heating rate 10K/min, N2,)",,,,,,,,,,,,,,,,,,,,,,,,,3.5e-06,-5.455931955649724,,"DC conductivity obtained from the plateau value in AC conductivity, taken from the Fig.11",Dielectric relaxation spectroscopy (DRS),,T=0.5mm,0.0005,-3.3010299956639813
44190-6-1-1,P010002,poly(prop-1-ene),Homopolymer,Polyolefins,C3H6,42.08,,"linear,Thermoplastic,Crystal",Composite,multiwalled carbon nanotube (MWCNT);wt%;5;,"Compressed at 170C and 15MPa for 5min initially, then at 30MPa for additional 5min",Sheet,T=0.5mm,"Logakis, E.; Pollatos, E.; Pandis, Ch.; Peoglos, V.; Zuburtikudis, I.; Delides, C. G.; Vatalis, A.; Gjoka, M.; Syskakis, E.; Viras, K.; Pissis, P. , Composites Science and Technology , 70 , 2 , 328-335 (2010)",,"[PP] obtained from Aldrich Polymer Products, Mn=50000, Mw=190000, MFI=35g/10min (230C/2.16kg), [PP masterbatch] obtained from Hyperion Catalysis International, 20wt% of MWCNT, [MWCNT] produced by CVD, d=ca.10nm, l=>10micron, aspect ratio=ca.1000, density=ca.1.74g/cm3","Mixed PP masterbatch and pure PP at 180C and 200rpm for >30min in co-rotating, conical, twin-screw micro extruder/compounder",,,,,,,,,,,,,,,,,,,,,,,,,,,,,,,,,,,,,"45[%](DSC,Heating rate 10K/min, N2,)",,,,,,,,,,,,,,,,,,,,,,,,,5.8e-05,-4.236572006437063,,"DC conductivity obtained from the plateau value in AC conductivity, taken from the Fig.11",Dielectric relaxation spectroscopy (DRS),,T=0.5mm,0.0005,-3.3010299956639813
44247-4-1-1,P010002,poly(prop-1-ene),Homopolymer,Polyolefins,C3H6,42.08,,"linear,Thermoplastic",Composite,multi-walled carbon nanotube(MWCNT);wt%;4,,rod,ca.1.5mm diameter,"Cayla, A.; Campagne, C.; Rochery, M.; Devaux, E. , Synthetic Metals , 161 , 11-12 , 1034-1042 (2011)",,"[polypropylene(PP)]H777-25R, supplied by Dow, [multi-walled carbon nanotube(MWCNT)]Nanocyl 7000, purity 90%, diameter 10nm, length 0.1-10micron, surface area 250m2/g, produced by CVD, obtained from Nanocyl(Belgium)",PP and CNT mixed via co-rotating intermeshing twin-screw extruder(L/D=25) with gradually temperature from 160 to 200C at 100rpm,,,,,,,,,,,,,,,,,,,,,,,,,,,,,,,,,,,,,,,,,,,,,Shape of Test Piece,,,,,,,,,,,,,,,,,1e-10,-10.0,,taken from the Fig.2,I/V curve,,ca.1.5mm diameter,0.0015,-2.8239087409443187
44307-1-1-2,P150011,poly(bisphenol A carbonate),Homopolymer,Polycarbonates/thiocarbonates,C16H14O3,254.28,,"linear,Thermoplastic,Electroconductive",Composite,multi-walled carbon nanotube(MWNT);wt%;2,,Sheet,80mm*80mm*2mm,"Villmow, Tobias; Pegel, Sven; Wagenknecht, Udo; Poetschke, Petra , Annual Technical Conference - Society of Plastics Engineers , 67th , 2883-2888 (2009)",,"[polycarbonate(PC)]Makrolon 2600, injection molding grade with medium viscosity(MVR 10cm3/10min) and density of 1.2g/cm3, obtained from Bayer Material Science(Germany), [masterbatch with 15wt% MWNT]density 1.75g/cm3, obtained in the form of pellets from Hyperion Catalysis Internationals(USA), [multi-walled carbon nanotube(MWNT)]vapor grown MWNT consisting of 8-15 graphitic layers, wrapped around a hollow 5nm core, diameter range 10-15nm, length 1-10micron","PC and masterbatch blended via extruder with co-rotating screws at barrel temperature of 295C, screw speed of 200rpm and throughput of 10kg/h",,,,,,,,,,,,"injection molded, holding pressure 80bar, injection velocity 150mm&slash;s, mold temperature 100C(cooling time 25s), melt temperature 320C",,,,,,,,,,,,,,,,,,,,,,,,,,,,,,,,,,,,,,,,,,,,,,,,,,3e-13,-12.522878745280336,,taken from the Fig.2,Hiresta-UP electrometer,,80mm*80mm*2mm,0.002,-2.6989700043360187
44307-1-1-3,P150011,poly(bisphenol A carbonate),Homopolymer,Polycarbonates/thiocarbonates,C16H14O3,254.28,,"linear,Thermoplastic,Electroconductive",Composite,multi-walled carbon nanotube(MWNT);wt%;2,,Sheet,80mm*80mm*2mm,"Villmow, Tobias; Pegel, Sven; Wagenknecht, Udo; Poetschke, Petra , Annual Technical Conference - Society of Plastics Engineers , 67th , 2883-2888 (2009)",,"[polycarbonate(PC)]Makrolon 2600, injection molding grade with medium viscosity(MVR 10cm3/10min) and density of 1.2g/cm3, obtained from Bayer Material Science(Germany), [masterbatch with 15wt% MWNT]density 1.75g/cm3, obtained in the form of pellets from Hyperion Catalysis Internationals(USA), [multi-walled carbon nanotube(MWNT)]vapor grown MWNT consisting of 8-15 graphitic layers, wrapped around a hollow 5nm core, diameter range 10-15nm, length 1-10micron","PC and masterbatch blended via extruder with co-rotating screws at barrel temperature of 295C, screw speed of 200rpm and throughput of 10kg/h",,,,,,,,,,,,"injection molded, holding pressure 80bar, injection velocity 150mm&slash;s, mold temperature 100C(coolin time 25s), melt temperature 280C",,,,,,,,,,,,,,,,,,,,,,,,,,,,,,,,,,,,,,,,,,,,,,,,,,1e-13,-13.0,,taken from the Fig.2,Hiresta-UP electrometer,,80mm*80mm*2mm,0.002,-2.6989700043360187
44307-1-1-4,P150011,poly(bisphenol A carbonate),Homopolymer,Polycarbonates/thiocarbonates,C16H14O3,254.28,,"linear,Thermoplastic,Electroconductive",Composite,multi-walled carbon nanotube(MWNT);wt%;2,,Sheet,80mm*80mm*2mm,"Villmow, Tobias; Pegel, Sven; Wagenknecht, Udo; Poetschke, Petra , Annual Technical Conference - Society of Plastics Engineers , 67th , 2883-2888 (2009)",,"[polycarbonate(PC)]Makrolon 2600, injection molding grade with medium viscosity(MVR 10cm3/10min) and density of 1.2g/cm3, obtained from Bayer Material Science(Germany), [masterbatch with 15wt% MWNT]density 1.75g/cm3, obtained in the form of pellets from Hyperion Catalysis Internationals(USA), [multi-walled carbon nanotube(MWNT)]vapor grown MWNT consisting of 8-15 graphitic layers, wrapped around a hollow 5nm core, diameter range 10-15nm, length 1-10micron","PC and masterbatch blended via extruder with co-rotating screws at barrel temperature of 295C, screw speed of 200rpm and throughput of 10kg/h",,,,,,,,,,,,"injection molded, holding pressure 80bar, injection velocity 150mm&slash;s, mold temperature 60C(cooling time 25s), melt temperature 320C",,,,,,,,,,,,,,,,,,,,,,,,,,,,,,,,,,,,,,,,,,,,,,,,,,3e-13,-12.522878745280336,,taken from the Fig.2,Hiresta-UP electrometer,,80mm*80mm*2mm,0.002,-2.6989700043360187
44307-1-1-5,P150011,poly(bisphenol A carbonate),Homopolymer,Polycarbonates/thiocarbonates,C16H14O3,254.28,,"linear,Thermoplastic,Electroconductive",Composite,multi-walled carbon nanotube(MWNT);wt%;2,,Sheet,80mm*80mm*2mm,"Villmow, Tobias; Pegel, Sven; Wagenknecht, Udo; Poetschke, Petra , Annual Technical Conference - Society of Plastics Engineers , 67th , 2883-2888 (2009)",,"[polycarbonate(PC)]Makrolon 2600, injection molding grade with medium viscosity(MVR 10cm3/10min) and density of 1.2g/cm3, obtained from Bayer Material Science(Germany), [masterbatch with 15wt% MWNT]density 1.75g/cm3, obtained in the form of pellets from Hyperion Catalysis Internationals(USA), [multi-walled carbon nanotube(MWNT)]vapor grown MWNT consisting of 8-15 graphitic layers, wrapped around a hollow 5nm core, diameter range 10-15nm, length 1-10micron","PC and masterbatch blended via extruder with co-rotating screws at barrel temperature of 295C, screw speed of 200rpm and throughput of 10kg/h",,,,,,,,,,,,"injection molded, holding pressure 80bar, injection velocity 150mm&slash;s, mold temperature 60C(cooling time 25s), melt temperature 280C",,,,,,,,,,,,,,,,,,,,,,,,,,,,,,,,,,,,,,,,,,,,,,,,,,1e-13,-13.0,,taken from the Fig.2,Hiresta-UP electrometer,,80mm*80mm*2mm,0.002,-2.6989700043360187
44307-1-1-6,P150011,poly(bisphenol A carbonate),Homopolymer,Polycarbonates/thiocarbonates,C16H14O3,254.28,,"linear,Thermoplastic,Electroconductive",Composite,multi-walled carbon nanotube(MWNT);wt%;2,,Sheet,80mm*80mm*2mm,"Villmow, Tobias; Pegel, Sven; Wagenknecht, Udo; Poetschke, Petra , Annual Technical Conference - Society of Plastics Engineers , 67th , 2883-2888 (2009)",,"[polycarbonate(PC)]Makrolon 2600, injection molding grade with medium viscosity(MVR 10cm3/10min) and density of 1.2g/cm3, obtained from Bayer Material Science(Germany), [masterbatch with 15wt% MWNT]density 1.75g/cm3, obtained in the form of pellets from Hyperion Catalysis Internationals(USA), [multi-walled carbon nanotube(MWNT)]vapor grown MWNT consisting of 8-15 graphitic layers, wrapped around a hollow 5nm core, diameter range 10-15nm, length 1-10micron","PC and masterbatch blended via extruder with co-rotating screws at barrel temperature of 295C, screw speed of 200rpm and throughput of 10kg/h",,,,,,,,,,,,"injection molded, holding pressure 80bar, injection velocity 10mm&slash;s, mold temperature 100C(cooling time 25s), melt temperature 320C",,,,,,,,,,,,,,,,,,,,,,,,,,,,,,,,,,,,,,,,,,,,,,,,,,3e-08,-7.522878745280337,,taken from the Fig.2,Hiresta-UP electrometer,,80mm*80mm*2mm,0.002,-2.6989700043360187
44307-1-1-7,P150011,poly(bisphenol A carbonate),Homopolymer,Polycarbonates/thiocarbonates,C16H14O3,254.28,,"linear,Thermoplastic,Electroconductive",Composite,multi-walled carbon nanotube(MWNT);wt%;2,,Sheet,80mm*80mm*2mm,"Villmow, Tobias; Pegel, Sven; Wagenknecht, Udo; Poetschke, Petra , Annual Technical Conference - Society of Plastics Engineers , 67th , 2883-2888 (2009)",,"[polycarbonate(PC)]Makrolon 2600, injection molding grade with medium viscosity(MVR 10cm3/10min) and density of 1.2g/cm3, obtained from Bayer Material Science(Germany), [masterbatch with 15wt% MWNT]density 1.75g/cm3, obtained in the form of pellets from Hyperion Catalysis Internationals(USA), [multi-walled carbon nanotube(MWNT)]vapor grown MWNT consisting of 8-15 graphitic layers, wrapped around a hollow 5nm core, diameter range 10-15nm, length 1-10micron","PC and masterbatch blended via extruder with co-rotating screws at barrel temperature of 295C, screw speed of 200rpm and throughput of 10kg/h",,,,,,,,,,,,"injection molded, holding pressure 80bar, injection velocity 10mm&slash;s, mold temperature 100C(cooling time 25s), melt temperature 280C",,,,,,,,,,,,,,,,,,,,,,,,,,,,,,,,,,,,,,,,,,,,,,,,,,1e-14,-14.0,,taken from the Fig.2,Hiresta-UP electrometer,,80mm*80mm*2mm,0.002,-2.6989700043360187
44307-1-1-8,P150011,poly(bisphenol A carbonate),Homopolymer,Polycarbonates/thiocarbonates,C16H14O3,254.28,,"linear,Thermoplastic,Electroconductive",Composite,multi-walled carbon nanotube(MWNT);wt%;2,,Sheet,80mm*80mm*2mm,"Villmow, Tobias; Pegel, Sven; Wagenknecht, Udo; Poetschke, Petra , Annual Technical Conference - Society of Plastics Engineers , 67th , 2883-2888 (2009)",,"[polycarbonate(PC)]Makrolon 2600, injection molding grade with medium viscosity(MVR 10cm3/10min) and density of 1.2g/cm3, obtained from Bayer Material Science(Germany), [masterbatch with 15wt% MWNT]density 1.75g/cm3, obtained in the form of pellets from Hyperion Catalysis Internationals(USA), [multi-walled carbon nanotube(MWNT)]vapor grown MWNT consisting of 8-15 graphitic layers, wrapped around a hollow 5nm core, diameter range 10-15nm, length 1-10micron","PC and masterbatch blended via extruder with co-rotating screws at barrel temperature of 295C, screw speed of 200rpm and throughput of 10kg/h",,,,,,,,,,,,"injection molded, holding pressure 80bar, injection velocity 10mm&slash;s, mold temperature 60C(cooling time 25s), melt temperature 320C",,,,,,,,,,,,,,,,,,,,,,,,,,,,,,,,,,,,,,,,,,,,,,,,,,2e-08,-7.698970004336019,,taken from the Fig.2,Hiresta-UP electrometer,,80mm*80mm*2mm,0.002,-2.6989700043360187
44307-1-1-9,P150011,poly(bisphenol A carbonate),Homopolymer,Polycarbonates/thiocarbonates,C16H14O3,254.28,,"linear,Thermoplastic,Electroconductive",Composite,multi-walled carbon nanotube(MWNT);wt%;2,,Sheet,80mm*80mm*2mm,"Villmow, Tobias; Pegel, Sven; Wagenknecht, Udo; Poetschke, Petra , Annual Technical Conference - Society of Plastics Engineers , 67th , 2883-2888 (2009)",,"[polycarbonate(PC)]Makrolon 2600, injection molding grade with medium viscosity(MVR 10cm3/10min) and density of 1.2g/cm3, obtained from Bayer Material Science(Germany), [masterbatch with 15wt% MWNT]density 1.75g/cm3, obtained in the form of pellets from Hyperion Catalysis Internationals(USA), [multi-walled carbon nanotube(MWNT)]vapor grown MWNT consisting of 8-15 graphitic layers, wrapped around a hollow 5nm core, diameter range 10-15nm, length 1-10micron","PC and masterbatch blended via extruder with co-rotating screws at barrel temperature of 295C, screw speed of 200rpm and throughput of 10kg/h",,,,,,,,,,,,"injection molded, holding pressure 80bar, injection velocity 10mm&slash;s, mold temperature 60C(cooling time 25s), melt temperature 280C",,,,,,,,,,,,,,,,,,,,,,,,,,,,,,,,,,,,,,,,,,,,,,,,,,2e-14,-13.69897000433602,,taken from the Fig.2,Hiresta-UP electrometer,,80mm*80mm*2mm,0.002,-2.6989700043360187
44307-1-1-10,P150011,poly(bisphenol A carbonate),Homopolymer,Polycarbonates/thiocarbonates,C16H14O3,254.28,,"linear,Thermoplastic,Electroconductive",Composite,multi-walled carbon nanotube(MWNT);wt%;2,,Sheet,80mm*80mm*2mm,"Villmow, Tobias; Pegel, Sven; Wagenknecht, Udo; Poetschke, Petra , Annual Technical Conference - Society of Plastics Engineers , 67th , 2883-2888 (2009)",,"[polycarbonate(PC)]Makrolon 2600, injection molding grade with medium viscosity(MVR 10cm3/10min) and density of 1.2g/cm3, obtained from Bayer Material Science(Germany), [masterbatch with 15wt% MWNT]density 1.75g/cm3, obtained in the form of pellets from Hyperion Catalysis Internationals(USA), [multi-walled carbon nanotube(MWNT)]vapor grown MWNT consisting of 8-15 graphitic layers, wrapped around a hollow 5nm core, diameter range 10-15nm, length 1-10micron","PC and masterbatch blended via extruder with co-rotating screws at barrel temperature of 295C, screw speed of 200rpm and throughput of 10kg/h",,,,,,,,,,,,"injection molded, holding pressure 40bar, injection velocity 150mm&slash;s, mold temperature 100C(cooling time 25s), melt temperature 320C",,,,,,,,,,,,,,,,,,,,,,,,,,,,,,,,,,,,,,,,,,,,,,,,,,1e-13,-13.0,,taken from the Fig.2,Hiresta-UP electrometer,,80mm*80mm*2mm,0.002,-2.6989700043360187
44307-1-1-11,P150011,poly(bisphenol A carbonate),Homopolymer,Polycarbonates/thiocarbonates,C16H14O3,254.28,,"linear,Thermoplastic,Electroconductive",Composite,multi-walled carbon nanotube(MWNT);wt%;2,,Sheet,80mm*80mm*2mm,"Villmow, Tobias; Pegel, Sven; Wagenknecht, Udo; Poetschke, Petra , Annual Technical Conference - Society of Plastics Engineers , 67th , 2883-2888 (2009)",,"[polycarbonate(PC)]Makrolon 2600, injection molding grade with medium viscosity(MVR 10cm3/10min) and density of 1.2g/cm3, obtained from Bayer Material Science(Germany), [masterbatch with 15wt% MWNT]density 1.75g/cm3, obtained in the form of pellets from Hyperion Catalysis Internationals(USA), [multi-walled carbon nanotube(MWNT)]vapor grown MWNT consisting of 8-15 graphitic layers, wrapped around a hollow 5nm core, diameter range 10-15nm, length 1-10micron","PC and masterbatch blended via extruder with co-rotating screws at barrel temperature of 295C, screw speed of 200rpm and throughput of 10kg/h",,,,,,,,,,,,"injection molded, holding pressure 40bar, injection velocity 150mm&slash;s, mold temperature 100C(cooling time 25s), melt temperature 280C",,,,,,,,,,,,,,,,,,,,,,,,,,,,,,,,,,,,,,,,,,,,,,,,,,1e-13,-13.0,,taken from the Fig.2,Hiresta-UP electrometer,,80mm*80mm*2mm,0.002,-2.6989700043360187
44307-1-1-12,P150011,poly(bisphenol A carbonate),Homopolymer,Polycarbonates/thiocarbonates,C16H14O3,254.28,,"linear,Thermoplastic,Electroconductive",Composite,multi-walled carbon nanotube(MWNT);wt%;2,,Sheet,80mm*80mm*2mm,"Villmow, Tobias; Pegel, Sven; Wagenknecht, Udo; Poetschke, Petra , Annual Technical Conference - Society of Plastics Engineers , 67th , 2883-2888 (2009)",,"[polycarbonate(PC)]Makrolon 2600, injection molding grade with medium viscosity(MVR 10cm3/10min) and density of 1.2g/cm3, obtained from Bayer Material Science(Germany), [masterbatch with 15wt% MWNT]density 1.75g/cm3, obtained in the form of pellets from Hyperion Catalysis Internationals(USA), [multi-walled carbon nanotube(MWNT)]vapor grown MWNT consisting of 8-15 graphitic layers, wrapped around a hollow 5nm core, diameter range 10-15nm, length 1-10micron","PC and masterbatch blended via extruder with co-rotating screws at barrel temperature of 295C, screw speed of 200rpm and throughput of 10kg/h",,,,,,,,,,,,"injection molded, holding pressure 40bar, injection velocity 150mm&slash;s, mold temperature 60C(cooling time 25s), melt temperature 320C",,,,,,,,,,,,,,,,,,,,,,,,,,,,,,,,,,,,,,,,,,,,,,,,,,1e-13,-13.0,,taken from the Fig.2,Hiresta-UP electrometer,,80mm*80mm*2mm,0.002,-2.6989700043360187
44307-1-1-13,P150011,poly(bisphenol A carbonate),Homopolymer,Polycarbonates/thiocarbonates,C16H14O3,254.28,,"linear,Thermoplastic,Electroconductive",Composite,multi-walled carbon nanotube(MWNT);wt%;2,,Sheet,80mm*80mm*2mm,"Villmow, Tobias; Pegel, Sven; Wagenknecht, Udo; Poetschke, Petra , Annual Technical Conference - Society of Plastics Engineers , 67th , 2883-2888 (2009)",,"[polycarbonate(PC)]Makrolon 2600, injection molding grade with medium viscosity(MVR 10cm3/10min) and density of 1.2g/cm3, obtained from Bayer Material Science(Germany), [masterbatch with 15wt% MWNT]density 1.75g/cm3, obtained in the form of pellets from Hyperion Catalysis Internationals(USA), [multi-walled carbon nanotube(MWNT)]vapor grown MWNT consisting of 8-15 graphitic layers, wrapped around a hollow 5nm core, diameter range 10-15nm, length 1-10micron","PC and masterbatch blended via extruder with co-rotating screws at barrel temperature of 295C, screw speed of 200rpm and throughput of 10kg/h",,,,,,,,,,,,"injection molded, holding pressure 40bar, injection velocity 150mm&slash;s, mold temperature 60C(cooling time 25s), melt temperature 280C",,,,,,,,,,,,,,,,,,,,,,,,,,,,,,,,,,,,,,,,,,,,,,,,,,1e-13,-13.0,,taken from the Fig.2,Hiresta-UP electrometer,,80mm*80mm*2mm,0.002,-2.6989700043360187
44307-1-1-14,P150011,poly(bisphenol A carbonate),Homopolymer,Polycarbonates/thiocarbonates,C16H14O3,254.28,,"linear,Thermoplastic,Electroconductive",Composite,multi-walled carbon nanotube(MWNT);wt%;2,,Sheet,80mm*80mm*2mm,"Villmow, Tobias; Pegel, Sven; Wagenknecht, Udo; Poetschke, Petra , Annual Technical Conference - Society of Plastics Engineers , 67th , 2883-2888 (2009)",,"[polycarbonate(PC)]Makrolon 2600, injection molding grade with medium viscosity(MVR 10cm3/10min) and density of 1.2g/cm3, obtained from Bayer Material Science(Germany), [masterbatch with 15wt% MWNT]density 1.75g/cm3, obtained in the form of pellets from Hyperion Catalysis Internationals(USA), [multi-walled carbon nanotube(MWNT)]vapor grown MWNT consisting of 8-15 graphitic layers, wrapped around a hollow 5nm core, diameter range 10-15nm, length 1-10micron","PC and masterbatch blended via extruder with co-rotating screws at barrel temperature of 295C, screw speed of 200rpm and throughput of 10kg/h",,,,,,,,,,,,"injection molded, holding pressure 40bar, injection velocity 10mm&slash;s, mold temperature 100C(cooling time 25s), melt temperature 320C",,,,,,,,,,,,,,,,,,,,,,,,,,,,,,,,,,,,,,,,,,,,,,,,,,1e-08,-8.0,,taken from the Fig.2,Hiresta-UP electrometer,,80mm*80mm*2mm,0.002,-2.6989700043360187
44307-1-1-15,P150011,poly(bisphenol A carbonate),Homopolymer,Polycarbonates/thiocarbonates,C16H14O3,254.28,,"linear,Thermoplastic,Electroconductive",Composite,multi-walled carbon nanotube(MWNT);wt%;2,,Sheet,80mm*80mm*2mm,"Villmow, Tobias; Pegel, Sven; Wagenknecht, Udo; Poetschke, Petra , Annual Technical Conference - Society of Plastics Engineers , 67th , 2883-2888 (2009)",,"[polycarbonate(PC)]Makrolon 2600, injection molding grade with medium viscosity(MVR 10cm3/10min) and density of 1.2g/cm3, obtained from Bayer Material Science(Germany), [masterbatch with 15wt% MWNT]density 1.75g/cm3, obtained in the form of pellets from Hyperion Catalysis Internationals(USA), [multi-walled carbon nanotube(MWNT)]vapor grown MWNT consisting of 8-15 graphitic layers, wrapped around a hollow 5nm core, diameter range 10-15nm, length 1-10micron","PC and masterbatch blended via extruder with co-rotating screws at barrel temperature of 295C, screw speed of 200rpm and throughput of 10kg/h",,,,,,,,,,,,"injection molded, holding pressure 40bar, injection velocity 10mm&slash;s, mold temperature 100C(cooling time 25s), melt temperature 280C",,,,,,,,,,,,,,,,,,,,,,,,,,,,,,,,,,,,,,,,,,,,,,,,,,2e-14,-13.69897000433602,,taken from the Fig.2,Hiresta-UP electrometer,,80mm*80mm*2mm,0.002,-2.6989700043360187
44307-1-1-16,P150011,poly(bisphenol A carbonate),Homopolymer,Polycarbonates/thiocarbonates,C16H14O3,254.28,,"linear,Thermoplastic,Electroconductive",Composite,multi-walled carbon nanotube(MWNT);wt%;2,,Sheet,80mm*80mm*2mm,"Villmow, Tobias; Pegel, Sven; Wagenknecht, Udo; Poetschke, Petra , Annual Technical Conference - Society of Plastics Engineers , 67th , 2883-2888 (2009)",,"[polycarbonate(PC)]Makrolon 2600, injection molding grade with medium viscosity(MVR 10cm3/10min) and density of 1.2g/cm3, obtained from Bayer Material Science(Germany), [masterbatch with 15wt% MWNT]density 1.75g/cm3, obtained in the form of pellets from Hyperion Catalysis Internationals(USA), [multi-walled carbon nanotube(MWNT)]vapor grown MWNT consisting of 8-15 graphitic layers, wrapped around a hollow 5nm core, diameter range 10-15nm, length 1-10micron","PC and masterbatch blended via extruder with co-rotating screws at barrel temperature of 295C, screw speed of 200rpm and throughput of 10kg/h",,,,,,,,,,,,"injection molded, holding pressure 40bar, injection velocity 10mm&slash;s, mold temperature 60C(cooling time 25s), melt temperature 320C",,,,,,,,,,,,,,,,,,,,,,,,,,,,,,,,,,,,,,,,,,,,,,,,,,3e-08,-7.522878745280337,,taken from the Fig.2,Hiresta-UP electrometer,,80mm*80mm*2mm,0.002,-2.6989700043360187
