Repository: shimakawa-hvg/expt-group-partitioning

# expt-group-partitioning
"Prevention of Leakage in Machine Learning Prediction for Polymer Composite Properties" 

Hajime Shimakawa, Akiko Kumada, and Masahiro Sato

Department of Electrical Engineering & Information Systems, School of Engineering, 
The University of Tokyo, 7-3-1 Hongo, Bunkyo-ku, 113-8656, Tokyo, Japan

## Content
- ```data_EC.csv```: csv file for data used in EC prediction.
- ```data_TC.csv```: csv file for data used in TC prediction.
- ```make_expt_id.ipynb```: jupyternotebook for making expt-id from reference information.
- ```sample_detail_EC.csv```: csv file for sample details used to make expt-id.

File: sample_detail_EC.csv (part 22 of 37)
44307-1-1-17,P150011,poly(bisphenol A carbonate),Homopolymer,Polycarbonates/thiocarbonates,C16H14O3,254.28,,"linear,Thermoplastic,Electroconductive",Composite,multi-walled carbon nanotube(MWNT);wt%;2,,Sheet,80mm*80mm*2mm,"Villmow, Tobias; Pegel, Sven; Wagenknecht, Udo; Poetschke, Petra , Annual Technical Conference - Society of Plastics Engineers , 67th , 2883-2888 (2009)",,"[polycarbonate(PC)]Makrolon 2600, injection molding grade with medium viscosity(MVR 10cm3/10min) and density of 1.2g/cm3, obtained from Bayer Material Science(Germany), [masterbatch with 15wt% MWNT]density 1.75g/cm3, obtained in the form of pellets from Hyperion Catalysis Internationals(USA), [multi-walled carbon nanotube(MWNT)]vapor grown MWNT consisting of 8-15 graphitic layers, wrapped around a hollow 5nm core, diameter range 10-15nm, length 1-10micron","PC and masterbatch blended via extruder with co-rotating screws at barrel temperature of 295C, screw speed of 200rpm and throughput of 10kg/h",,,,,,,,,,,,"injection molded, holding pressure 40bar, injection velocity 10mm&slash;s, mold temperature 60C(cooling time 25s), melt temperature 280C",,,,,,,,,,,,,,,,,,,,,,,,,,,,,,,,,,,,,,,,,,,,,,,,,,2e-14,-13.69897000433602,,taken from the Fig.2,Hiresta-UP electrometer,,80mm*80mm*2mm,0.002,-2.6989700043360187
44438-1-1-1,P460064,polyaniline,Homopolymer,Polyimines,C6H5N,91.11,,"linear,Electroconductive,Crystal",Composite,"Nanocrystalline TiO2;wt%;50,Unloaded",,Film,,"Pawar, S. G.; Patil, S. L.; Chougule, M. A.; Raut, B. T.; Sen, Shashwati; Patil, V. B. , International Journal of Polymeric Materials , 60 , 12 , 979-987 (2011)",,"[Nanocrystalline TiO2] synthesized from titanium isopropoxide by sol-gel method, powder, [Ref. 27]",Mixed and ground in agate mortar for 1h,Crystal,,,,,,,aniline,polycondensation,,,,chemical oxidative,,"ammonium peroxidisulphate ((NH4)2S2O8, as oxidant)",,,,,,[Ref. 26],,,,Fibrous structure of PANi and TiO2 nanoparticles glued to PANi can be clearly seen (SEM),,,,,,,,,,,,,,,,HCl,,,,,"Dissolved in m-cresol, stirred for 11h at RT, spin-coated on glass substrate at 3000rpm for 40s and dried",,,,,,,,,,,,,,,,0.000291,-3.5361070110140926,23 [C],,Std. four-point probe method,23.0,,,
44461-1-1-1,P010001,polyethene,Homopolymer,Polyolefins,CH2,14.03,,"linear,Thermoplastic",Composite,Cu powder;vol%;5;particle,,Sheet,"(Tensile test) dumbbell shaped, t=2.75mm, w=4.8mm, gauge length=30mm","Chifor, Victoria; Orban, Radu; Tekiner, Zafer; Turker, Mehmet , Materials Science Forum , 672 , 191-194 (2011)",,"[HDPE] D.=0.95g/cm3, Tm=110C, MW=1E(5), [Cu powder] particle size distribution <100micron (reported)",HDPE and Cu powder mixed at RT and 250rpm in Ar using Szegvari type attritor,,,,,"9.23(g/10min,Melt flow indexer,ASTM D1238,Temp.;190C)",,,,,,,"190-250C, 80bar",,,,,,,,,,,,,,,,,,,,,,,,,,,,,,,,,,,,,,,,,,,,,,,,,,4.78e-15,-14.320572103387882,23 [C],"DC cond., taken from the Fig.3",Two-probe method,23.0,"(Tensile test) dumbbell shaped, t=2.75mm, w=4.8mm, gauge length=30mm",0.00275,-2.560667306169737
44461-2-1-1,P010001,polyethene,Homopolymer,Polyolefins,CH2,14.03,,"linear,Thermoplastic",Composite,Cu powder;vol%;10;particle,,Sheet,"(Tensile test) dumbbell shaped, t=2.75mm, w=4.8mm, gauge length=30mm","Chifor, Victoria; Orban, Radu; Tekiner, Zafer; Turker, Mehmet , Materials Science Forum , 672 , 191-194 (2011)",,"[HDPE] D.=0.95g/cm3, Tm=110C, MW=1E(5), [Cu powder] particle size distribution <100micron (reported)",HDPE and Cu powder mixed at RT and 250rpm in Ar using Szegvari type attritor,,,,,"11.68(g/10min,Melt flow indexer,ASTM D1238,Temp.;190C)",,,,,,,"190-250C, 80bar",,,,,,,,,,,,,Cu powder clearly dispersed in HDPE matrix (SEM),,,,,,,,,,,,,,,,,,,,,,,,,,,,,,,,,,,,,4.82e-15,-14.316952961761151,23 [C],"DC cond., taken from the Fig.3",Two-probe method,23.0,"(Tensile test) dumbbell shaped, t=2.75mm, w=4.8mm, gauge length=30mm",0.00275,-2.560667306169737
44461-3-1-1,P010001,polyethene,Homopolymer,Polyolefins,CH2,14.03,,"linear,Thermoplastic",Composite,Cu powder;vol%;20;particle,,Sheet,"(Tensile test) dumbbell shaped, t=2.75mm, w=4.8mm, gauge length=30mm","Chifor, Victoria; Orban, Radu; Tekiner, Zafer; Turker, Mehmet , Materials Science Forum , 672 , 191-194 (2011)",,"[HDPE] D.=0.95g/cm3, Tm=110C, MW=1E(5), [Cu powder] particle size distribution <100micron (reported)",HDPE and Cu powder mixed at RT and 250rpm in Ar using Szegvari type attritor,,,,,"16.23(g/10min,Melt flow indexer,ASTM D1238,Temp.;190C)",,,,,,,"190-250C, 80bar",,,,,,,,,,,,,,,,,,,,,,,,,,,,,,,,,,,,,,,,,,,,,,,,,,4.85e-15,-14.314258261397736,23 [C],"DC cond., taken from the Fig.3",Two-probe method,23.0,"(Tensile test) dumbbell shaped, t=2.75mm, w=4.8mm, gauge length=30mm",0.00275,-2.560667306169737
44461-4-1-1,P010001,polyethene,Homopolymer,Polyolefins,CH2,14.03,,"linear,Thermoplastic",Composite,Cu powder;vol%;30;particle,,Sheet,"(Tensile test) dumbbell shaped, t=2.75mm, w=4.8mm, gauge length=30mm","Chifor, Victoria; Orban, Radu; Tekiner, Zafer; Turker, Mehmet , Materials Science Forum , 672 , 191-194 (2011)",,"[HDPE] D.=0.95g/cm3, Tm=110C, MW=1E(5), [Cu powder] particle size distribution <100micron (reported)",HDPE and Cu powder mixed at RT and 250rpm in Ar using Szegvari type attritor,,,,,"20.3(g/10min,Melt flow indexer,ASTM D1238,Temp.;190C)",,,,,,,"190-250C, 80bar",,,,,,,,,,,,,Cu powder clearly dispersed in HDPE matrix (SEM),,,,,,,,,,,,,,,,,,,,,,,,,,,,,,,,,,,,,4.9e-15,-14.309803919971486,23 [C],"DC cond., taken from the Fig.3",Two-probe method,23.0,"(Tensile test) dumbbell shaped, t=2.75mm, w=4.8mm, gauge length=30mm",0.00275,-2.560667306169737
44475-1-1-1,P050003,poly(vinylidene fluoride),Homopolymer,Polyhalo-olefins,C2H2F2,64.03,,"linear,Thermoplastic,Electroconductive",Composite,single walled carbon nanotube(SWNT);wt%;75,,Film,"t=20-30micron, sample(3mm*10mm*30micron) for resistivity measurement","Hewitt, C. A.; Kaiser, A. B.; Roth, S.; Craps, M.; Czerw, R.; Carroll, D. L. , Applied Physics Letters , 98 , 18 , 183110/1 (2011)",,"[poly(vinylidene fluoride) (PVDF)]powder, purchased from Sigma-Aldrich, [single walled carbon nanotube(SWNT)]HiPco purchased from Carbon Nanotechnologies, Inc. and purified in HNO3","CNT mixed with dimethylacetoamide in a ratio of 0.5ml/mg CNT and sonicated for 1h, then PVDF added and sonicated for2h",,,,,,,solution evaporated,,,,,,,,,,,,,,,,,,,,,,,dried film annealed at 100C for 12h,,,,,,,,,,,,,,,,,,,,,,,,,,,,,,,,90.0,1.954242509439325,ca 40 [K],taken from the Fig.1,four-probe method,-233.0,"t=20-30micron, sample(3mm*10mm*30micron) for resistivity measurement",2.5e-05,-4.6020599913279625
44475-2-1-1,P050003,poly(vinylidene fluoride),Homopolymer,Polyhalo-olefins,C2H2F2,64.03,,"linear,Thermoplastic,Electroconductive",Composite,single walled carbon nanotube(SWNT);wt%;60,,Film,"t=20-30micron, sample(3mm*10mm*30micron) for resistivity measurement","Hewitt, C. A.; Kaiser, A. B.; Roth, S.; Craps, M.; Czerw, R.; Carroll, D. L. , Applied Physics Letters , 98 , 18 , 183110/1 (2011)",,"[poly(vinylidene fluoride) (PVDF)]powder, purchased from Sigma-Aldrich, [single walled carbon nanotube(SWNT)]HiPco purchased from Carbon Nanotechnologies, Inc. and purified in HNO3","CNT mixed with dimethylacetoamide in a ratio of 0.5ml/mg CNT and sonicated for 1h, then PVDF added and sonicated for2h",,,,,,,solution evaporated,,,,,,,,,,,,,,,,,,,,,,,dried film annealed at 100C for 12h,,,,,,,,,,,,,,,,,,,,,,,,,,,,,,,,50.0,1.6989700043360187,ca 40 [K],taken from the Fig.1,four-probe method,-233.0,"t=20-30micron, sample(3mm*10mm*30micron) for resistivity measurement",2.5e-05,-4.6020599913279625
44475-3-1-1,P050003,poly(vinylidene fluoride),Homopolymer,Polyhalo-olefins,C2H2F2,64.03,,"linear,Thermoplastic,Electroconductive",Composite,single walled carbon nanotube(SWNT);wt%;50,,Film,"t=20-30micron, sample(3mm*10mm*30micron) for resistivity measurement","Hewitt, C. A.; Kaiser, A. B.; Roth, S.; Craps, M.; Czerw, R.; Carroll, D. L. , Applied Physics Letters , 98 , 18 , 183110/1 (2011)",,"[poly(vinylidene fluoride) (PVDF)]powder, purchased from Sigma-Aldrich, [single walled carbon nanotube(SWNT)]HiPco purchased from Carbon Nanotechnologies, Inc. and purified in HNO3","CNT mixed with dimethylacetoamide in a ratio of 0.5ml/mg CNT and sonicated for 1h, then PVDF added and sonicated for2h",,,,,,,solution evaporated,,,,,,,,,,,,,,,,,,,,,,,dried film annealed at 100C for 12h,,,,,,,,,,,,,,,,,,,,,,,,,,,,,,,,35.0,1.5440680443502757,ca 40 [K],taken from the Fig.1,four-probe method,-233.0,"t=20-30micron, sample(3mm*10mm*30micron) for resistivity measurement",2.5e-05,-4.6020599913279625
44475-4-1-1,P050003,poly(vinylidene fluoride),Homopolymer,Polyhalo-olefins,C2H2F2,64.03,,"linear,Thermoplastic,Electroconductive",Composite,single walled carbon nanotube(SWNT);wt%;40,,Film,"t=20-30micron, sample(3mm*10mm*30micron) for resistivity measurement","Hewitt, C. A.; Kaiser, A. B.; Roth, S.; Craps, M.; Czerw, R.; Carroll, D. L. , Applied Physics Letters , 98 , 18 , 183110/1 (2011)",,"[poly(vinylidene fluoride) (PVDF)]powder, purchased from Sigma-Aldrich, [single walled carbon nanotube(SWNT)]HiPco purchased from Carbon Nanotechnologies, Inc. and purified in HNO3","CNT mixed with dimethylacetoamide in a ratio of 0.5ml/mg CNT and sonicated for 1h, then PVDF added and sonicated for2h",,,,,,,solution evaporated,,,,,,,,,,,,,,,,,,,,,,,dried film annealed at 100C for 12h,,,,,,,,,,,,,,,,,,,,,,,,,,,,,,,,20.0,1.3010299956639813,ca 40 [K],taken from the Fig.1,four-probe method,-233.0,"t=20-30micron, sample(3mm*10mm*30micron) for resistivity measurement",2.5e-05,-4.6020599913279625
44475-5-1-1,P050003,poly(vinylidene fluoride),Homopolymer,Polyhalo-olefins,C2H2F2,64.03,,"linear,Thermoplastic,Electroconductive",Composite,single walled carbon nanotube(SWNT);wt%;30,,Film,"t=20-30micron, sample(3mm*10mm*30micron) for resistivity measurement","Hewitt, C. A.; Kaiser, A. B.; Roth, S.; Craps, M.; Czerw, R.; Carroll, D. L. , Applied Physics Letters , 98 , 18 , 183110/1 (2011)",,"[poly(vinylidene fluoride) (PVDF)]powder, purchased from Sigma-Aldrich, [single walled carbon nanotube(SWNT)]HiPco purchased from Carbon Nanotechnologies, Inc. and purified in HNO3","CNT mixed with dimethylacetoamide in a ratio of 0.5ml/mg CNT and sonicated for 1h, then PVDF added and sonicated for2h",,,,,,,solution evaporated,,,,,,,,,,,,,,,,,,,,,,,dried film annealed at 100C for 12h,,,,,,,,,,,,,,,,,,,,,,,,,,,,,,,,3.0,0.4771212547196624,ca 40 [K],taken from the Fig.1,four-probe method,-233.0,"t=20-30micron, sample(3mm*10mm*30micron) for resistivity measurement",2.5e-05,-4.6020599913279625
44475-6-1-1,P050003,poly(vinylidene fluoride),Homopolymer,Polyhalo-olefins,C2H2F2,64.03,,"linear,Thermoplastic,Electroconductive",Composite,single walled carbon nanotube(SWNT);wt%;25,,Film,"t=20-30micron, sample(3mm*10mm*30micron) for resistivity measurement","Hewitt, C. A.; Kaiser, A. B.; Roth, S.; Craps, M.; Czerw, R.; Carroll, D. L. , Applied Physics Letters , 98 , 18 , 183110/1 (2011)",,"[poly(vinylidene fluoride) (PVDF)]powder, purchased from Sigma-Aldrich, [single walled carbon nanotube(SWNT)]HiPco purchased from Carbon Nanotechnologies, Inc. and purified in HNO3","CNT mixed with dimethylacetoamide in a ratio of 0.5ml/mg CNT and sonicated for 1h, then PVDF added and sonicated for2h",,,,,,,solution evaporated,,,,,,,,,,,,,,,,,,,,,,,dried film annealed at 100C for 12h,,,,,,,,,,,,,,,,,,,,,,,,,,,,,,,,1.8,0.255272505103306,ca 40 [K],taken from the Fig.1,four-probe method,-233.0,"t=20-30micron, sample(3mm*10mm*30micron) for resistivity measurement",2.5e-05,-4.6020599913279625
44475-7-1-1,P050003,poly(vinylidene fluoride),Homopolymer,Polyhalo-olefins,C2H2F2,64.03,,"linear,Thermoplastic,Electroconductive",Composite,single walled carbon nanotube(SWNT);wt%;10,,Film,"t=20-30micron, sample(3mm*10mm*30micron) for resistivity measurement","Hewitt, C. A.; Kaiser, A. B.; Roth, S.; Craps, M.; Czerw, R.; Carroll, D. L. , Applied Physics Letters , 98 , 18 , 183110/1 (2011)",,"[poly(vinylidene fluoride) (PVDF)]powder, purchased from Sigma-Aldrich, [single walled carbon nanotube(SWNT)]HiPco purchased from Carbon Nanotechnologies, Inc. and purified in HNO3","CNT mixed with dimethylacetoamide in a ratio of 0.5ml/mg CNT and sonicated for 1h, then PVDF added and sonicated for2h",,,,,,,solution evaporated,,,,,,,,,,,,,,,,,,,,,,,dried film annealed at 100C for 12h,,,,,,,,,,,,,,,,,,,,,,,,,,,,,,,,0.3,-0.5228787452803376,ca 40 [K],taken from the Fig.1,four-probe method,-233.0,"t=20-30micron, sample(3mm*10mm*30micron) for resistivity measurement",2.5e-05,-4.6020599913279625
44475-8-1-1,P050003,poly(vinylidene fluoride),Homopolymer,Polyhalo-olefins,C2H2F2,64.03,,"linear,Thermoplastic,Electroconductive",Composite,single walled carbon nanotube(SWNT);wt%;5,,Film,"t=20-30micron, sample(3mm*10mm*30micron) for resistivity measurement","Hewitt, C. A.; Kaiser, A. B.; Roth, S.; Craps, M.; Czerw, R.; Carroll, D. L. , Applied Physics Letters , 98 , 18 , 183110/1 (2011)",,"[poly(vinylidene fluoride) (PVDF)]powder, purchased from Sigma-Aldrich, [single walled carbon nanotube(SWNT)]HiPco purchased from Carbon Nanotechnologies, Inc. and purified in HNO3","CNT mixed with dimethylacetoamide in a ratio of 0.5ml/mg CNT and sonicated for 1h, then PVDF added and sonicated for2h",,,,,,,solution evaporated,,,,,,,,,,,,,,,,,,,,,,,dried film annealed at 100C for 12h,,,,,,,,,,,,,,,,,,,,,,,,,,,,,,,,0.11,-0.958607314841775,ca 40 [K],taken from the Fig.1,four-probe method,-233.0,"t=20-30micron, sample(3mm*10mm*30micron) for resistivity measurement",2.5e-05,-4.6020599913279625
44494-3-1-1,P040048,poly(methyl methacrylate),Homopolymer,"Polyacrylics, Polyvinyls",C5H8O2,100.12,,Electroconductive,Composite,multi-walled carbon nanotube(MWCNT);wt%;1.0;,Pressed in the hot press,,,"Lee, Minho; Jeon, Hyeonyeol; Min, Byong Hun; Kim, Jeong Ho , Journal of Applied Polymer Science , 121 , 2 , 743-749 (2011)",,"5.8, [MWCNT] CM-95, obtained from Hanwha Nanotech Corp., diam.=10-15nm, length=10-20micron, surface area=200m2/g, purity ca.95wt%",Melt-mixed at 200-230C in twin-screw extruder and the extrudate pelletized,,,,,,,,,,,,,,,,,,,,,,,,,,,,,,,,,,,,,,,,,,,,,,,,,,,,,,,,,,,,,,3e-10,-9.522878745280336,,Taken from the Fig.5,Two-point probe,,,,
44494-4-1-1,P040048,poly(methyl methacrylate),Homopolymer,"Polyacrylics, Polyvinyls",C5H8O2,100.12,,Electroconductive,Composite,multi-walled carbon nanotube(MWCNT);wt%;1.5;,Pressed in the hot press,,,"Lee, Minho; Jeon, Hyeonyeol; Min, Byong Hun; Kim, Jeong Ho , Journal of Applied Polymer Science , 121 , 2 , 743-749 (2011)",,"5.8, [MWCNT] CM-95, obtained from Hanwha Nanotech Corp., diam.=10-15nm, length=10-20micron, surface area=200m2/g, purity ca.95wt%",Melt-mixed at 200-230C in twin-screw extruder and the extrudate pelletized,,,,,,,,,,,,,,,,,,,,,,,,,,,,,,,,,,,,,,,,,,,,,,,,,,,,,,,,,,,,,,2e-05,-4.698970004336019,,Taken from the Fig.5,Two-point probe,,,,
44494-5-1-1,P040048,poly(methyl methacrylate),Homopolymer,"Polyacrylics, Polyvinyls",C5H8O2,100.12,,Electroconductive,Composite,multi-walled carbon nanotube(MWCNT);wt%;2.0;,Pressed in the hot press,,,"Lee, Minho; Jeon, Hyeonyeol; Min, Byong Hun; Kim, Jeong Ho , Journal of Applied Polymer Science , 121 , 2 , 743-749 (2011)",,"5.8, [MWCNT] CM-95, obtained from Hanwha Nanotech Corp., diam.=10-15nm, length=10-20micron, surface area=200m2/g, purity ca.95wt%",Melt-mixed at 200-230C in twin-screw extruder and the extrudate pelletized,,,,,,,,,,,,,,,,,,,,,,,,,,,,,,,,,,,,,,,,,,,,,,,,,,,,,,,,,,,,,,0.005,-2.3010299956639813,,Taken from the Fig.5,Two-point probe,,,,
44494-6-1-1,P040048,poly(methyl methacrylate),Homopolymer,"Polyacrylics, Polyvinyls",C5H8O2,100.12,,Electroconductive,Composite,multi-walled carbon nanotube(MWCNT);wt%;3.0;,Pressed in the hot press,,,"Lee, Minho; Jeon, Hyeonyeol; Min, Byong Hun; Kim, Jeong Ho , Journal of Applied Polymer Science , 121 , 2 , 743-749 (2011)",,"5.8, [MWCNT] CM-95, obtained from Hanwha Nanotech Corp., diam.=10-15nm, length=10-20micron, surface area=200m2/g, purity ca.95wt%",Melt-mixed at 200-230C in twin-screw extruder and the extrudate pelletized,,,,,,,,,,,,,,,,,,,,,,,,,,,,,,,,,,,,,,,,,,,,,,,,,,,,,,,,,,,,,,0.02,-1.6989700043360187,,Taken from the Fig.5,Two-point probe,,,,
44581-2-1-1,P460064,polyaniline,Homopolymer,Polyimines,C6H5N,91.11,,"linear,Electroconductive",Composite,indium tin oxide (ITO);wt%;5;,,,,"Zhu, Bing-jie; Wang, Xin-wei; Zhu, Mei-fang; Zhang, Qing-hong; Li, Yao-gang; Wang, Hong-zhi , Materials Science Forum , 663-665 , Pt.1 , 542-545 (2010)",,,,,,,,,,,aniline,polycondensation,solution polymn.,,,chemical oxidative,,"ammonium persulfate, ITO, sodium dodecylbenzene sulfonate (SDBS)","ITO and SDBS dissolved in water, added aniline and ammonium persulfate, then polymd. at RT for 10h","Washed with water and EtOH, then dried at 60C for 12h",,,water,,,,,,,,,,,,,,,,,,,,,,,,,,,,,,,,,,,,,,,,,,0.9,-0.0457574905606751,23 [C],Taken from Fig.4,Surface impedance instructure,23.0,,,
44581-3-1-1,P460064,polyaniline,Homopolymer,Polyimines,C6H5N,91.11,,"linear,Electroconductive",Composite,indium tin oxide (ITO);wt%;10;,,,,"Zhu, Bing-jie; Wang, Xin-wei; Zhu, Mei-fang; Zhang, Qing-hong; Li, Yao-gang; Wang, Hong-zhi , Materials Science Forum , 663-665 , Pt.1 , 542-545 (2010)",,,,,,,,,,,aniline,polycondensation,solution polymn.,,,chemical oxidative,,"ammonium persulfate, ITO, sodium dodecylbenzene sulfonate (SDBS)","ITO and SDBS dissolved in water, added aniline and ammonium persulfate, then polymd. at RT for 10h","Washed with water and EtOH, then dried at 60C for 12h",,,water,,,,,,,,,,,,,,,,,,,,,,,,,,,,,,,,,,,,,,,,,,2.0,0.3010299956639812,23 [C],,Surface impedance instructure,23.0,,,
44581-4-1-1,P460064,polyaniline,Homopolymer,Polyimines,C6H5N,91.11,,"linear,Electroconductive",Composite,indium tin oxide (ITO);wt%;15;,,,,"Zhu, Bing-jie; Wang, Xin-wei; Zhu, Mei-fang; Zhang, Qing-hong; Li, Yao-gang; Wang, Hong-zhi , Materials Science Forum , 663-665 , Pt.1 , 542-545 (2010)",,,,,,,,,,,aniline,polycondensation,solution polymn.,,,chemical oxidative,,"ammonium persulfate, ITO, sodium dodecylbenzene sulfonate (SDBS)","ITO and SDBS dissolved in water, added aniline and ammonium persulfate, then polymd. at RT for 10h","Washed with water and EtOH, then dried at 60C for 12h",,,water,,,,,,,,,,,,,,,,,,,,,,,,,,,,,,,,,,,,,,,,,,1.1,0.041392685158225,23 [C],Taken from Fig.4,Surface impedance instructure,23.0,,,
44581-5-1-1,P460064,polyaniline,Homopolymer,Polyimines,C6H5N,91.11,,"linear,Electroconductive",Composite,indium tin oxide (ITO);wt%;30;,,,,"Zhu, Bing-jie; Wang, Xin-wei; Zhu, Mei-fang; Zhang, Qing-hong; Li, Yao-gang; Wang, Hong-zhi , Materials Science Forum , 663-665 , Pt.1 , 542-545 (2010)",,,,,,,,,,,aniline,polycondensation,solution polymn.,,,chemical oxidative,,"ammonium persulfate, ITO, sodium dodecylbenzene sulfonate (SDBS)","ITO and SDBS dissolved in water, added aniline and ammonium persulfate, then polymd. at RT for 10h","Washed with water and EtOH, then dried at 60C for 12h",,,water,,,,,,,,,,,,,,,,,,,,,,,,,,,,,,,,,,,,,,,,,,0.6,-0.2218487496163564,23 [C],Taken from Fig.4,Surface impedance instructure,23.0,,,
44605-2-1-1,P100004,poly(hexano-6-lactam),Homopolymer,Polyamides/thioamides,C6H11NO,113.16,,"linear,Thermoplastic,Semiconductive",Composite,multiwalled carbon nanotube (MWNT);phr;2;nanotube,230C,Plaque,t=1mm,"Zhang, Lingyan; Wan, Chaoying; Zhang, Yong , Composites Science and Technology , 69 , 13 , 2212-2217 (2009)",,"[PA6] 8202NL;Honeywell Co., MFI(230C, 2.16kg)=66g/10min, [MWNT] provided by Chengdu Institute of Organic Chemistry of the Chinese Academy of Science, outer and inner diam.=10-20 and 5-10nm, resp.",Dried PA6 and MWNT melt mixed at 230C and 50rpm for 5min using Haake rheometer,,,,,,,,,,,,,,,,,,,,,,,,,,,,,,,,,,,,,,,,,,,,,,,,,,,,,,,,,,,,,,1.3e-16,-15.886056647693165,Applied voltage=100V,,Digital high resistance meter,,t=1mm,0.001,-3.0
44605-3-1-1,P100004,poly(hexano-6-lactam),Homopolymer,Polyamides/thioamides,C6H11NO,113.16,,"linear,Thermoplastic,Semiconductive",Composite,multiwalled carbon nanotube (MWNT);phr;4;nanotube,230C,Plaque,t=1mm,"Zhang, Lingyan; Wan, Chaoying; Zhang, Yong , Composites Science and Technology , 69 , 13 , 2212-2217 (2009)",,"[PA6] 8202NL;Honeywell Co., MFI(230C, 2.16kg)=66g/10min, [MWNT] provided by Chengdu Institute of Organic Chemistry of the Chinese Academy of Science, outer and inner diam.=10-20 and 5-10nm, resp.",Dried PA6 and MWNT melt mixed at 230C and 50rpm for 5min using Haake rheometer,,,,,,,,,,,,,,,,,,,,,,,,,,,,,,,,,,,,,,,,,,,,,,,,,,,,,,,,,,,,,,7.9e-16,-15.102372908709558,Applied voltage=100V,,Digital high resistance meter,,t=1mm,0.001,-3.0
44610-2-1-1,P050002,poly(vinyl chloride),Homopolymer,"Polyvinyls, Polyhalo-olefins",C2H3Cl,62.5,,"linear,Thermoplastic,Electroconductive",Composite,graphite nanosheet;wt%;5,"185C, 40 kN/m2, 15min",,,"Al-Hartomy, Omar A.; Al-Salamy, Falleh; Al-Ghamdi, Ahmed A.; Abdel Fatah, M.; Dishovsky, Nikolay; El-Tantawy, Farid , Journal of Applied Polymer Science , 120 , 6 , 3628-3634 (2011)",,"[polyvinyl  chloride (PVC)] obtained from Tokyo Chemical Industry Co., Japan, [graphite nanosheet] prepared as follows, (acid treating) natural flake graphite treated with mixt. of concd. H2SO4 and HNO3 (4/1 vol) for 24h,  (thermal shocking) subjected to thermal shock at 1100C for 50s to form exfoliated graphite (expansion ratio ca. 400), (ultrasonic irradiation) exfoliated gaphite mixed and saturated with mixt. of EtOH and H2O (70/30), then  subjected to ultrasonic irradiation  to obtain nanosheet, thikness 30-50nm, diam. 10-30mm",Graphite nanosheets and PVC mixed by grinding machine for 30min,,,,,,,,,,,,,,,,,,,,,,,,,,,,,,,,,,,,,,,,,,,,,,,,,,,,,,,,,,,,,,1.3e-09,-8.886056647693163,,Taken from the Fig.7,Four probe technique (digital Keithly electrometer),,,,
44610-3-1-1,P050002,poly(vinyl chloride),Homopolymer,"Polyvinyls, Polyhalo-olefins",C2H3Cl,62.5,,"linear,Thermoplastic,Electroconductive",Composite,graphite nanosheet;wt%;10,"185C, 40 kN/m2, 15min",,,"Al-Hartomy, Omar A.; Al-Salamy, Falleh; Al-Ghamdi, Ahmed A.; Abdel Fatah, M.; Dishovsky, Nikolay; El-Tantawy, Farid , Journal of Applied Polymer Science , 120 , 6 , 3628-3634 (2011)",,"[polyvinyl  chloride (PVC)] obtained from Tokyo Chemical Industry Co., Japan, [graphite nanosheet] prepared as follows, (acid treating) natural flake graphite treated with mixt. of concd. H2SO4 and HNO3 (4/1 vol) for 24h,  (thermal shocking) subjected to thermal shock at 1100C for 50s to form exfoliated graphite (expansion ratio ca. 400), (ultrasonic irradiation) exfoliated gaphite mixed and saturated with mixt. of EtOH and H2O (70/30), then  subjected to ultrasonic irradiation  to obtain nanosheet, thikness 30-50nm, diam. 10-30mm",Graphite nanosheets and PVC mixed by grinding machine for 30min,,,,,,,,,,,,,,,,,,,,,,,,,,,,,,,,,,,,,,,,,,,,,,,,,,,,,,,,,,,,,,3.3e-06,-5.481486060122113,,Taken from the Fig.7,Four probe technique (digital Keithly electrometer),,,,
44610-4-1-1,P050002,poly(vinyl chloride),Homopolymer,"Polyvinyls, Polyhalo-olefins",C2H3Cl,62.5,,"linear,Thermoplastic,Electroconductive",Composite,graphite nanosheet;wt%;15,"185C, 40 kN/m2, 15min",,"(Tensile testing) l = 150mm, w = 20mm, t = 5mm","Al-Hartomy, Omar A.; Al-Salamy, Falleh; Al-Ghamdi, Ahmed A.; Abdel Fatah, M.; Dishovsky, Nikolay; El-Tantawy, Farid , Journal of Applied Polymer Science , 120 , 6 , 3628-3634 (2011)",,"[polyvinyl  chloride (PVC)] obtained from Tokyo Chemical Industry Co., Japan, [graphite nanosheet] prepared as follows, (acid treating) natural flake graphite treated with mixt. of concd. H2SO4 and HNO3 (4/1 vol) for 24h,  (thermal shocking) subjected to thermal shock at 1100C for 50s to form exfoliated graphite (expansion ratio ca. 400), (ultrasonic irradiation) exfoliated gaphite mixed and saturated with mixt. of EtOH and H2O (70/30), then  subjected to ultrasonic irradiation  to obtain nanosheet, thikness 30-50nm, diam. 10-30mm",Graphite nanosheets and PVC mixed by grinding machine for 30min,,,,,,,,,,,,,,,,,,,,,,,,,,,,,,,,,,,,,,,,,,,,,,,,,,,,,,,,,,,,,,0.00055,-3.2596373105057563,,Taken from the Fig.7,Four probe technique (digital Keithly electrometer),,"(Tensile testing) l = 150mm, w = 20mm, t = 5mm",0.005,-2.3010299956639813
44610-5-1-1,P050002,poly(vinyl chloride),Homopolymer,"Polyvinyls, Polyhalo-olefins",C2H3Cl,62.5,,"linear,Thermoplastic,Electroconductive",Composite,graphite nanosheet;wt%;20,"185C, 40 kN/m2, 15min",,"(Tensile testing) l = 150mm, w = 20mm, t = 5mm","Al-Hartomy, Omar A.; Al-Salamy, Falleh; Al-Ghamdi, Ahmed A.; Abdel Fatah, M.; Dishovsky, Nikolay; El-Tantawy, Farid , Journal of Applied Polymer Science , 120 , 6 , 3628-3634 (2011)",,"[polyvinyl  chloride (PVC)] obtained from Tokyo Chemical Industry Co., Japan, [graphite nanosheet] prepared as follows, (acid treating) natural flake graphite treated with mixt. of concd. H2SO4 and HNO3 (4/1 vol) for 24h,  (thermal shocking) subjected to thermal shock at 1100C for 50s to form exfoliated graphite (expansion ratio ca. 400), (ultrasonic irradiation) exfoliated gaphite mixed and saturated with mixt. of EtOH and H2O (70/30), then  subjected to ultrasonic irradiation  to obtain nanosheet, thikness 30-50nm, diam. 10-30mm",Graphite nanosheets and PVC mixed by grinding machine for 30min,,,,,,,,,,,,,,,,,,,,,,,,,,,,,,,,,,,,,,,,,,,,,,,,,,,,,,,,,,,,,,0.01,-2.0,,Taken from the Fig.7,Four probe technique (digital Keithly electrometer),,"(Tensile testing) l = 150mm, w = 20mm, t = 5mm",0.005,-2.3010299956639813
44610-6-1-1,P050002,poly(vinyl chloride),Homopolymer,"Polyvinyls, Polyhalo-olefins",C2H3Cl,62.5,,"linear,Thermoplastic,Electroconductive",Composite,graphite nanosheet;wt%;25,"185C, 40 kN/m2, 15min",,"(Tensile testing) l = 150mm, w = 20mm, t = 5mm","Al-Hartomy, Omar A.; Al-Salamy, Falleh; Al-Ghamdi, Ahmed A.; Abdel Fatah, M.; Dishovsky, Nikolay; El-Tantawy, Farid , Journal of Applied Polymer Science , 120 , 6 , 3628-3634 (2011)",,"[polyvinyl  chloride (PVC)] obtained from Tokyo Chemical Industry Co., Japan, [graphite nanosheet] prepared as follows, (acid treating) natural flake graphite treated with mixt. of concd. H2SO4 and HNO3 (4/1 vol) for 24h,  (thermal shocking) subjected to thermal shock at 1100C for 50s to form exfoliated graphite (expansion ratio ca. 400), (ultrasonic irradiation) exfoliated gaphite mixed and saturated with mixt. of EtOH and H2O (70/30), then  subjected to ultrasonic irradiation  to obtain nanosheet, thikness 30-50nm, diam. 10-30mm",Graphite nanosheets and PVC mixed by grinding machine for 30min,,,,,,,,,,,,,,,,,,,,,,,,,,,,,,,,,,,,,,,,,,,,,,,,,,,,,,,,,,,,,,0.065,-1.1870866433571443,,Taken from the Fig.7,Four probe technique (digital Keithly electrometer),,"(Tensile testing) l = 150mm, w = 20mm, t = 5mm",0.005,-2.3010299956639813
44610-7-1-1,P050002,poly(vinyl chloride),Homopolymer,"Polyvinyls, Polyhalo-olefins",C2H3Cl,62.5,,"linear,Thermoplastic,Electroconductive",Composite,graphite nanosheet;wt%;30,"185C, 40 kN/m2, 15min",,"(Tensile testing) l = 150mm, w = 20mm, t = 5mm","Al-Hartomy, Omar A.; Al-Salamy, Falleh; Al-Ghamdi, Ahmed A.; Abdel Fatah, M.; Dishovsky, Nikolay; El-Tantawy, Farid , Journal of Applied Polymer Science , 120 , 6 , 3628-3634 (2011)",,"[polyvinyl  chloride (PVC)] obtained from Tokyo Chemical Industry Co., Japan, [graphite nanosheet] prepared as follows, (acid treating) natural flake graphite treated with mixt. of concd. H2SO4 and HNO3 (4/1 vol) for 24h,  (thermal shocking) subjected to thermal shock at 1100C for 50s to form exfoliated graphite (expansion ratio ca. 400), (ultrasonic irradiation) exfoliated gaphite mixed and saturated with mixt. of EtOH and H2O (70/30), then  subjected to ultrasonic irradiation  to obtain nanosheet, thikness 30-50nm, diam. 10-30mm",Graphite nanosheets and PVC mixed by grinding machine for 30min,,,,,,,,,,,,,,,,,,,,,,,,,,,,,,,,,,,,,,,,,,,,,,,,,,,,,,,,,,,,,,0.13,-0.8860566476931632,,Taken from the Fig.7,Four probe technique (digital Keithly electrometer),,"(Tensile testing) l = 150mm, w = 20mm, t = 5mm",0.005,-2.3010299956639813
44622-2-1-1,P040048,poly(methyl methacrylate),Homopolymer,"Polyacrylics, Polyvinyls",C5H8O2,100.12,,"linear,Thermoplastic",Composite,carboxylic acid group functionalized multiwall carbon nanotube(MWCNT);%;0.05,,Film,t=ca.0.5mm,"Das, Mahuya; Ray, Dipa; Bandyopadhyay, Sri; Banerjee, Sourish; Bandyopadhyay, Nil R.; Basumallik, Amitava , Journal of Applied Polymer Science , 120 , 5 , 2954-2961 (2011)",,"[carboxylic acid group functionalized multiwall carbon nanotube(MWCNT)]diameter 10-30nm, length 1-10mm, supplied by Cheap Tube",in situ polymerization,,,,,,,isobutyl methyl ketone(IBMK) solution(polymerized solution) cast and dried,methyl methacrylate(MMA),addition,solution polymn.,,,radical,benzoyl peroxide,MWNT,polymerized at 60C for 2h in the presence of MWCNT under magnetic stirring,,,,isobutyl methyl ketone(IBMK),,,,,,,,,,,,,,,,,,,,,,,,,,,,,,,,,,,,,,,,,,5.15e-13,-12.288192770958808,"70 [C] , sample surface ca.1.0cm2",taken from the Fig.1,two-probe method,70.0,t=ca.0.5mm,0.0005,-3.3010299956639813
44622-3-1-1,P040048,poly(methyl methacrylate),Homopolymer,"Polyacrylics, Polyvinyls",C5H8O2,100.12,,"linear,Thermoplastic",Composite,carboxylic acid group functionalized multiwall carbon nanotube(MWCNT);%;0.05,,Film,t=ca.0.5mm,"Das, Mahuya; Ray, Dipa; Bandyopadhyay, Sri; Banerjee, Sourish; Bandyopadhyay, Nil R.; Basumallik, Amitava , Journal of Applied Polymer Science , 120 , 5 , 2954-2961 (2011)",,"[poly(methyl methacrylate)(PMMA)]Mw=25000, supplied by Himedia Chemicals, [carboxylic acid group functionalized multiwall carbon nanotube(MWCNT)]diameter 10-30nm, length 1-10mm, supplied by Cheap Tube","MWCNT sonicated in IBMK, then PMMA added to the dispersion of MWCNT and further sonicated for 3h",,,,,,,isobutyl methyl ketone(IBMK) dispersion cast and dried,,,,,,,,,,,,,,,,,,,,,,,,,,,,,,,,,,,,,,,,,,,,,,,,,,,,,,,2.5e-12,-11.602059991327964,"70 [C] , sample surface ca.1.0cm2",taken from the Fig.1,two-probe method,70.0,t=ca.0.5mm,0.0005,-3.3010299956639813
44735-3-1-1,P050003,poly(vinylidene fluoride),Homopolymer,Polyhalo-olefins,C2H2F2,64.03,,"linear,Thermoplastic,Semiconductive",Composite,multiwalled carbon nanotube (MWCNT);wt%;0.60;nanotube,,Film,"Film cut on the glass plate into disk shape for resistivity measurement, d=4cm","O'Bryan, G.; Yang, E. L.; Zifer, T.; Wally, K.; Skinner, J. L.; Vance, A. L. , Journal of Applied Polymer Science , 120 , 3 , 1379-1384 (2011)",,"[PVDF] purchased in powder form from Sigma-Aldrich, Mw=1.8E(5), Mn=7.1E(4) (reported), [MWCNT] purchased from Cheap Tubes in powder form, purity>95%, diam.=8-15nm, l=10-50micron","MWCNT directly mixed with PVDF/DMF soln. at 80C, the soln. chilled in ice bath and sonicated for 10min",,,,,,,DMF soln. of the mixt. cast on glass plate and dried in vacuo at 70C,,,,,,,,,,,,,,,,,,,,,,,,,,,,,,,,,,,,,,,,,,,,,,,,,,,,,,,8e-06,-5.096910013008056,23 [C],"RT, taken from the Fig.4",Four-point probe method,23.0,"Film cut on the glass plate into disk shape for resistivity measurement, d=4cm",,
44735-4-1-1,P050003,poly(vinylidene fluoride),Homopolymer,Polyhalo-olefins,C2H2F2,64.03,,"linear,Thermoplastic,Semiconductive,Crystal",Composite,multiwalled carbon nanotube (MWCNT);wt%;1.0;nanotube,,Film,"Film cut on the glass plate into disk shape for resistivity measurement, d=4cm","O'Bryan, G.; Yang, E. L.; Zifer, T.; Wally, K.; Skinner, J. L.; Vance, A. L. , Journal of Applied Polymer Science , 120 , 3 , 1379-1384 (2011)",,"[PVDF] purchased in powder form from Sigma-Aldrich, Mw=1.8E(5), Mn=7.1E(4) (reported), [MWCNT] purchased from Cheap Tubes in powder form, purity>95%, diam.=8-15nm, l=10-50micron","MWCNT directly mixed with PVDF/DMF soln. at 80C, the soln. chilled in ice bath and sonicated for 10min",Crystal,,,,,,DMF soln. of the mixt. cast on glass plate and dried in vacuo at 70C,,,,,,,,,,,,,,,,,,,beta,,,,,,,,,,,,,,,,,,,,,,,,,,,,,,,,,,,,0.03,-1.5228787452803376,23 [C],"RT, taken from the Fig.4",Four-point probe method,23.0,"Film cut on the glass plate into disk shape for resistivity measurement, d=4cm",,
44735-5-1-1,P050003,poly(vinylidene fluoride),Homopolymer,Polyhalo-olefins,C2H2F2,64.03,,"linear,Thermoplastic,Semiconductive",Composite,multiwalled carbon nanotube (MWCNT);wt%;2.0;nanotube,,Film,"(E-cond. measurement) film cut on the glass plate into disk shape for resistivity measurement, d=4cm","O'Bryan, G.; Yang, E. L.; Zifer, T.; Wally, K.; Skinner, J. L.; Vance, A. L. , Journal of Applied Polymer Science , 120 , 3 , 1379-1384 (2011)",,"[PVDF] purchased in powder form from Sigma-Aldrich, Mw=1.8E(5), Mn=7.1E(4) (reported), [MWCNT] purchased from Cheap Tubes in powder form, purity>95%, diam.=8-15nm, l=10-50micron","MWCNT directly mixed with PVDF/DMF soln. at 80C, the soln. chilled in ice bath and sonicated for 10min","Crystal28[%](DSC,)",,,,,,DMF soln. of the mixt. cast on glass plate and dried in vacuo at 70C,,,,,,,,,,,,,,,,,,,,,,,,,,,,,,,,,,,,,,,,,,,,,,,,,,,,,,,0.2,-0.6989700043360187,23 [C],"RT, taken from the Fig.4",Four-point probe method,23.0,"(E-cond. measurement) film cut on the glass plate into disk shape for resistivity measurement, d=4cm",,
44735-6-1-1,P050003,poly(vinylidene fluoride),Homopolymer,Polyhalo-olefins,C2H2F2,64.03,,"linear,Thermoplastic,Semiconductive",Composite,multiwalled carbon nanotube (MWCNT);wt%;3.0;nanotube,,Film,"Film cut on the glass plate into disk shape for resistivity measurement, d=4cm","O'Bryan, G.; Yang, E. L.; Zifer, T.; Wally, K.; Skinner, J. L.; Vance, A. L. , Journal of Applied Polymer Science , 120 , 3 , 1379-1384 (2011)",,"[PVDF] purchased in powder form from Sigma-Aldrich, Mw=1.8E(5), Mn=7.1E(4) (reported), [MWCNT] purchased from Cheap Tubes in powder form, purity>95%, diam.=8-15nm, l=10-50micron","MWCNT directly mixed with PVDF/DMF soln. at 80C, the soln. chilled in ice bath and sonicated for 10min",,,,,,,DMF soln. of the mixt. cast on glass plate and dried in vacuo at 70C,,,,,,,,,,,,,,,,,,,,,,,,,,,,,,,,,,,,,,,,,,,,,,,,,,,,,,,0.3,-0.5228787452803376,23 [C],"RT, taken from the Fig.4",Four-point probe method,23.0,"Film cut on the glass plate into disk shape for resistivity measurement, d=4cm",,
44735-7-1-1,P050003,poly(vinylidene fluoride),Homopolymer,Polyhalo-olefins,C2H2F2,64.03,,"linear,Thermoplastic,Semiconductive",Composite,multiwalled carbon nanotube (MWCNT);wt%;4.0;nanotube,,Film,"Film cut on the glass plate into disk shape for resistivity measurement, d=4cm","O'Bryan, G.; Yang, E. L.; Zifer, T.; Wally, K.; Skinner, J. L.; Vance, A. L. , Journal of Applied Polymer Science , 120 , 3 , 1379-1384 (2011)",,"[PVDF] purchased in powder form from Sigma-Aldrich, Mw=1.8E(5), Mn=7.1E(4) (reported), [MWCNT] purchased from Cheap Tubes in powder form, purity>95%, diam.=8-15nm, l=10-50micron","MWCNT directly mixed with PVDF/DMF soln. at 80C, the soln. chilled in ice bath and sonicated for 10min",,,,,,,DMF soln. of the mixt. cast on glass plate and dried in vacuo at 70C,,,,,,,,,,,,,,,,,,,,,,,,,,,,,,,,,,,,,,,,,,,,,,,,,,,,,,,0.7,-0.1549019599857432,23 [C],"RT, taken from the Fig.4",Four-point probe method,23.0,"Film cut on the glass plate into disk shape for resistivity measurement, d=4cm",,
44758-3-1-2,P150011,poly(bisphenol A carbonate),Homopolymer,Polycarbonates/thiocarbonates,C16H14O3,254.28,,"linear,Thermoplastic",Composite,multiwalled carbon nanotube (MWNT);wt%;3;nanotube,Pressed at 200C and 10MPa for 4min and quenched to 30C by cold water,Sheet,"t=ca.1.5mm, (Vol. resistivity measurement) 19*19mm","Yoon, Howon; Okamoto, Kenzo; Umishita, Kazunori; Yamaguchi, Masayuki , Polymer Composites , 32 , 1 , 97-102 (2010)",,"[PC] Panlite;L-1225Y;Teijin Chemicals, Japan, MFR=11g/10min, Tg=ca.160C (reported), [MWNT] produced by catalytic chemical vapor deposition method using floating reactant method and subsequent thermal treatment up to 2600C, diam.=40-80nm, l=10-20micron, d.=2300kg/m3, masterbatch of PC/MWNT (20wt%) provided by Hodogaya Chemical (Japan)",Masterbatch of PC/MWNT (20wt%) diluted with PC using internal batch-type mixer with kneading disks at 280C and 50rpm for 5min,,,,,,,,,,,,,,,,,,,,,,,,,,,,,,The molded sheet annealed at 250C for 2min in the compression-molding machine,,,,,,,,,,,,,,,,,,,,,,,,,,,,,,,,1e-11,-11.0,"23 [C] , DC voltage current source","RT, taken from the Fig.6",Two-probe method,23.0,"t=ca.1.5mm, (Vol. resistivity measurement) 19*19mm",0.0015,-2.8239087409443187
44758-3-1-3,P150011,poly(bisphenol A carbonate),Homopolymer,Polycarbonates/thiocarbonates,C16H14O3,254.28,,"linear,Thermoplastic",Composite,multiwalled carbon nanotube (MWNT);wt%;3;nanotube,Pressed at 200C and 10MPa for 4min and quenched to 30C by cold water,Sheet,"t=ca.1.5mm, (Vol. resistivity measurement) 19*19mm","Yoon, Howon; Okamoto, Kenzo; Umishita, Kazunori; Yamaguchi, Masayuki , Polymer Composites , 32 , 1 , 97-102 (2010)",,"[PC] Panlite;L-1225Y;Teijin Chemicals, Japan, MFR=11g/10min, Tg=ca.160C (reported), [MWNT] produced by catalytic chemical vapor deposition method using floating reactant method and subsequent thermal treatment up to 2600C, diam.=40-80nm, l=10-20micron, d.=2300kg/m3, masterbatch of PC/MWNT (20wt%) provided by Hodogaya Chemical (Japan)",Masterbatch of PC/MWNT (20wt%) diluted with PC using internal batch-type mixer with kneading disks at 280C and 50rpm for 5min,,,,,,,,,,,,,,,,,,,,,,,,,,,,,,The molded sheet annealed at 260C for 2min in the compression-molding machine,,,,,,,,,,,,,,,,,,,,,,,,,,,,,,,,1e-11,-11.0,"23 [C] , DC voltage current source","RT, taken from the Fig.6",Two-probe method,23.0,"t=ca.1.5mm, (Vol. resistivity measurement) 19*19mm",0.0015,-2.8239087409443187
44758-3-1-4,P150011,poly(bisphenol A carbonate),Homopolymer,Polycarbonates/thiocarbonates,C16H14O3,254.28,,"linear,Thermoplastic",Composite,multiwalled carbon nanotube (MWNT);wt%;3;nanotube,Pressed at 200C and 10MPa for 4min and quenched to 30C by cold water,Sheet,"t=ca.1.5mm, (Vol. resistivity measurement) 19*19mm","Yoon, Howon; Okamoto, Kenzo; Umishita, Kazunori; Yamaguchi, Masayuki , Polymer Composites , 32 , 1 , 97-102 (2010)",,"[PC] Panlite;L-1225Y;Teijin Chemicals, Japan, MFR=11g/10min, Tg=ca.160C (reported), [MWNT] produced by catalytic chemical vapor deposition method using floating reactant method and subsequent thermal treatment up to 2600C, diam.=40-80nm, l=10-20micron, d.=2300kg/m3, masterbatch of PC/MWNT (20wt%) provided by Hodogaya Chemical (Japan)",Masterbatch of PC/MWNT (20wt%) diluted with PC using internal batch-type mixer with kneading disks at 280C and 50rpm for 5min,,,,,,,,,,,,,,,,,,,,,,,,,,,,,,The molded sheet annealed at 270C for 2min in the compression-molding machine,,,,,,,,,,,,,,,,,,,,,,,,,,,,,,,,1e-11,-11.0,"23 [C] , DC voltage current source","RT, taken from the Fig.6",Two-probe method,23.0,"t=ca.1.5mm, (Vol. resistivity measurement) 19*19mm",0.0015,-2.8239087409443187
44758-3-1-5,P150011,poly(bisphenol A carbonate),Homopolymer,Polycarbonates/thiocarbonates,C16H14O3,254.28,,"linear,Thermoplastic",Composite,multiwalled carbon nanotube (MWNT);wt%;3;nanotube,Pressed at 200C and 10MPa for 4min and quenched to 30C by cold water,Sheet,"t=ca.1.5mm, (Vol. resistivity measurement) 19*19mm","Yoon, Howon; Okamoto, Kenzo; Umishita, Kazunori; Yamaguchi, Masayuki , Polymer Composites , 32 , 1 , 97-102 (2010)",,"[PC] Panlite;L-1225Y;Teijin Chemicals, Japan, MFR=11g/10min, Tg=ca.160C (reported), [MWNT] produced by catalytic chemical vapor deposition method using floating reactant method and subsequent thermal treatment up to 2600C, diam.=40-80nm, l=10-20micron, d.=2300kg/m3, masterbatch of PC/MWNT (20wt%) provided by Hodogaya Chemical (Japan)",Masterbatch of PC/MWNT (20wt%) diluted with PC using internal batch-type mixer with kneading disks at 280C and 50rpm for 5min,,,,,,,,,,,,,,,,,,,,,,,,,,,,,,The molded sheet annealed at 280C for 2min in the compression-molding machine,,,,,,,,,,,,,,,,,,,,,,,,,,,,,,,,1.6e-07,-6.795880017344075,"23 [C] , DC voltage current source","RT, taken from the Fig.6",Two-probe method,23.0,"t=ca.1.5mm, (Vol. resistivity measurement) 19*19mm",0.0015,-2.8239087409443187
