Repository: shimakawa-hvg/expt-group-partitioning

# expt-group-partitioning
"Prevention of Leakage in Machine Learning Prediction for Polymer Composite Properties" 

Hajime Shimakawa, Akiko Kumada, and Masahiro Sato

Department of Electrical Engineering & Information Systems, School of Engineering, 
The University of Tokyo, 7-3-1 Hongo, Bunkyo-ku, 113-8656, Tokyo, Japan

## Content
- ```data_EC.csv```: csv file for data used in EC prediction.
- ```data_TC.csv```: csv file for data used in TC prediction.
- ```make_expt_id.ipynb```: jupyternotebook for making expt-id from reference information.
- ```sample_detail_EC.csv```: csv file for sample details used to make expt-id.

File: sample_detail_EC.csv (part 23 of 37)
44758-3-1-6,P150011,poly(bisphenol A carbonate),Homopolymer,Polycarbonates/thiocarbonates,C16H14O3,254.28,,"linear,Thermoplastic",Composite,multiwalled carbon nanotube (MWNT);wt%;3;nanotube,Pressed at 200C and 10MPa for 4min and quenched to 30C by cold water,Sheet,"t=ca.1.5mm, (Vol. resistivity measurement) 19*19mm","Yoon, Howon; Okamoto, Kenzo; Umishita, Kazunori; Yamaguchi, Masayuki , Polymer Composites , 32 , 1 , 97-102 (2010)",,"[PC] Panlite;L-1225Y;Teijin Chemicals, Japan, MFR=11g/10min, Tg=ca.160C (reported), [MWNT] produced by catalytic chemical vapor deposition method using floating reactant method and subsequent thermal treatment up to 2600C, diam.=40-80nm, l=10-20micron, d.=2300kg/m3, masterbatch of PC/MWNT (20wt%) provided by Hodogaya Chemical (Japan)",Masterbatch of PC/MWNT (20wt%) diluted with PC using internal batch-type mixer with kneading disks at 280C and 50rpm for 5min,,,,,,,,,,,,,,,,,,,,,,,,,,,,,,The molded sheet annealed at 290C for 2min in the compression-molding machine,,,,,,,,,,,,,,,,,,,,,,,,,,,,,,,,0.005,-2.3010299956639813,"23 [C] , DC voltage current source","RT, taken from the Fig.6",Two-probe method,23.0,"t=ca.1.5mm, (Vol. resistivity measurement) 19*19mm",0.0015,-2.8239087409443187
44758-3-1-7,P150011,poly(bisphenol A carbonate),Homopolymer,Polycarbonates/thiocarbonates,C16H14O3,254.28,,"linear,Thermoplastic",Composite,multiwalled carbon nanotube (MWNT);wt%;3;nanotube,Pressed at 200C and 10MPa for 4min and quenched to 30C by cold water,Sheet,"t=ca.1.5mm, (Vol. resistivity measurement) 19*19mm","Yoon, Howon; Okamoto, Kenzo; Umishita, Kazunori; Yamaguchi, Masayuki , Polymer Composites , 32 , 1 , 97-102 (2010)",,"[PC] Panlite;L-1225Y;Teijin Chemicals, Japan, MFR=11g/10min, Tg=ca.160C (reported), [MWNT] produced by catalytic chemical vapor deposition method using floating reactant method and subsequent thermal treatment up to 2600C, diam.=40-80nm, l=10-20micron, d.=2300kg/m3, masterbatch of PC/MWNT (20wt%) provided by Hodogaya Chemical (Japan)",Masterbatch of PC/MWNT (20wt%) diluted with PC using internal batch-type mixer with kneading disks at 280C and 50rpm for 5min,,,,,,,,,,,,,,,,,,,,,,,,,,,,,,The molded sheet annealed at 300C for 2min in the compression-molding machine,,,,,,,,,,,,,,,,,,,,,,,,,,,,,,,,0.005,-2.3010299956639813,"23 [C] , DC voltage current source","RT, taken from the Fig.6",Two-probe method,23.0,"t=ca.1.5mm, (Vol. resistivity measurement) 19*19mm",0.0015,-2.8239087409443187
44905-2-1-2,P050003,poly(vinylidene fluoride),Homopolymer,Polyhalo-olefins,C2H2F2,64.03,,"linear,Thermoplastic",Composite,expanded graphite(EG);vol%;1.56;,Compression molded at 230C and 20MPa for 10min,Disk,"t=ca. 1mm, d=12mm","Li, Yuchao; Li, R. K. Y.; Tjong, S. C. , e-Polymers , 019 , 1-13 (2009)",,"[poly(vinylidene fluoride)]Kynar;740;Atofina Chemicals Inc., [EG]GIC, 220-50N, GrafTech Ltd., thermal treated at 700C for ca. 10s",Melt blended in  internal mixer at 220C and 80rpm for 15min,,,,,,,,,,,,,,,,,,,,,,,,,,,,,,80C for 12h,,,,,,,,,,,,,,,,,,,,,,,,,,,,,,,,8e-11,-10.096910013008056,"23 [C] , 100Hz",Taken from the Fig. 9,Impedance analyzer,23.0,"t=ca. 1mm, d=12mm",0.001,-3.0
44905-3-1-2,P050003,poly(vinylidene fluoride),Homopolymer,Polyhalo-olefins,C2H2F2,64.03,,"linear,Thermoplastic",Composite,expanded graphite(EG);vol%;3.14;,Compression molded at 230C and 20MPa for 10min,Disk,"t=ca. 1mm, d=12mm","Li, Yuchao; Li, R. K. Y.; Tjong, S. C. , e-Polymers , 019 , 1-13 (2009)",,"[poly(vinylidene fluoride)]Kynar;740;Atofina Chemicals Inc., [EG]GIC, 220-50N, GrafTech Ltd., thermal treated at 700C for ca. 10s",Melt blended in  internal mixer at 220C and 80rpm for 15min,,,,,,,,,,,,,,,,,,,,,,,,,,,,,,80C for 12h,,,,,,,,,,,,,,,,,,,,,,,,,,,,,,,,1.3e-10,-9.886056647693165,"23 [C] , 100Hz",Taken from the Fig. 9,Impedance analyzer,23.0,"t=ca. 1mm, d=12mm",0.001,-3.0
44905-4-1-2,P050003,poly(vinylidene fluoride),Homopolymer,Polyhalo-olefins,C2H2F2,64.03,,"linear,Thermoplastic",Composite,expanded graphite(EG);vol%;4.73;,Compression molded at 230C and 20MPa for 10min,Disk,"t=ca. 1mm, d=12mm","Li, Yuchao; Li, R. K. Y.; Tjong, S. C. , e-Polymers , 019 , 1-13 (2009)",,"[poly(vinylidene fluoride)]Kynar;740;Atofina Chemicals Inc., [EG]GIC, 220-50N, GrafTech Ltd., thermal treated at 700C for ca. 10s",Melt blended in  internal mixer at 220C and 80rpm for 15min,,,,,,,,,,,,,,,,,,,,,,,,,,,,,,80C for 12h,,,,,,,,,,,,,,,,,,,,,,,,,,,,,,,,4e-10,-9.397940008672036,"23 [C] , 100Hz",Taken from the Fig. 9,Impedance analyzer,23.0,"t=ca. 1mm, d=12mm",0.001,-3.0
44905-5-1-2,P050003,poly(vinylidene fluoride),Homopolymer,Polyhalo-olefins,C2H2F2,64.03,,"linear,Thermoplastic",Composite,expanded graphite(EG);vol%;6.33;,Compression molded at 230C and 20MPa for 10min,Disk,"t=ca. 1mm, d=12mm","Li, Yuchao; Li, R. K. Y.; Tjong, S. C. , e-Polymers , 019 , 1-13 (2009)",,"[poly(vinylidene fluoride)]Kynar;740;Atofina Chemicals Inc., [EG]GIC, 220-50N, GrafTech Ltd., thermal treated at 700C for ca. 10s",Melt blended in  internal mixer at 220C and 80rpm for 15min,,,,,,,,,,,,,,,,,,,,,,,,,,,,,,80C for 12h,,,,,,,,,,,,,,,,,,,,,,,,,,,,,,,,1e-05,-5.0,"23 [C] , 100Hz",Taken from the Fig. 9,Impedance analyzer,23.0,"t=ca. 1mm, d=12mm",0.001,-3.0
44905-6-1-2,P050003,poly(vinylidene fluoride),Homopolymer,Polyhalo-olefins,C2H2F2,64.03,,"linear,Thermoplastic",Composite,expanded graphite(EG);vol%;7.95;,Compression molded at 230C and 20MPa for 10min,Disk,"t=ca. 1mm, d=12mm","Li, Yuchao; Li, R. K. Y.; Tjong, S. C. , e-Polymers , 019 , 1-13 (2009)",,"[poly(vinylidene fluoride)]Kynar;740;Atofina Chemicals Inc., [EG]GIC, 220-50N, GrafTech Ltd., thermal treated at 700C for ca. 10s",Melt blended in  internal mixer at 220C and 80rpm for 15min,,,,,,,,,,,,,,,,,,,,,,,,,,,,,,80C for 12h,,,,,,,,,,,,,,,,,,,,,,,,,,,,,,,,0.0008,-3.096910013008056,"23 [C] , 100Hz",Taken from the Fig. 9,Impedance analyzer,23.0,"t=ca. 1mm, d=12mm",0.001,-3.0
44905-7-1-1,P050003,poly(vinylidene fluoride),Homopolymer,Polyhalo-olefins,C2H2F2,64.03,,"linear,Thermoplastic",Composite,expanded graphite(EG);vol%;11.24;,Compression molded at 230C and 20MPa for 10min,Disk,"t=ca. 1mm, d=12mm","Li, Yuchao; Li, R. K. Y.; Tjong, S. C. , e-Polymers , 019 , 1-13 (2009)",,"[poly(vinylidene fluoride)]Kynar;740;Atofina Chemicals Inc., [EG]GIC, 220-50N, GrafTech Ltd., thermal treated at 700C for ca. 10s",Melt blended in  internal mixer at 220C and 80rpm for 15min,,,,,,,,,,,,,,,,,,,,,,,,,,,,,,80C for 12h,,,,,,,,,,,,,,,,,,,,,,,,,,,,,,,,0.7,-0.1549019599857432,"23 [C] , 100Hz",Taken from the Fig. 9,Impedance analyzer,23.0,"t=ca. 1mm, d=12mm",0.001,-3.0
45023-2-1-2,P010002,poly(prop-1-ene),Homopolymer,Polyolefins,C3H6,42.08,,"linear,Thermoplastic",Composite,carbon black (CB);vol%;2;,,Sheet,1.2cm*0.5cm*0.3cm,"Chu, Chun; Kalaitzidou, Kyriaki , Annual Technical Conference - Society of Plastics Engineers , 68th , 1543-1546 (2010)",,"[PP] Pro-fax;HP564S;Lyondell Bassell, density=0.902g/cm3, MFR=38g/10min (230C/2.16kg), [CB] Ketjenblack;EC-600JD;Akzo Nobel, density=1.8g/cm3",PP pellet and CB melt-mixed via twin-screw extruder at 180C and 250rpm,,,,,,,,,,,,"mold temp=80C, pressure=7.8bar",,,,,,,,,,,,,,,,,,,,,,,,,,,,,,,,,,,,,,,,,,,,,,,,,,3.2e-05,-4.494850021680094,Parallel to the injection molding direction,"Percolation threshold, taken from the Fig.2",Two probe method,,1.2cm*0.5cm*0.3cm,0.003,-2.5228787452803374
45023-3-1-2,P010002,poly(prop-1-ene),Homopolymer,Polyolefins,C3H6,42.08,,"linear,Thermoplastic",Composite,Vapor grown carbon fibers (VGCF);vol%;5;,,Sheet,1.2cm*0.5cm*0.3cm,"Chu, Chun; Kalaitzidou, Kyriaki , Annual Technical Conference - Society of Plastics Engineers , 68th , 1543-1546 (2010)",,"[PP] Pro-fax;HP564S;Lyondell Bassell, density=0.902g/cm3, MFR=38g/10min (230C/2.16kg), [VGCF] PR-19 AG;Pyrograf Products Inc., d=100-200nm, l=30-100micron",PP pellet and VGCF melt-mixed via twin-screw extruder at 180C and 250rpm,,,,,,,,,,,,"mold temp=80C, pressure=7.8bar",,,,,,,,,,,,,,,,,,,,,,,,,,,,,,,,,,,,,,,,,,,,,,,,,,3.3e-06,-5.481486060122113,Parallel to the injection molding direction,"Percolation threshold, taken from the Fig.2",Two probe method,,1.2cm*0.5cm*0.3cm,0.003,-2.5228787452803374
45023-5-1-2,P010002,poly(prop-1-ene),Homopolymer,Polyolefins,C3H6,42.08,,"linear,Thermoplastic",Composite,exfoliated graphite nanoplatelets (XGnP);vol%;12;,,Sheet,1.2cm*0.5cm*0.3cm,"Chu, Chun; Kalaitzidou, Kyriaki , Annual Technical Conference - Society of Plastics Engineers , 68th , 1543-1546 (2010)",,"[PP] Pro-fax;6301;Lyondell Bassell, density=0.902g/cm3, MFR=12g/10min (230C/2.16kg), [XGnP] ;;XG Sciences, Inc., density=2.0g/cm3, d=ca.15micron, t=10-20nm","PP powder coated with XGnP using sonication in isopropanol, then melt-mixed via twin-screw extruder at 180C and 250rpm",,,,,,,,,,,,"mold temp=80C, pressure=7.8bar",,,,,,,,,,,,,,,,,,,,,,,,,,,,,,,,,,,,,,,,,,,,,,,,,,0.0003,-3.5228787452803374,Parallel to the injection molding direction,"Percolation threshold, taken from the Fig.2",Two probe method,,1.2cm*0.5cm*0.3cm,0.003,-2.5228787452803374
45188-2-1-1,P030001,poly(vinyl alcohol),Homopolymer,Polyvinyls,C2H4O,44.05,,"linear,Semiconductive& EMI shielding",Composite,Ag nanowire (AgNw);phr;25;,,Film,t=40micron,"Yu, Yi-Hsiuan; Ma, Chen-Chi M.; Teng, Chih-Chun; Huang, Yuan-Li; Lee, Shie-Heng; Wang, Ikai; Wei, Ming-Hsiung , Materials Chemistry and Physics , 136 , 2-3 , 334-340 (2012)",,"[PVA] Chang Chum Petrochemical Co., [AgNw] d=100-200nm, l=10-15micron, prepared by polyol synthesis method, EtOH suspention",AgNw blended with polymer directry and viscosity ajusted over 8000 mPa by heating,,,,,,,,,,,,,,,,,,,,,,,,,,,,,,,,,,,,,,,,,,,,,,,"Coated on PET film, then heated at 120C over 30min and cured",,,,,,,,,,,,,,,2.4e-10,-9.619788758288394,,Taken from the Fig.1,Four-probe electrical resistivity sensor,,t=40micron,4e-05,-4.3979400086720375
45188-3-1-1,P030001,poly(vinyl alcohol),Homopolymer,Polyvinyls,C2H4O,44.05,,"linear,Semiconductive& EMI shielding",Composite,Ag nanowire (AgNw);phr;50;,,Film,t=40micron,"Yu, Yi-Hsiuan; Ma, Chen-Chi M.; Teng, Chih-Chun; Huang, Yuan-Li; Lee, Shie-Heng; Wang, Ikai; Wei, Ming-Hsiung , Materials Chemistry and Physics , 136 , 2-3 , 334-340 (2012)",,"[PVA] Chang Chum Petrochemical Co., [AgNw] d=100-200nm, l=10-15micron, prepared by polyol synthesis method, EtOH suspention",AgNw blended with polymer directry and viscosity ajusted over 8000 mPa by heating,,,,,,,,,,,,,,,,,,,,,,,,,,,,,,,,,,,,,,,,,,,,,,,"Coated on PET film, then heated at 120C over 30min and cured",,,,,,,,,,,,,,,91.0,1.9590413923210936,,Taken from the Fig.1,Four-probe electrical resistivity sensor,,t=40micron,4e-05,-4.3979400086720375
45188-4-1-1,P030001,poly(vinyl alcohol),Homopolymer,Polyvinyls,C2H4O,44.05,,"linear,Semiconductive& EMI shielding",Composite,Ag nanowire (AgNw);phr;200;,,Film,t=40micron,"Yu, Yi-Hsiuan; Ma, Chen-Chi M.; Teng, Chih-Chun; Huang, Yuan-Li; Lee, Shie-Heng; Wang, Ikai; Wei, Ming-Hsiung , Materials Chemistry and Physics , 136 , 2-3 , 334-340 (2012)",,"[PVA] Chang Chum Petrochemical Co., [AgNw] d=100-200nm, l=10-15micron, prepared by polyol synthesis method, EtOH suspention",AgNw blended with polymer directry and viscosity ajusted over 8000 mPa by heating,,,,,,,,,,,,,,,,,,,,,,,,,,,,,,,,,,,,,,,,,,,,,,,"Coated on PET film, then heated at 120C over 30min and cured",,,,,,,,,,,,,,,5000.0,3.6989700043360174,,Taken from the Fig.1,Four-probe electrical resistivity sensor,,t=40micron,4e-05,-4.3979400086720375
45188-5-1-1,P030001,poly(vinyl alcohol),Homopolymer,Polyvinyls,C2H4O,44.05,,"linear,Semiconductive& EMI shielding",Composite,Ag nanoparticle (AgNp);phr;25;,,Film,t=40micron,"Yu, Yi-Hsiuan; Ma, Chen-Chi M.; Teng, Chih-Chun; Huang, Yuan-Li; Lee, Shie-Heng; Wang, Ikai; Wei, Ming-Hsiung , Materials Chemistry and Physics , 136 , 2-3 , 334-340 (2012)",,"[PVA] Chang Chum Petrochemical Co., [AgNp] Nanopowders Industries Ltd., d50=100nm",AgNp blended with polymer directry and viscosity ajusted over 8000 mPa by heating,,,,,,,,,,,,,,,,,,,,,,,,,,,,,,,,,,,,,,,,,,,,,,,"Coated on PET film, then heated at 120C over 30min and cured",,,,,,,,,,,,,,,2.4e-10,-9.619788758288394,,Taken from the Fig.1,Four-probe electrical resistivity sensor,,t=40micron,4e-05,-4.3979400086720375
45188-6-1-1,P030001,poly(vinyl alcohol),Homopolymer,Polyvinyls,C2H4O,44.05,,"linear,Semiconductive& EMI shielding",Composite,Ag nanoparticle (AgNp);phr;200;,,Film,t=40micron,"Yu, Yi-Hsiuan; Ma, Chen-Chi M.; Teng, Chih-Chun; Huang, Yuan-Li; Lee, Shie-Heng; Wang, Ikai; Wei, Ming-Hsiung , Materials Chemistry and Physics , 136 , 2-3 , 334-340 (2012)",,"[PVA] Chang Chum Petrochemical Co., [AgNp] Nanopowders Industries Ltd., d50=100nm",AgNp blended with polymer directry and viscosity ajusted over 8000 mPa by heating,,,,,,,,,,,,,,,,,,,,,,,,,,,,,,,,,,,,,,,,,,,,,,,"Coated on PET film, then heated at 120C over 30min and cured",,,,,,,,,,,,,,,6.7e-08,-7.173925197299173,,Taken from the Fig.1,Four-probe electrical resistivity sensor,,t=40micron,4e-05,-4.3979400086720375
45188-7-1-1,P030001,poly(vinyl alcohol),Homopolymer,Polyvinyls,C2H4O,44.05,,"linear,Semiconductive& EMI shielding",Composite,Ag nanoparticle (AgNp);phr;400;,,Film,t=40micron,"Yu, Yi-Hsiuan; Ma, Chen-Chi M.; Teng, Chih-Chun; Huang, Yuan-Li; Lee, Shie-Heng; Wang, Ikai; Wei, Ming-Hsiung , Materials Chemistry and Physics , 136 , 2-3 , 334-340 (2012)",,"[PVA] Chang Chum Petrochemical Co., [AgNp] Nanopowders Industries Ltd., d50=100nm",AgNp blended with polymer directry and viscosity ajusted over 8000 mPa by heating,,,,,,,,,,,,,,,,,,,,,,,,,,,,,,,,,,,,,,,,,,,,,,,"Coated on PET film, then heated at 120C over 30min and cured",,,,,,,,,,,,,,,110.0,2.041392685158225,,Taken from the Fig.1,Four-probe electrical resistivity sensor,,t=40micron,4e-05,-4.3979400086720375
45338-2-1-1,P020001,polystyrene,Homopolymer,"Polystyrenes, Polyvinyls",C8H8,104.15,,"linear,Thermoplastic,Semiconductive&Nanocomposite",Composite,multiwalled carbon mamotube (MWCNT);wt%;0.5;nanotube,"180C, 25MPa, 1min",Disk,"d=20mm, t=1mm","Penu, Christian; Hu, Guo-Hua; Fernandez, Amaia; Marchal, Philippe; Choplin, Lionel , Polymer Engineering and Science , 52 , 10 , 2173-2181 (2012)",,"(MWCNT) supplied by Tsinghua University, China, produced by CVD, d=10-20nm, l=0.5-1000micron",,,,,,,,,styrene,addition,bulk polymn.,,,radical,"2,2-azobis(2-methylbutyronitrile) (AMBN)",MWCNT,"MWCNT dispersed in styrene by ultrasonication at 40W for 10s, then the mixt. polymd. under N2 using AMBN by heating for 2h at 80C and 1h at 100, 120, 140, 160 and 180C successively",MWCNT/PS composite granulated and vacuum dried at 80C for 12h,In situ free radical polymn.,,,[Ref.17-21],,,,,,,,,,,,,,,,,,,,,,,,,,,,,,,,,,,,,,,,,5e-12,-11.30102999566398,23 [C],"RT, taken from the Fig.12, percolation threshold determined by electric cond.=0.5wt% MWCNT",Keithley electrometer,23.0,"d=20mm, t=1mm",0.001,-3.0
45338-3-1-2,P020001,polystyrene,Homopolymer,"Polystyrenes, Polyvinyls",C8H8,104.15,,"linear,Thermoplastic,Semiconductive&Nanocomposite",Composite,multiwalled carbon mamotube (MWCNT);wt%;0.6;nanotube,"180C, 25MPa, 1min",Disk,"d=20mm, t=1mm","Penu, Christian; Hu, Guo-Hua; Fernandez, Amaia; Marchal, Philippe; Choplin, Lionel , Polymer Engineering and Science , 52 , 10 , 2173-2181 (2012)",,"(MWCNT) supplied by Tsinghua University, China, produced by CVD, d=10-20nm, l=0.5-1000micron",,,,,,,,,styrene,addition,bulk polymn.,,,radical,"2,2-azobis(2-methylbutyronitrile) (AMBN)",MWCNT,"MWCNT dispersed in styrene by ultrasonication at 40W for 10s, then the mixt. polymd. under N2 using AMBN by heating for 2h at 80C and 1h at 100, 120, 140, 160 and 180C successively",MWCNT/PS composite granulated and vacuum dried at 80C for 12h,In situ free radical polymn.,,,[Ref.17-21],,,,,,,,,,,,,,,,,,,,,,,,,,,,,,,,,,,,,,,,,5e-05,-4.301029995663981,23 [C],"RT, taken from the Fig.12, percolation threshold determined by electric cond.=0.5wt% MWCNT",Keithley electrometer,23.0,"d=20mm, t=1mm",0.001,-3.0
45338-4-1-2,P020001,polystyrene,Homopolymer,"Polystyrenes, Polyvinyls",C8H8,104.15,,"linear,Thermoplastic,Semiconductive&Nanocomposite",Composite,multiwalled carbon mamotube (MWCNT);wt%;0.9;nanotube,"180C, 25MPa, 1min",Disk,"d=20mm, t=1mm","Penu, Christian; Hu, Guo-Hua; Fernandez, Amaia; Marchal, Philippe; Choplin, Lionel , Polymer Engineering and Science , 52 , 10 , 2173-2181 (2012)",,"(MWCNT) supplied by Tsinghua University, China, produced by CVD, d=10-20nm, l=0.5-1000micron",,,,,,,,,styrene,addition,bulk polymn.,,,radical,"2,2-azobis(2-methylbutyronitrile) (AMBN)",MWCNT,"MWCNT dispersed in styrene by ultrasonication at 40W for 10s, then the mixt. polymd. under N2 using AMBN by heating for 2h at 80C and 1h at 100, 120, 140, 160 and 180C successively",MWCNT/PS composite granulated and vacuum dried at 80C for 12h,In situ free radical polymn.,,,[Ref.17-21],,,,,,,,,,,,,,,,,,,,,,,,,,,,,,,,,,,,,,,,,2.2e-05,-4.657577319177793,23 [C],"RT, taken from the Fig.12, percolation threshold determined by electric cond.=0.5wt% MWCNT",Keithley electrometer,23.0,"d=20mm, t=1mm",0.001,-3.0
45338-5-1-2,P020001,polystyrene,Homopolymer,"Polystyrenes, Polyvinyls",C8H8,104.15,,"linear,Thermoplastic,Semiconductive&Nanocomposite",Composite,multiwalled carbon mamotube (MWCNT);wt%;1.0;nanotube,"180C, 25MPa, 1min",Disk,"d=20mm, t=1mm","Penu, Christian; Hu, Guo-Hua; Fernandez, Amaia; Marchal, Philippe; Choplin, Lionel , Polymer Engineering and Science , 52 , 10 , 2173-2181 (2012)",,"(MWCNT) supplied by Tsinghua University, China, produced by CVD, d=10-20nm, l=0.5-1000micron",,,,,,,,,styrene,addition,bulk polymn.,,,radical,"2,2-azobis(2-methylbutyronitrile) (AMBN)",MWCNT,"MWCNT dispersed in styrene by ultrasonication at 40W for 10s, then the mixt. polymd. under N2 using AMBN by heating for 2h at 80C and 1h at 100, 120, 140, 160 and 180C successively",MWCNT/PS composite granulated and vacuum dried at 80C for 12h,In situ free radical polymn.,,,[Ref.17-21],,,,,,,,,,,,,,,,,,,,,,,,,,,,,,,,,,,,,,,,,0.00013,-3.886056647693163,23 [C],"RT, taken from the Fig.12, percolation threshold determined by electric cond.=0.5wt% MWCNT",Keithley electrometer,23.0,"d=20mm, t=1mm",0.001,-3.0
45338-6-1-2,P020001,polystyrene,Homopolymer,"Polystyrenes, Polyvinyls",C8H8,104.15,,"linear,Thermoplastic,Semiconductive&Nanocomposite",Composite,multiwalled carbon mamotube (MWCNT);wt%;1.5;nanotube,"180C, 25MPa, 1min",Disk,"d=20mm, t=1mm","Penu, Christian; Hu, Guo-Hua; Fernandez, Amaia; Marchal, Philippe; Choplin, Lionel , Polymer Engineering and Science , 52 , 10 , 2173-2181 (2012)",,"(MWCNT) supplied by Tsinghua University, China, produced by CVD, d=10-20nm, l=0.5-1000micron",,,,,,,,,styrene,addition,bulk polymn.,,,radical,"2,2-azobis(2-methylbutyronitrile) (AMBN)",MWCNT,"MWCNT dispersed in styrene by ultrasonication at 40W for 10s, then the mixt. polymd. under N2 using AMBN by heating for 2h at 80C and 1h at 100, 120, 140, 160 and 180C successively",MWCNT/PS composite granulated and vacuum dried at 80C for 12h,In situ free radical polymn.,,,[Ref.17-21],,,,,,,,,,,,,,,,,,,,,,,,,,,,,,,,,,,,,,,,,0.00012,-3.9208187539523753,23 [C],"RT, taken from the Fig.12, percolation threshold determined by electric cond.=0.5wt% MWCNT",Keithley electrometer,23.0,"d=20mm, t=1mm",0.001,-3.0
45338-7-1-2,P020001,polystyrene,Homopolymer,"Polystyrenes, Polyvinyls",C8H8,104.15,,"linear,Thermoplastic,Semiconductive&Nanocomposite",Composite,multiwalled carbon mamotube (MWCNT);wt%;3.0;nanotube,"180C, 25MPa, 1min",Disk,"d=20mm, t=1mm","Penu, Christian; Hu, Guo-Hua; Fernandez, Amaia; Marchal, Philippe; Choplin, Lionel , Polymer Engineering and Science , 52 , 10 , 2173-2181 (2012)",,"(MWCNT) supplied by Tsinghua University, China, produced by CVD, d=10-20nm, l=0.5-1000micron",,,,,,,,,styrene,addition,bulk polymn.,,,radical,"2,2-azobis(2-methylbutyronitrile) (AMBN)",MWCNT,"MWCNT dispersed in styrene by ultrasonication at 40W for 10s, then the mixt. polymd. under N2 using AMBN by heating for 2h at 80C and 1h at 100, 120, 140, 160 and 180C successively",MWCNT/PS composite granulated and vacuum dried at 80C for 12h,In situ free radical polymn.,,,[Ref.17-21],,,,,,,,,,,,,,,,,,,,,,,,,,,,,,,,,,,,,,,,,0.0035,-2.4559319556497243,23 [C],"RT, taken from the Fig.12, percolation threshold determined by electric cond.=0.5wt% MWCNT",Keithley electrometer,23.0,"d=20mm, t=1mm",0.001,-3.0
45393-2-1-2,P460064,polyaniline,Homopolymer,Polyimines,C6H5N,91.11,,"linear,Thermoplastic,Semiconductive",Composite,bentonite clay (Bnt),,Film,"t=100micron, 5*5mm","Tilki, T.; Karabulut, O.; Yavuz, M.; Kaplan, A.; Cabuk, M.; Takanoglu, D. , Materials Chemistry and Physics , 135 , 2-3 , 563-568 (2012)",,,Mixed in situ polymn.,,,,,,,,aniline (Ani),polycondensation,,,,,,,,,[sample 8],,,[Ref.9],,,,,,,,,,,,,,,,,,,,,,,,,,,,,,,,,,,,,,,,,0.00191,-2.7189666327522723,300 [K],DC cond. at 300K,I-V measurement (Keithley 2400 source mesure unit),27.0,"t=100micron, 5*5mm",0.0001,-4.0
45393-2-2-2,P460064,polyaniline,Homopolymer,Polyimines,C6H5N,91.11,,"linear,Thermoplastic,Semiconductive",Composite,bentonite clay (Bnt),,Film,"t=100micron, 5*5mm","Tilki, T.; Karabulut, O.; Yavuz, M.; Kaplan, A.; Cabuk, M.; Takanoglu, D. , Materials Chemistry and Physics , 135 , 2-3 , 563-568 (2012)",,,Mixed in situ polymn.,,,,,,,,aniline (Ani),polycondensation,,,,,,,,,[sample D8],,,(Polymn.) [Ref.9],,,,,,,,,,,,,,,,,,,,,,,,,,,PAni/Bnt composite,[Irradn.] PAni/Bnt exposed to 40kGy irradn. using 60Co gamma-sourse,,,,,,,,,,,,,0.00351,-2.454692883534176,300 [K],DC cond. at 300K,I-V measurement (Keithley 2400 source mesure unit),27.0,"t=100micron, 5*5mm",0.0001,-4.0
45463-2-1-1,P010002,poly(prop-1-ene),Homopolymer,Polyolefins,C3H6,42.08,,"linear,Thermoplastic,Semiconductive&Nanocomposite,Crystal",Composite,multiwalled carbon nanotube (MWCNT);wt%;0.05;nanotube,,Sheet,"(Tensile test, DTA) dumbbell-shaped, (Flexural test)bar-shaped","Haque, Md. Akramul; Mina, Md. Forhad; Moshiul Alam, A. K. M.; Rahman, Md. Jellur; Bhuiyan, Md. Abu Hashan; Asano, Tsutomu , Polymer Composites , 33 , 7 , 1094-1104 (2012)",,"[iPP] purchased from BASF, Mw=184700 (reported), [MWCNT] L.MWNTs;1030;Shenzben Nanotech Port Co. Ltd. (China), diam. and length=10-30nm and 5-15micron, resp.","Mixt. of iPP and MWCNTs extruded thrice at 180-200C and 100rpm, then pelletized",Crystal,,it,,,,,,,,,190C,,,,,,,,,,,,,,,,,,,,,,,,,,,,,,,,,,,,,,,,,,,,,,,,,,2.1e-09,-8.67778070526608,23 [C],"DC cond. at RT, taken from the Fig.12",I-V measurement (using digital electrometer and microvoltmeter),23.0,"(Tensile test, DTA) dumbbell-shaped, (Flexural test)bar-shaped",,
45463-3-1-1,P010002,poly(prop-1-ene),Homopolymer,Polyolefins,C3H6,42.08,,"linear,Thermoplastic,Semiconductive&Nanocomposite,Crystal",Composite,multiwalled carbon nanotube (MWCNT);wt%;0.5;nanotube,,Sheet,"(Tensile test, DTA) dumbbell-shaped, (Flexural test)bar-shaped","Haque, Md. Akramul; Mina, Md. Forhad; Moshiul Alam, A. K. M.; Rahman, Md. Jellur; Bhuiyan, Md. Abu Hashan; Asano, Tsutomu , Polymer Composites , 33 , 7 , 1094-1104 (2012)",,"[iPP] purchased from BASF, Mw=184700 (reported), [MWCNT] L.MWNTs;1030;Shenzben Nanotech Port Co. Ltd. (China), diam. and length=10-30nm and 5-15micron, resp.","Mixt. of iPP and MWCNTs extruded thrice at 180-200C and 100rpm, then pelletized",Crystal,,it,,,,,,,,,190C,,,,,,,,,,,,,,,,,,,,,,,,,,,,,,,,,,,,,,,,,,,,,,,,,,2.2e-09,-8.657577319177793,23 [C],"DC cond. at RT, taken from the Fig.12",I-V measurement (using digital electrometer and microvoltmeter),23.0,"(Tensile test, DTA) dumbbell-shaped, (Flexural test)bar-shaped",,
45463-4-1-1,P010002,poly(prop-1-ene),Homopolymer,Polyolefins,C3H6,42.08,,"linear,Thermoplastic,Semiconductive&Nanocomposite,Crystal",Composite,multiwalled carbon nanotube (MWCNT);wt%;2.0;nanotube,,Sheet,"(Tensile test, DTA) dumbbell-shaped, (Flexural test)bar-shaped","Haque, Md. Akramul; Mina, Md. Forhad; Moshiul Alam, A. K. M.; Rahman, Md. Jellur; Bhuiyan, Md. Abu Hashan; Asano, Tsutomu , Polymer Composites , 33 , 7 , 1094-1104 (2012)",,"[iPP] purchased from BASF, Mw=184700 (reported), [MWCNT] L.MWNTs;1030;Shenzben Nanotech Port Co. Ltd. (China), diam. and length=10-30nm and 5-15micron, resp.","Mixt. of iPP and MWCNTs extruded thrice at 180-200C and 100rpm, then pelletized",Crystal,,it,,,,,,,,,190C,,,,,,,,,,,,,Spherulites of alpha-iPP crystal with interplanar distance [l(x-ray)] of 165angstrom (WAXS),alpha,,,,,,,,,,,,,,,,,,,,,,,,,,,,,,,,,,,,3e-09,-8.522878745280337,23 [C],"DC cond. at RT, taken from the Fig.12",I-V measurement (using digital electrometer and microvoltmeter),23.0,"(Tensile test, DTA) dumbbell-shaped, (Flexural test)bar-shaped",,
45469-2-1-1,P100004,poly(hexano-6-lactam),Homopolymer,Polyamides/thioamides,C6H11NO,113.16,,"linear,Thermoplastic,Semiconductive&Electromagnetic interference (EMI) shielding",Composite,stainless steel fiber (SSF);wt%;2;fiber,,Disk,,"Zhang, Yang-Fei; Luo, Yang; Bai, Shu-Lin; Li, Man; Jia, Zhi-Yong , Materials Science Forum , 706-709 , Pt.3 , 1873-1878 (2012)",,(SSF) diam.=12micron,"PA6/SSF granules (L/D=5/3mm) prepared via continuous fiber masterbatch process, then pre-dried PA6/SSF and PA6 granules melt mixed in situ injection molding",Crystal,,,,,,,,,,,Pre-dried PA6/SSF and PA6 granules injection molded into disk,,,,,,,,,,,,,"Cryst. size=1.95nm (XRD), homogeneous distribution of SSFs without the interconnection among the SSFs observed (Optical micrograph)",gamma,,,,,,,,,,,,,,,,,,,,,,,,,,,,,,,,,,,,7.7e-15,-14.113509274827518,Applied voltage=10V,Taken from the Fig.2,Voltage-current method,,,,
45469-3-1-1,P100004,poly(hexano-6-lactam),Homopolymer,Polyamides/thioamides,C6H11NO,113.16,,"linear,Thermoplastic,Semiconductive&Electromagnetic interference (EMI) shielding",Composite,stainless steel fiber (SSF);wt%;4;fiber,,Disk,,"Zhang, Yang-Fei; Luo, Yang; Bai, Shu-Lin; Li, Man; Jia, Zhi-Yong , Materials Science Forum , 706-709 , Pt.3 , 1873-1878 (2012)",,(SSF) diam.=12micron,"PA6/SSF granules (L/D=5/3mm) prepared via continuous fiber masterbatch process, then pre-dried PA6/SSF and PA6 granules melt mixed in situ injection molding",Crystal,,,,,,,,,,,Pre-dried PA6/SSF and PA6 granules injection molded into disk,,,,,,,,,,,,,"Cryst. size=1.77nm (XRD), the conductive network tends to be established among the SSFs (Optical micrograph)",gamma,,,,,,,,,,,,,,,,,,,,,,,,,,,,,,,,,,,,4e-13,-12.397940008672036,Applied voltage=10V,Taken from the Fig.2,Voltage-current method,,,,
45469-4-1-1,P100004,poly(hexano-6-lactam),Homopolymer,Polyamides/thioamides,C6H11NO,113.16,,"linear,Thermoplastic,Semiconductive&Electromagnetic interference (EMI) shielding",Composite,stainless steel fiber (SSF);wt%;6;fiber,,Disk,,"Zhang, Yang-Fei; Luo, Yang; Bai, Shu-Lin; Li, Man; Jia, Zhi-Yong , Materials Science Forum , 706-709 , Pt.3 , 1873-1878 (2012)",,(SSF) diam.=12micron,"PA6/SSF granules (L/D=5/3mm) prepared via continuous fiber masterbatch process, then pre-dried PA6/SSF and PA6 granules melt mixed in situ injection molding",Crystal,,,,,,,,,,,Pre-dried PA6/SSF and PA6 granules injection molded into disk,,,,,,,,,,,,,"Cryst. size=1.85nm (XRD), the conductive network completely formed (Optical micrograph)",gamma,,,,,,,,,,,,,,,,,,,,,,,,,,,,,,,,,,,,4e-05,-4.3979400086720375,Applied voltage=10V,Taken from the Fig.2,Voltage-current method,,,,
45469-5-1-1,P100004,poly(hexano-6-lactam),Homopolymer,Polyamides/thioamides,C6H11NO,113.16,,"linear,Thermoplastic,Semiconductive&Electromagnetic interference (EMI) shielding",Composite,stainless steel fiber (SSF);wt%;8;fiber,,Disk,,"Zhang, Yang-Fei; Luo, Yang; Bai, Shu-Lin; Li, Man; Jia, Zhi-Yong , Materials Science Forum , 706-709 , Pt.3 , 1873-1878 (2012)",,(SSF) diam.=12micron,"PA6/SSF granules (L/D=5/3mm) prepared via continuous fiber masterbatch process, then pre-dried PA6/SSF and PA6 granules melt mixed in situ injection molding",Crystal,,,,,,,,,,,Pre-dried PA6/SSF and PA6 granules injection molded into disk,,,,,,,,,,,,,Cryst. size=1.70nm (XRD),gamma,,,,,,,,,,,,,,,,,,,,,,,,,,,,,,,,,,,,0.002,-2.6989700043360187,Applied voltage=10V,Taken from the Fig.2,Voltage-current method,,,,
45469-6-1-1,P100004,poly(hexano-6-lactam),Homopolymer,Polyamides/thioamides,C6H11NO,113.16,,"linear,Thermoplastic,Semiconductive&Electromagnetic interference (EMI) shielding",Composite,stainless steel fiber (SSF);wt%;10;fiber,,Disk,,"Zhang, Yang-Fei; Luo, Yang; Bai, Shu-Lin; Li, Man; Jia, Zhi-Yong , Materials Science Forum , 706-709 , Pt.3 , 1873-1878 (2012)",,(SSF) diam.=12micron,"PA6/SSF granules (L/D=5/3mm) prepared via continuous fiber masterbatch process, then pre-dried PA6/SSF and PA6 granules melt mixed in situ injection molding",Crystal,,,,,,,,,,,Pre-dried PA6/SSF and PA6 granules injection molded into disk,,,,,,,,,,,,,Cryst. size=1.71nm (XRD),gamma,,,,,,,,,,,,,,,,,,,,,,,,,,,,,,,,,,,,0.002,-2.6989700043360187,Applied voltage=10V,Taken from the Fig.2,Voltage-current method,,,,
45469-7-1-1,P100004,poly(hexano-6-lactam),Homopolymer,Polyamides/thioamides,C6H11NO,113.16,,"linear,Thermoplastic,Semiconductive&Electromagnetic interference (EMI) shielding",Composite,stainless steel fiber (SSF);wt%;12;fiber,,Disk,,"Zhang, Yang-Fei; Luo, Yang; Bai, Shu-Lin; Li, Man; Jia, Zhi-Yong , Materials Science Forum , 706-709 , Pt.3 , 1873-1878 (2012)",,(SSF) diam.=12micron,"PA6/SSF granules (L/D=5/3mm) prepared via continuous fiber masterbatch process, then pre-dried PA6/SSF and PA6 granules melt mixed in situ injection molding",Crystal,,,,,,,,,,,Pre-dried PA6/SSF and PA6 granules injection molded into disk,,,,,,,,,,,,,Cryst. size=2.00nm (XRD),gamma,,,,,,,,,,,,,,,,,,,,,,,,,,,,,,,,,,,,0.001,-3.0,Applied voltage=10V,Taken from the Fig.2,Voltage-current method,,,,
45506-2-1-2,P090176,poly(lactic acid),Homopolymer,Polyesters/thioesters,C3H4O2,72.06,,"linear,Biodegradable,Crystal",Composite,multi-walled carbon nanotubes (MWCNT);wt%;0.1;,,Mat,,"Oliveira, Juliano E.; Zucolotto, Valtencir; Mattoso, Luiz H. C.; Medeiros, Eliton S. , Journal of Nanoscience and Nanotechnology , 12 , 3 , 2733-2741 (2012)",,"[poly(D,L-lactide)(PDLLA)]obtained from Biomater, Mn=7.5E(4)",Dissolved at 6wt% in CHCl3,,,,,,,,,,,,,,,,,,,,,,,,,,,,,,,,,,,,,,,,,,,,,,,,,,"Soln. blow spun under 0.4MPa air,working distance",,,,,,,,,,,,2.6e-08,-7.585026652029182,23 [C],Taken from the Fig.10,4-point probe method,23.0,,,
45506-3-1-2,P090176,poly(lactic acid),Homopolymer,Polyesters/thioesters,C3H4O2,72.06,,"linear,Biodegradable,Crystal",Composite,multi-walled carbon nanotubes (MWCNT);wt%;0.5;,,Mat,,"Oliveira, Juliano E.; Zucolotto, Valtencir; Mattoso, Luiz H. C.; Medeiros, Eliton S. , Journal of Nanoscience and Nanotechnology , 12 , 3 , 2733-2741 (2012)",,"[poly(D,L-lactide)(PDLLA)]obtained from Biomater, Mn=7.5E(4)",Dissolved at 6wt% in CHCl3,,,,,,,,,,,,,,,,,,,,,,,,,,,,,,,,,,,,,,,,,,,,,,,,,,"Soln. blow spun under 0.4MPa air,working distance",,,,,,,,,,,,5.2e-08,-7.2839966563652,23 [C],Taken from the Fig.10,4-point probe method,23.0,,,
45511-2-1-1,P050003,poly(vinylidene fluoride),Homopolymer,Polyhalo-olefins,C2H2F2,64.03,,linear,Composite,pristine-single-walled carbon nanotube(p-SWCNT);wt%;1;,,Disk,"(elctrical cond.)10*10*1mm, (DMA)20*5*1mm","Anson-Casaos, A.; Gonzalez-Dominguez, J. M.; Diez-Pascual, A. M.; Gomez-Fatou, M. A.; Martinez, M. T. , Journal of Physical Chemistry C , 116 , 30 , 16217-16225 (2012)",,"[poly(vinylidene fluoride) (PVDF)]obtained from Aldrich, Mw=ca.5.34E(5), [p-SWCNT]AP-SWCNT, obtained from Carbon Solutions Inc., synthesized by electric arc reactor method using Ni/Y catalyst, containing ca. 30wt% metal residue, av. diam.=1.89nm, av. length=509nm","p-SWCNT and PVDF dispersed and mixed in acetone, then sonicated",,,,,,,,,,,,,,,,,,,,,,,,,"Flat, globular and coralline (by SEM)",,,,,,,,"Acetone evapd. with stirring, air-dried, then pressed at 200C and 2Tm for 2h",,,,,,,,,,,,,,,,,,,,,,,,,,,,,2.07e-11,-10.684029654543082,,DC electrical cond.,Two-probe method,,"(elctrical cond.)10*10*1mm, (DMA)20*5*1mm",0.001,-3.0
45511-3-1-1,P050003,poly(vinylidene fluoride),Homopolymer,Polyhalo-olefins,C2H2F2,64.03,,linear,Composite,pristine-single-walled carbon nanotube(p-SWCNT);wt%;2;,,Disk,"(elctrical cond.)10*10*1mm, (DMA)20*5*1mm","Anson-Casaos, A.; Gonzalez-Dominguez, J. M.; Diez-Pascual, A. M.; Gomez-Fatou, M. A.; Martinez, M. T. , Journal of Physical Chemistry C , 116 , 30 , 16217-16225 (2012)",,"[poly(vinylidene fluoride) (PVDF)]obtained from Aldrich, Mw=ca.5.34E(5), [p-SWCNT]AP-SWCNT, obtained from Carbon Solutions Inc., synthesized by electric arc reactor method using Ni/Y catalyst, containing ca. 30wt% metal residue, av. diam.=1.89nm, av. length=509nm","p-SWCNT and PVDF dispersed and mixed in acetone, then sonicated",,,,,,,,,,,,,,,,,,,,,,,,,"Flat, globular and coralline (by SEM)",,,,,,,,"Acetone evapd. with stirring, air-dried, then pressed at 200C and 2Tm for 2h",,,,,,,,,,,,,,,,,,,,,,,,,,,,,1.5e-06,-5.823908740944319,,"DC electrical cond., taken from the Fig.3",Two-probe method,,"(elctrical cond.)10*10*1mm, (DMA)20*5*1mm",0.001,-3.0
45511-4-1-1,P050003,poly(vinylidene fluoride),Homopolymer,Polyhalo-olefins,C2H2F2,64.03,,linear,Composite,pristine-single-walled carbon nanotube(p-SWCNT);wt%;3;,,Disk,"(elctrical cond.)10*10*1mm, (DMA)20*5*1mm","Anson-Casaos, A.; Gonzalez-Dominguez, J. M.; Diez-Pascual, A. M.; Gomez-Fatou, M. A.; Martinez, M. T. , Journal of Physical Chemistry C , 116 , 30 , 16217-16225 (2012)",,"[poly(vinylidene fluoride) (PVDF)]obtained from Aldrich, Mw=ca.5.34E(5), [p-SWCNT]AP-SWCNT, obtained from Carbon Solutions Inc., synthesized by electric arc reactor method using Ni/Y catalyst, containing ca. 30wt% metal residue, av. diam.=1.89nm, av. length=509nm","p-SWCNT and PVDF dispersed and mixed in acetone, then sonicated",,,,,,,,,,,,,,,,,,,,,,,,,"Flat, globular and coralline (by SEM)",,,,,,,,"Acetone evapd. with stirring, air-dried, then pressed at 200C and 2Tm for 2h",,,,,,,,,,,,,,,,,,,,,,,,,,,,,4.26e-06,-5.370590400897281,,DC electrical cond.,Two-probe method,,"(elctrical cond.)10*10*1mm, (DMA)20*5*1mm",0.001,-3.0
45511-5-1-1,P050003,poly(vinylidene fluoride),Homopolymer,Polyhalo-olefins,C2H2F2,64.03,,linear,Composite,HNO3 treated single-walled carbon nanotube(NIT-SWCNT);wt%;1;,,Disk,"(elctrical cond.)10*10*1mm, (DMA)20*5*1mm","Anson-Casaos, A.; Gonzalez-Dominguez, J. M.; Diez-Pascual, A. M.; Gomez-Fatou, M. A.; Martinez, M. T. , Journal of Physical Chemistry C , 116 , 30 , 16217-16225 (2012)",,"[poly(vinylidene fluoride) (PVDF)]obtained from Aldrich, Mw=ca.5.34E(5), [NIT-SWCNT]pristine-single-walled carbon nanotube(p-SWCNT)refluxed in 1.5M HNO3 for 2h, centrifuged, decanted, filtered, then washed with water, air-dried, finally ground, [p-SWCNT]AP-SWCNT, obtained from Carbon Solutions Inc., synthesized by electric arc reactor method using Ni/Y catalyst, containing ca. 30wt% metal residue, av. diam.=1.89nm, av. length=509nm","NIT-SWCNT and PVDF dispersed and mixed in acetone, then sonicated",,,,,,,,,,,,,,,,,,,,,,,,,Globular and spaghetti-like (by SEM),,,,,,,,"Acetone evapd. with stirring, air-dried, then pressed at 200C and 2Tm for 2h",,,,,,,,,,,,,,,,,,,,,,,,,,,,,8.32e-14,-13.079876673709276,,DC electrical cond.,Two-probe method,,"(elctrical cond.)10*10*1mm, (DMA)20*5*1mm",0.001,-3.0
45511-6-1-1,P050003,poly(vinylidene fluoride),Homopolymer,Polyhalo-olefins,C2H2F2,64.03,,linear,Composite,HNO3 treated single-walled carbon nanotube(NIT-SWCNT);wt%;2;,,Disk,"(elctrical cond.)10*10*1mm, (DMA)20*5*1mm","Anson-Casaos, A.; Gonzalez-Dominguez, J. M.; Diez-Pascual, A. M.; Gomez-Fatou, M. A.; Martinez, M. T. , Journal of Physical Chemistry C , 116 , 30 , 16217-16225 (2012)",,"[poly(vinylidene fluoride) (PVDF)]obtained from Aldrich, Mw=ca.5.34E(5), [NIT-SWCNT]pristine-single-walled carbon nanotube(p-SWCNT)refluxed in 1.5M HNO3 for 2h, centrifuged, decanted, filtered, then washed with water, air-dried, finally ground, [p-SWCNT]AP-SWCNT, obtained from Carbon Solutions Inc., synthesized by electric arc reactor method using Ni/Y catalyst, containing ca. 30wt% metal residue, av. diam.=1.89nm, av. length=509nm","NIT-SWCNT and PVDF dispersed and mixed in acetone, then sonicated",,,,,,,,,,,,,,,,,,,,,,,,,Globular and spaghetti-like (by SEM),,,,,,,,"Acetone evapd. with stirring, air-dried, then pressed at 200C and 2Tm for 2h",,,,,,,,,,,,,,,,,,,,,,,,,,,,,1.2e-13,-12.920818753952377,,"DC electrical cond., taken from the Fig.3",Two-probe method,,"(elctrical cond.)10*10*1mm, (DMA)20*5*1mm",0.001,-3.0
45511-7-1-1,P050003,poly(vinylidene fluoride),Homopolymer,Polyhalo-olefins,C2H2F2,64.03,,linear,Composite,HNO3 treated single-walled carbon nanotube(NIT-SWCNT);wt%;3;,,Disk,"(elctrical cond.)10*10*1mm, (DMA)20*5*1mm","Anson-Casaos, A.; Gonzalez-Dominguez, J. M.; Diez-Pascual, A. M.; Gomez-Fatou, M. A.; Martinez, M. T. , Journal of Physical Chemistry C , 116 , 30 , 16217-16225 (2012)",,"[poly(vinylidene fluoride) (PVDF)]obtained from Aldrich, Mw=ca.5.34E(5), [NIT-SWCNT]pristine-single-walled carbon nanotube(p-SWCNT)refluxed in 1.5M HNO3 for 2h, centrifuged, decanted, filtered, then washed with water, air-dried, finally ground, [p-SWCNT]AP-SWCNT, obtained from Carbon Solutions Inc., synthesized by electric arc reactor method using Ni/Y catalyst, containing ca. 30wt% metal residue, av. diam.=1.89nm, av. length=509nm","NIT-SWCNT and PVDF dispersed and mixed in acetone, then sonicated",,,,,,,,,,,,,,,,,,,,,,,,,Globular and spaghetti-like (by SEM),,,,,,,,"Acetone evapd. with stirring, air-dried, then pressed at 200C and 2Tm for 2h",,,,,,,,,,,,,,,,,,,,,,,,,,,,,8.27e-14,-13.082494490447454,,DC electrical cond.,Two-probe method,,"(elctrical cond.)10*10*1mm, (DMA)20*5*1mm",0.001,-3.0
45511-8-1-1,P050003,poly(vinylidene fluoride),Homopolymer,Polyhalo-olefins,C2H2F2,64.03,,linear,Composite,HNO3 treated single-walled carbon nanotube(NIT-SWCNT);wt%;5;,,Disk,"(elctrical cond.)10*10*1mm, (DMA)20*5*1mm","Anson-Casaos, A.; Gonzalez-Dominguez, J. M.; Diez-Pascual, A. M.; Gomez-Fatou, M. A.; Martinez, M. T. , Journal of Physical Chemistry C , 116 , 30 , 16217-16225 (2012)",,"[poly(vinylidene fluoride) (PVDF)]obtained from Aldrich, Mw=ca.5.34E(5), [NIT-SWCNT]pristine-single-walled carbon nanotube(p-SWCNT)refluxed in 1.5M HNO3 for 2h, centrifuged, decanted, filtered, then washed with water, air-dried, finally ground, [p-SWCNT]AP-SWCNT, obtained from Carbon Solutions Inc., synthesized by electric arc reactor method using Ni/Y catalyst, containing ca. 30wt% metal residue, av. diam.=1.89nm, av. length=509nm","NIT-SWCNT and PVDF dispersed and mixed in acetone, then sonicated",,,,,,,,,,,,,,,,,,,,,,,,,Globular and spaghetti-like (by SEM),,,,,,,,"Acetone evapd. with stirring, air-dried, then pressed at 200C and 2Tm for 2h",,,,,,,,,,,,,,,,,,,,,,,,,,,,,5.2e-14,-13.2839966563652,,"DC electrical cond., taken from the Fig.3",Two-probe method,,"(elctrical cond.)10*10*1mm, (DMA)20*5*1mm",0.001,-3.0
45511-9-1-1,P050003,poly(vinylidene fluoride),Homopolymer,Polyhalo-olefins,C2H2F2,64.03,,linear,Composite,HNO3 treated single-walled carbon nanotube(NIT-SWCNT);wt%;6;,,Disk,"(elctrical cond.)10*10*1mm, (DMA)20*5*1mm","Anson-Casaos, A.; Gonzalez-Dominguez, J. M.; Diez-Pascual, A. M.; Gomez-Fatou, M. A.; Martinez, M. T. , Journal of Physical Chemistry C , 116 , 30 , 16217-16225 (2012)",,"[poly(vinylidene fluoride) (PVDF)]obtained from Aldrich, Mw=ca.5.34E(5), [NIT-SWCNT]pristine-single-walled carbon nanotube(p-SWCNT)refluxed in 1.5M HNO3 for 2h, centrifuged, decanted, filtered, then washed with water, air-dried, finally ground, [p-SWCNT]AP-SWCNT, obtained from Carbon Solutions Inc., synthesized by electric arc reactor method using Ni/Y catalyst, containing ca. 30wt% metal residue, av. diam.=1.89nm, av. length=509nm","NIT-SWCNT and PVDF dispersed and mixed in acetone, then sonicated",,,,,,,,,,,,,,,,,,,,,,,,,Globular and spaghetti-like (by SEM),,,,,,,,"Acetone evapd. with stirring, air-dried, then pressed at 200C and 2Tm for 2h",,,,,,,,,,,,,,,,,,,,,,,,,,,,,4.7e-11,-10.327902142064282,,"DC electrical cond., taken from the Fig.3",Two-probe method,,"(elctrical cond.)10*10*1mm, (DMA)20*5*1mm",0.001,-3.0
