Repository: shimakawa-hvg/expt-group-partitioning

# expt-group-partitioning
"Prevention of Leakage in Machine Learning Prediction for Polymer Composite Properties" 

Hajime Shimakawa, Akiko Kumada, and Masahiro Sato

Department of Electrical Engineering & Information Systems, School of Engineering, 
The University of Tokyo, 7-3-1 Hongo, Bunkyo-ku, 113-8656, Tokyo, Japan

## Content
- ```data_EC.csv```: csv file for data used in EC prediction.
- ```data_TC.csv```: csv file for data used in TC prediction.
- ```make_expt_id.ipynb```: jupyternotebook for making expt-id from reference information.
- ```sample_detail_EC.csv```: csv file for sample details used to make expt-id.

File: sample_detail_EC.csv (part 24 of 37)
45511-10-1-1,P050003,poly(vinylidene fluoride),Homopolymer,Polyhalo-olefins,C2H2F2,64.03,,linear,Composite,HNO3 treated single-walled carbon nanotube(NIT-SWCNT);wt%;7;,,Disk,"(elctrical cond.)10*10*1mm, (DMA)20*5*1mm","Anson-Casaos, A.; Gonzalez-Dominguez, J. M.; Diez-Pascual, A. M.; Gomez-Fatou, M. A.; Martinez, M. T. , Journal of Physical Chemistry C , 116 , 30 , 16217-16225 (2012)",,"[poly(vinylidene fluoride) (PVDF)]obtained from Aldrich, Mw=ca.5.34E(5), [NIT-SWCNT]pristine-single-walled carbon nanotube(p-SWCNT)refluxed in 1.5M HNO3 for 2h, centrifuged, decanted, filtered, then washed with water, air-dried, finally ground, [p-SWCNT]AP-SWCNT, obtained from Carbon Solutions Inc., synthesized by electric arc reactor method using Ni/Y catalyst, containing ca. 30wt% metal residue, av. diam.=1.89nm, av. length=509nm","NIT-SWCNT and PVDF dispersed and mixed in acetone, then sonicated",,,,,,,,,,,,,,,,,,,,,,,,,Globular and spaghetti-like (by SEM),,,,,,,,"Acetone evapd. with stirring, air-dried, then pressed at 200C and 2Tm for 2h",,,,,,,,,,,,,,,,,,,,,,,,,,,,,1e-07,-7.0,,"DC electrical cond., taken from the Fig.3",Two-probe method,,"(elctrical cond.)10*10*1mm, (DMA)20*5*1mm",0.001,-3.0
45511-11-1-1,P050003,poly(vinylidene fluoride),Homopolymer,Polyhalo-olefins,C2H2F2,64.03,,linear,Composite,HNO3 treated single-walled carbon nanotube(NIT-SWCNT);wt%;10;,,Disk,"(elctrical cond.)10*10*1mm, (DMA)20*5*1mm","Anson-Casaos, A.; Gonzalez-Dominguez, J. M.; Diez-Pascual, A. M.; Gomez-Fatou, M. A.; Martinez, M. T. , Journal of Physical Chemistry C , 116 , 30 , 16217-16225 (2012)",,"[poly(vinylidene fluoride) (PVDF)]obtained from Aldrich, Mw=ca.5.34E(5), [NIT-SWCNT]pristine-single-walled carbon nanotube(p-SWCNT)refluxed in 1.5M HNO3 for 2h, centrifuged, decanted, filtered, then washed with water, air-dried, finally ground, [p-SWCNT]AP-SWCNT, obtained from Carbon Solutions Inc., synthesized by electric arc reactor method using Ni/Y catalyst, containing ca. 30wt% metal residue, av. diam.=1.89nm, av. length=509nm","NIT-SWCNT and PVDF dispersed and mixed in acetone, then sonicated",,,,,,,,,,,,,,,,,,,,,,,,,Globular and spaghetti-like (by SEM),,,,,,,,"Acetone evapd. with stirring, air-dried, then pressed at 200C and 2Tm for 2h",,,,,,,,,,,,,,,,,,,,,,,,,,,,,6.3e-06,-5.200659450546418,,"DC electrical cond., taken from the Fig.3",Two-probe method,,"(elctrical cond.)10*10*1mm, (DMA)20*5*1mm",0.001,-3.0
45511-12-1-1,P050003,poly(vinylidene fluoride),Homopolymer,Polyhalo-olefins,C2H2F2,64.03,,linear,Composite,methyl group functionalized single-walled carbon nanotube(MET-SWCNT);wt%;1;,,Disk,"(elctrical cond.)10*10*1mm, (DMA)20*5*1mm","Anson-Casaos, A.; Gonzalez-Dominguez, J. M.; Diez-Pascual, A. M.; Gomez-Fatou, M. A.; Martinez, M. T. , Journal of Physical Chemistry C , 116 , 30 , 16217-16225 (2012)",,"[poly(vinylidene fluoride) (PVDF)]obtained from Aldrich, Mw=ca.5.34E(5), [MET-SWCNT]pristine-single-walled carbon nanotube(p-SWCNT)reduced with Na naphthalide radical ion soln. in THF under Ar, then reacted with DMSO overnight, centrifuged, washed with water, finally refluxed in 3M HCl for 3h, 1methyl group/11carbon atoms, [p-SWCNT]AP-SWCNT, obtained from Carbon Solutions Inc., synthesized by electric arc reactor method using Ni/Y catalyst, containing ca. 30wt% metal residue, av. diam.=1.89nm, av. length=509nm","MET-SWCNT and PVDF dispersed and mixed in acetone, then sonicated",,,,,,,,,,,,,,,,,,,,,,,,,"Flat, globular and spaghetti-like (by SEM)",,,,,,,,"Acetone evapd. with stirring, air-dried, then pressed at 200C and 2Tm for 2h",,,,,,,,,,,,,,,,,,,,,,,,,,,,,1.42e-13,-12.847711655616944,,DC electrical cond.,Two-probe method,,"(elctrical cond.)10*10*1mm, (DMA)20*5*1mm",0.001,-3.0
45511-13-1-1,P050003,poly(vinylidene fluoride),Homopolymer,Polyhalo-olefins,C2H2F2,64.03,,linear,Composite,methyl group functionalized single-walled carbon nanotube(MET-SWCNT);wt%;2;,,Disk,"(elctrical cond.)10*10*1mm, (DMA)20*5*1mm","Anson-Casaos, A.; Gonzalez-Dominguez, J. M.; Diez-Pascual, A. M.; Gomez-Fatou, M. A.; Martinez, M. T. , Journal of Physical Chemistry C , 116 , 30 , 16217-16225 (2012)",,"[poly(vinylidene fluoride) (PVDF)]obtained from Aldrich, Mw=ca.5.34E(5), [MET-SWCNT]pristine-single-walled carbon nanotube(p-SWCNT)reduced with Na naphthalide radical ion soln. in THF under Ar, then reacted with DMSO overnight, centrifuged, washed with water, finally refluxed in 3M HCl for 3h, 1methyl group/11carbon atoms, [p-SWCNT]AP-SWCNT, obtained from Carbon Solutions Inc., synthesized by electric arc reactor method using Ni/Y catalyst, containing ca. 30wt% metal residue, av. diam.=1.89nm, av. length=509nm","MET-SWCNT and PVDF dispersed and mixed in acetone, then sonicated",,,,,,,,,,,,,,,,,,,,,,,,,"Flat, globular and spaghetti-like (by SEM)",,,,,,,,"Acetone evapd. with stirring, air-dried, then pressed at 200C and 2Tm for 2h",,,,,,,,,,,,,,,,,,,,,,,,,,,,,1.4e-13,-12.853871964321762,,"DC electrical cond., taken from the Fig.3",Two-probe method,,"(elctrical cond.)10*10*1mm, (DMA)20*5*1mm",0.001,-3.0
45511-14-1-1,P050003,poly(vinylidene fluoride),Homopolymer,Polyhalo-olefins,C2H2F2,64.03,,linear,Composite,methyl group functionalized single-walled carbon nanotube(MET-SWCNT);wt%;3;,,Disk,"(elctrical cond.)10*10*1mm, (DMA)20*5*1mm","Anson-Casaos, A.; Gonzalez-Dominguez, J. M.; Diez-Pascual, A. M.; Gomez-Fatou, M. A.; Martinez, M. T. , Journal of Physical Chemistry C , 116 , 30 , 16217-16225 (2012)",,"[poly(vinylidene fluoride) (PVDF)]obtained from Aldrich, Mw=ca.5.34E(5), [MET-SWCNT]pristine-single-walled carbon nanotube(p-SWCNT)reduced with Na naphthalide radical ion soln. in THF under Ar, then reacted with DMSO overnight, centrifuged, washed with water, finally refluxed in 3M HCl for 3h, 1methyl group/11carbon atoms, [p-SWCNT]AP-SWCNT, obtained from Carbon Solutions Inc., synthesized by electric arc reactor method using Ni/Y catalyst, containing ca. 30wt% metal residue, av. diam.=1.89nm, av. length=509nm","MET-SWCNT and PVDF dispersed and mixed in acetone, then sonicated",,,,,,,,,,,,,,,,,,,,,,,,,"Flat, globular and spaghetti-like (by SEM)",,,,,,,,"Acetone evapd. with stirring, air-dried, then pressed at 200C and 2Tm for 2h",,,,,,,,,,,,,,,,,,,,,,,,,,,,,2.36e-13,-12.627087997029893,,DC electrical cond.,Two-probe method,,"(elctrical cond.)10*10*1mm, (DMA)20*5*1mm",0.001,-3.0
45511-15-1-1,P050003,poly(vinylidene fluoride),Homopolymer,Polyhalo-olefins,C2H2F2,64.03,,linear,Composite,methyl group functionalized single-walled carbon nanotube(MET-SWCNT);wt%;5;,,Disk,"(elctrical cond.)10*10*1mm, (DMA)20*5*1mm","Anson-Casaos, A.; Gonzalez-Dominguez, J. M.; Diez-Pascual, A. M.; Gomez-Fatou, M. A.; Martinez, M. T. , Journal of Physical Chemistry C , 116 , 30 , 16217-16225 (2012)",,"[poly(vinylidene fluoride) (PVDF)]obtained from Aldrich, Mw=ca.5.34E(5), [MET-SWCNT]pristine-single-walled carbon nanotube(p-SWCNT)reduced with Na naphthalide radical ion soln. in THF under Ar, then reacted with DMSO overnight, centrifuged, washed with water, finally refluxed in 3M HCl for 3h, 1methyl group/11carbon atoms, [p-SWCNT]AP-SWCNT, obtained from Carbon Solutions Inc., synthesized by electric arc reactor method using Ni/Y catalyst, containing ca. 30wt% metal residue, av. diam.=1.89nm, av. length=509nm","MET-SWCNT and PVDF dispersed and mixed in acetone, then sonicated",,,,,,,,,,,,,,,,,,,,,,,,,"Flat, globular and spaghetti-like (by SEM)",,,,,,,,"Acetone evapd. with stirring, air-dried, then pressed at 200C and 2Tm for 2h",,,,,,,,,,,,,,,,,,,,,,,,,,,,,9.2e-13,-12.036212172654444,,"DC electrical cond., taken from the Fig.3",Two-probe method,,"(elctrical cond.)10*10*1mm, (DMA)20*5*1mm",0.001,-3.0
45511-16-1-1,P050003,poly(vinylidene fluoride),Homopolymer,Polyhalo-olefins,C2H2F2,64.03,,linear,Composite,heptadecafluorooctyl(PFO)phenyl group functionalized single-walled carbon nanotube(PFO-SWCNT);wt%;1;,,Disk,"(elctrical cond.)10*10*1mm, (DMA)20*5*1mm","Anson-Casaos, A.; Gonzalez-Dominguez, J. M.; Diez-Pascual, A. M.; Gomez-Fatou, M. A.; Martinez, M. T. , Journal of Physical Chemistry C , 116 , 30 , 16217-16225 (2012)",,"[poly(vinylidene fluoride) (PVDF)]obtained from Aldrich, Mw=ca.5.34E(5), [PFO-SWCNT]acetonitrile soln. of heptadecafluorooctyl aniline added to  pristine-single-walled carbon nanotube(p-SWCNT) dispersion in DMF and mixed at 60C with stirring, then added isoamyl nitrite, left at 60C overnight, vacuum filtered, finally washed with DMF and MeOH, 1functional group/520carbon atoms, [p-SWCNT]AP-SWCNT, obtained from Carbon Solutions Inc., synthesized by electric arc reactor method using Ni/Y catalyst, containing ca. 30wt% metal residue, av. diam.=1.89nm, av. length=509nm","PFO-SWCNT and PVDF dispersed and mixed in acetone, then sonicated",,,,,,,,,,,,,,,,,,,,,,,,,"Flat, globular, dotted and spaghetti-like (by SEM)",,,,,,,,"Acetone evapd. with stirring, air-dried, then pressed at 200C and 2Tm for 2h",,,,,,,,,,,,,,,,,,,,,,,,,,,,,8.12e-14,-13.090443970758823,,DC electrical cond.,Two-probe method,,"(elctrical cond.)10*10*1mm, (DMA)20*5*1mm",0.001,-3.0
45511-17-1-1,P050003,poly(vinylidene fluoride),Homopolymer,Polyhalo-olefins,C2H2F2,64.03,,linear,Composite,heptadecafluorooctyl(PFO)phenyl group functionalized single-walled carbon nanotube(PFO-SWCNT);wt%;2;,,Disk,"(elctrical cond.)10*10*1mm, (DMA)20*5*1mm","Anson-Casaos, A.; Gonzalez-Dominguez, J. M.; Diez-Pascual, A. M.; Gomez-Fatou, M. A.; Martinez, M. T. , Journal of Physical Chemistry C , 116 , 30 , 16217-16225 (2012)",,"[poly(vinylidene fluoride) (PVDF)]obtained from Aldrich, Mw=ca.5.34E(5), [PFO-SWCNT]acetonitrile soln. of heptadecafluorooctyl aniline added to  pristine-single-walled carbon nanotube(p-SWCNT) dispersion in DMF and mixed at 60C with stirring, then added isoamyl nitrite, left at 60C overnight, vacuum filtered, finally washed with DMF and MeOH, 1functional group/520carbon atoms, [p-SWCNT]AP-SWCNT, obtained from Carbon Solutions Inc., synthesized by electric arc reactor method using Ni/Y catalyst, containing ca. 30wt% metal residue, av. diam.=1.89nm, av. length=509nm","PFO-SWCNT and PVDF dispersed and mixed in acetone, then sonicated",,,,,,,,,,,,,,,,,,,,,,,,,"Flat, globular, dotted and spaghetti-like (by SEM)",,,,,,,,"Acetone evapd. with stirring, air-dried, then pressed at 200C and 2Tm for 2h",,,,,,,,,,,,,,,,,,,,,,,,,,,,,1.4e-13,-12.853871964321762,,"DC electrical cond., taken from the Fig.3",Two-probe method,,"(elctrical cond.)10*10*1mm, (DMA)20*5*1mm",0.001,-3.0
45511-18-1-1,P050003,poly(vinylidene fluoride),Homopolymer,Polyhalo-olefins,C2H2F2,64.03,,linear,Composite,heptadecafluorooctyl(PFO)phenyl group functionalized single-walled carbon nanotube(PFO-SWCNT);wt%;3;,,Disk,"(elctrical cond.)10*10*1mm, (DMA)20*5*1mm","Anson-Casaos, A.; Gonzalez-Dominguez, J. M.; Diez-Pascual, A. M.; Gomez-Fatou, M. A.; Martinez, M. T. , Journal of Physical Chemistry C , 116 , 30 , 16217-16225 (2012)",,"[poly(vinylidene fluoride) (PVDF)]obtained from Aldrich, Mw=ca.5.34E(5), [PFO-SWCNT]acetonitrile soln. of heptadecafluorooctyl aniline added to  pristine-single-walled carbon nanotube(p-SWCNT) dispersion in DMF and mixed at 60C with stirring, then added isoamyl nitrite, left at 60C overnight, vacuum filtered, finally washed with DMF and MeOH, 1functional group/520carbon atoms, [p-SWCNT]AP-SWCNT, obtained from Carbon Solutions Inc., synthesized by electric arc reactor method using Ni/Y catalyst, containing ca. 30wt% metal residue, av. diam.=1.89nm, av. length=509nm","PFO-SWCNT and PVDF dispersed and mixed in acetone, then sonicated",,,,,,,,,,,,,,,,,,,,,,,,,"Flat, globular, dotted and spaghetti-like (by SEM)",,,,,,,,"Acetone evapd. with stirring, air-dried, then pressed at 200C and 2Tm for 2h",,,,,,,,,,,,,,,,,,,,,,,,,,,,,6.78e-14,-13.168770306132936,,DC electrical cond.,Two-probe method,,"(elctrical cond.)10*10*1mm, (DMA)20*5*1mm",0.001,-3.0
45511-19-1-1,P050003,poly(vinylidene fluoride),Homopolymer,Polyhalo-olefins,C2H2F2,64.03,,linear,Composite,heptadecafluorooctyl(PFO)phenyl group functionalized single-walled carbon nanotube(PFO-SWCNT);wt%;4;,,Disk,"(elctrical cond.)10*10*1mm, (DMA)20*5*1mm","Anson-Casaos, A.; Gonzalez-Dominguez, J. M.; Diez-Pascual, A. M.; Gomez-Fatou, M. A.; Martinez, M. T. , Journal of Physical Chemistry C , 116 , 30 , 16217-16225 (2012)",,"[poly(vinylidene fluoride) (PVDF)]obtained from Aldrich, Mw=ca.5.34E(5), [PFO-SWCNT]acetonitrile soln. of heptadecafluorooctyl aniline added to  pristine-single-walled carbon nanotube(p-SWCNT) dispersion in DMF and mixed at 60C with stirring, then added isoamyl nitrite, left at 60C overnight, vacuum filtered, finally washed with DMF and MeOH, 1functional group/520carbon atoms, [p-SWCNT]AP-SWCNT, obtained from Carbon Solutions Inc., synthesized by electric arc reactor method using Ni/Y catalyst, containing ca. 30wt% metal residue, av. diam.=1.89nm, av. length=509nm","PFO-SWCNT and PVDF dispersed and mixed in acetone, then sonicated",,,,,,,,,,,,,,,,,,,,,,,,,"Flat, globular, dotted and spaghetti-like (by SEM)",,,,,,,,"Acetone evapd. with stirring, air-dried, then pressed at 200C and 2Tm for 2h",,,,,,,,,,,,,,,,,,,,,,,,,,,,,4.5e-09,-8.346787486224656,,"DC electrical cond., taken from the Fig.3",Two-probe method,,"(elctrical cond.)10*10*1mm, (DMA)20*5*1mm",0.001,-3.0
45511-20-1-1,P050003,poly(vinylidene fluoride),Homopolymer,Polyhalo-olefins,C2H2F2,64.03,,linear,Composite,heptadecafluorooctyl(PFO)phenyl group functionalized single-walled carbon nanotube(PFO-SWCNT);wt%;4.6;,,Disk,"(elctrical cond.)10*10*1mm, (DMA)20*5*1mm","Anson-Casaos, A.; Gonzalez-Dominguez, J. M.; Diez-Pascual, A. M.; Gomez-Fatou, M. A.; Martinez, M. T. , Journal of Physical Chemistry C , 116 , 30 , 16217-16225 (2012)",,"[poly(vinylidene fluoride) (PVDF)]obtained from Aldrich, Mw=ca.5.34E(5), [PFO-SWCNT]acetonitrile soln. of heptadecafluorooctyl aniline added to  pristine-single-walled carbon nanotube(p-SWCNT) dispersion in DMF and mixed at 60C with stirring, then added isoamyl nitrite, left at 60C overnight, vacuum filtered, finally washed with DMF and MeOH, 1functional group/520carbon atoms, [p-SWCNT]AP-SWCNT, obtained from Carbon Solutions Inc., synthesized by electric arc reactor method using Ni/Y catalyst, containing ca. 30wt% metal residue, av. diam.=1.89nm, av. length=509nm","PFO-SWCNT and PVDF dispersed and mixed in acetone, then sonicated",,,,,,,,,,,,,,,,,,,,,,,,,"Flat, globular, dotted and spaghetti-like (by SEM)",,,,,,,,"Acetone evapd. with stirring, air-dried, then pressed at 200C and 2Tm for 2h",,,,,,,,,,,,,,,,,,,,,,,,,,,,,5.9e-07,-6.229147988357856,,"DC electrical cond., taken from the Fig.3",Two-probe method,,"(elctrical cond.)10*10*1mm, (DMA)20*5*1mm",0.001,-3.0
45511-21-1-1,P050003,poly(vinylidene fluoride),Homopolymer,Polyhalo-olefins,C2H2F2,64.03,,linear,Composite,poly(methyl methacrylate)(PMMA) functionalized single-walled carbon nanotube(MMA-SWCNT);wt%;1;,,Disk,"(elctrical cond.)10*10*1mm, (DMA)20*5*1mm","Anson-Casaos, A.; Gonzalez-Dominguez, J. M.; Diez-Pascual, A. M.; Gomez-Fatou, M. A.; Martinez, M. T. , Journal of Physical Chemistry C , 116 , 30 , 16217-16225 (2012)",,"[poly(vinylidene fluoride) (PVDF)]obtained from Aldrich, Mw=ca.5.34E(5), [MMA-SWCNT]MMA polymd. in CHCl3 in the presence of pristine-single-walled carbon nanotube(p-SWCNT) with benzoyl peroxide as initiator for free radical polymn., then refluxed at 95C for 2h, coagulated in MeOH, filtered, washed air-dried, MMA functionalization 3.4%, [p-SWCNT]AP-SWCNT, obtained from Carbon Solutions Inc., synthesized by electric arc reactor method using Ni/Y catalyst, containing ca. 30wt% metal residue, av. diam.=1.89nm, av. length=509nm","MMA-SWCNT and PVDF dispersed and mixed in acetone, then sonicated",,,,,,,,,,,,,,,,,,,,,,,,,Globular and dotted (by SEM),,,,,,,,"Acetone evapd. with stirring, air-dried, then pressed at 200C and 2Tm for 2h",,,,,,,,,,,,,,,,,,,,,,,,,,,,,9.16e-14,-13.03810452633215,,DC electrical cond.,Two-probe method,,"(elctrical cond.)10*10*1mm, (DMA)20*5*1mm",0.001,-3.0
45511-22-1-1,P050003,poly(vinylidene fluoride),Homopolymer,Polyhalo-olefins,C2H2F2,64.03,,linear,Composite,poly(methyl methacrylate)(PMMA) functionalized single-walled carbon nanotube(MMA-SWCNT);wt%;2;,,Disk,"(elctrical cond.)10*10*1mm, (DMA)20*5*1mm","Anson-Casaos, A.; Gonzalez-Dominguez, J. M.; Diez-Pascual, A. M.; Gomez-Fatou, M. A.; Martinez, M. T. , Journal of Physical Chemistry C , 116 , 30 , 16217-16225 (2012)",,"[poly(vinylidene fluoride) (PVDF)]obtained from Aldrich, Mw=ca.5.34E(5), [MMA-SWCNT]MMA polymd. in CHCl3 in the presence of pristine-single-walled carbon nanotube(p-SWCNT) with benzoyl peroxide as initiator for free radical polymn., then refluxed at 95C for 2h, coagulated in MeOH, filtered, washed air-dried, MMA functionalization 3.4%, [p-SWCNT]AP-SWCNT, obtained from Carbon Solutions Inc., synthesized by electric arc reactor method using Ni/Y catalyst, containing ca. 30wt% metal residue, av. diam.=1.89nm, av. length=509nm","MMA-SWCNT and PVDF dispersed and mixed in acetone, then sonicated",,,,,,,,,,,,,,,,,,,,,,,,,Globular and dotted (by SEM),,,,,,,,"Acetone evapd. with stirring, air-dried, then pressed at 200C and 2Tm for 2h",,,,,,,,,,,,,,,,,,,,,,,,,,,,,1.4e-13,-12.853871964321762,,"DC electrical cond., taken from the Fig.3",Two-probe method,,"(elctrical cond.)10*10*1mm, (DMA)20*5*1mm",0.001,-3.0
45511-23-1-1,P050003,poly(vinylidene fluoride),Homopolymer,Polyhalo-olefins,C2H2F2,64.03,,linear,Composite,poly(methyl methacrylate)(PMMA) functionalized single-walled carbon nanotube(MMA-SWCNT);wt%;3;,,Disk,"(elctrical cond.)10*10*1mm, (DMA)20*5*1mm","Anson-Casaos, A.; Gonzalez-Dominguez, J. M.; Diez-Pascual, A. M.; Gomez-Fatou, M. A.; Martinez, M. T. , Journal of Physical Chemistry C , 116 , 30 , 16217-16225 (2012)",,"[poly(vinylidene fluoride) (PVDF)]obtained from Aldrich, Mw=ca.5.34E(5), [MMA-SWCNT]MMA polymd. in CHCl3 in the presence of pristine-single-walled carbon nanotube(p-SWCNT) with benzoyl peroxide as initiator for free radical polymn., then refluxed at 95C for 2h, coagulated in MeOH, filtered, washed air-dried, MMA functionalization 3.4%, [p-SWCNT]AP-SWCNT, obtained from Carbon Solutions Inc., synthesized by electric arc reactor method using Ni/Y catalyst, containing ca. 30wt% metal residue, av. diam.=1.89nm, av. length=509nm","MMA-SWCNT and PVDF dispersed and mixed in acetone, then sonicated",,,,,,,,,,,,,,,,,,,,,,,,,Globular and dotted (by SEM),,,,,,,,"Acetone evapd. with stirring, air-dried, then pressed at 200C and 2Tm for 2h",,,,,,,,,,,,,,,,,,,,,,,,,,,,,6.78e-14,-13.168770306132936,,DC electrical cond.,Two-probe method,,"(elctrical cond.)10*10*1mm, (DMA)20*5*1mm",0.001,-3.0
45511-24-1-1,P050003,poly(vinylidene fluoride),Homopolymer,Polyhalo-olefins,C2H2F2,64.03,,linear,Composite,poly(methyl methacrylate)(PMMA) functionalized single-walled carbon nanotube(MMA-SWCNT);wt%;5;,,Disk,"(elctrical cond.)10*10*1mm, (DMA)20*5*1mm","Anson-Casaos, A.; Gonzalez-Dominguez, J. M.; Diez-Pascual, A. M.; Gomez-Fatou, M. A.; Martinez, M. T. , Journal of Physical Chemistry C , 116 , 30 , 16217-16225 (2012)",,"[poly(vinylidene fluoride) (PVDF)]obtained from Aldrich, Mw=ca.5.34E(5), [MMA-SWCNT]MMA polymd. in CHCl3 in the presence of pristine-single-walled carbon nanotube(p-SWCNT) with benzoyl peroxide as initiator for free radical polymn., then refluxed at 95C for 2h, coagulated in MeOH, filtered, washed air-dried, MMA functionalization 3.4%, [p-SWCNT]AP-SWCNT, obtained from Carbon Solutions Inc., synthesized by electric arc reactor method using Ni/Y catalyst, containing ca. 30wt% metal residue, av. diam.=1.89nm, av. length=509nm","MMA-SWCNT and PVDF dispersed and mixed in acetone, then sonicated",,,,,,,,,,,,,,,,,,,,,,,,,Globular and dotted (by SEM),,,,,,,,"Acetone evapd. with stirring, air-dried, then pressed at 200C and 2Tm for 2h",,,,,,,,,,,,,,,,,,,,,,,,,,,,,9.7e-08,-7.013228265733755,,"DC electrical cond., taken from the Fig.3",Two-probe method,,"(elctrical cond.)10*10*1mm, (DMA)20*5*1mm",0.001,-3.0
45511-25-1-1,P050003,poly(vinylidene fluoride),Homopolymer,Polyhalo-olefins,C2H2F2,64.03,,linear,Composite,pristine-multiwalled carbon nanotube(p-MWCNT);wt%;1;,,Disk,"(elctrical cond.)10*10*1mm, (DMA)20*5*1mm","Anson-Casaos, A.; Gonzalez-Dominguez, J. M.; Diez-Pascual, A. M.; Gomez-Fatou, M. A.; Martinez, M. T. , Journal of Physical Chemistry C , 116 , 30 , 16217-16225 (2012)",,"[poly(vinylidene fluoride) (PVDF)]obtained from Aldrich, Mw=ca.5.34E(5), [p-MWCNT]NC 7000, obtained from Nanocyl, produced by CVD process, containing <10wt% metal oxides, av. diam.=9.5nm, av. length=1.5micron","p-MWCNT and PVDF dispersed and mixed in acetone, then sonicated",,,,,,,,,,,,,,,,,,,,,,,,,"Flat, globular, coralline and dottede (by SEM)",,,,,,,,"Acetone evapd. with stirring, air-dried, then pressed at 200C and 2Tm for 2h",,,,,,,,,,,,,,,,,,,,,,,,,,,,,4.55e-07,-6.341988603342887,,DC electrical cond.,Two-probe method,,"(elctrical cond.)10*10*1mm, (DMA)20*5*1mm",0.001,-3.0
45511-26-1-1,P050003,poly(vinylidene fluoride),Homopolymer,Polyhalo-olefins,C2H2F2,64.03,,linear,Composite,pristine-multiwalled carbon nanotube(p-MWCNT);wt%;2;,,Disk,"(elctrical cond.)10*10*1mm, (DMA)20*5*1mm","Anson-Casaos, A.; Gonzalez-Dominguez, J. M.; Diez-Pascual, A. M.; Gomez-Fatou, M. A.; Martinez, M. T. , Journal of Physical Chemistry C , 116 , 30 , 16217-16225 (2012)",,"[poly(vinylidene fluoride) (PVDF)]obtained from Aldrich, Mw=ca.5.34E(5), [p-MWCNT]NC 7000, obtained from Nanocyl, produced by CVD process, containing <10wt% metal oxides, av. diam.=9.5nm, av. length=1.5micron","p-MWCNT and PVDF dispersed and mixed in acetone, then sonicated",,,,,,,,,,,,,,,,,,,,,,,,,"Flat, globular, coralline and dottede (by SEM)",,,,,,,,"Acetone evapd. with stirring, air-dried, then pressed at 200C and 2Tm for 2h",,,,,,,,,,,,,,,,,,,,,,,,,,,,,3.2e-06,-5.494850021680094,,"DC electrical cond., taken from the Fig.3",Two-probe method,,"(elctrical cond.)10*10*1mm, (DMA)20*5*1mm",0.001,-3.0
45511-27-1-1,P050003,poly(vinylidene fluoride),Homopolymer,Polyhalo-olefins,C2H2F2,64.03,,linear,Composite,pristine-multiwalled carbon nanotube(p-MWCNT);wt%;3;,,Disk,"(elctrical cond.)10*10*1mm, (DMA)20*5*1mm","Anson-Casaos, A.; Gonzalez-Dominguez, J. M.; Diez-Pascual, A. M.; Gomez-Fatou, M. A.; Martinez, M. T. , Journal of Physical Chemistry C , 116 , 30 , 16217-16225 (2012)",,"[poly(vinylidene fluoride) (PVDF)]obtained from Aldrich, Mw=ca.5.34E(5), [p-MWCNT]NC 7000, obtained from Nanocyl, produced by CVD process, containing <10wt% metal oxides, av. diam.=9.5nm, av. length=1.5micron","p-MWCNT and PVDF dispersed and mixed in acetone, then sonicated",,,,,,,,,,,,,,,,,,,,,,,,,"Flat, globular, coralline and dottede (by SEM)",,,,,,,,"Acetone evapd. with stirring, air-dried, then pressed at 200C and 2Tm for 2h",,,,,,,,,,,,,,,,,,,,,,,,,,,,,0.000265,-3.576754126063192,,DC electrical cond.,Two-probe method,,"(elctrical cond.)10*10*1mm, (DMA)20*5*1mm",0.001,-3.0
45511-28-1-1,P050003,poly(vinylidene fluoride),Homopolymer,Polyhalo-olefins,C2H2F2,64.03,,linear,Composite,HNO3 treated multi-walled carbon nanotube(NIT-MWCNT);wt%;1;,,Disk,"(elctrical cond.)10*10*1mm, (DMA)20*5*1mm","Anson-Casaos, A.; Gonzalez-Dominguez, J. M.; Diez-Pascual, A. M.; Gomez-Fatou, M. A.; Martinez, M. T. , Journal of Physical Chemistry C , 116 , 30 , 16217-16225 (2012)",,"[poly(vinylidene fluoride) (PVDF)]obtained from Aldrich, Mw=ca.5.34E(5), [NIT-MWCNT]pristine-walled carbon nanotube(p-MWCNT)refluxed in 1.5M HNO3 for 2h, centrifuged, decanted, filtered, then washed with water, air-dried, finally ground, [p-MWCNT]NC 7000, obtained from Nanocyl, produced by CVD process, containing <10wt% metal oxides, av. diam.=9.5nm, av. length=1.5micron","NIT-MWCNT and PVDF dispersed and mixed in acetone, then sonicated",,,,,,,,,,,,,,,,,,,,,,,,,"Globular, dotted and blushlike (by SEM)",,,,,,,,"Acetone evapd. with stirring, air-dried, then pressed at 200C and 2Tm for 2h",,,,,,,,,,,,,,,,,,,,,,,,,,,,,6.78e-07,-6.168770306132936,,DC electrical cond.,Two-probe method,,"(elctrical cond.)10*10*1mm, (DMA)20*5*1mm",0.001,-3.0
45511-29-1-1,P050003,poly(vinylidene fluoride),Homopolymer,Polyhalo-olefins,C2H2F2,64.03,,linear,Composite,HNO3 treated multi-walled carbon nanotube(NIT-MWCNT);wt%;2;,,Disk,"(elctrical cond.)10*10*1mm, (DMA)20*5*1mm","Anson-Casaos, A.; Gonzalez-Dominguez, J. M.; Diez-Pascual, A. M.; Gomez-Fatou, M. A.; Martinez, M. T. , Journal of Physical Chemistry C , 116 , 30 , 16217-16225 (2012)",,"[poly(vinylidene fluoride) (PVDF)]obtained from Aldrich, Mw=ca.5.34E(5), [NIT-MWCNT]pristine-walled carbon nanotube(p-MWCNT)refluxed in 1.5M HNO3 for 2h, centrifuged, decanted, filtered, then washed with water, air-dried, finally ground, [p-MWCNT]NC 7000, obtained from Nanocyl, produced by CVD process, containing <10wt% metal oxides, av. diam.=9.5nm, av. length=1.5micron","NIT-MWCNT and PVDF dispersed and mixed in acetone, then sonicated",,,,,,,,,,,,,,,,,,,,,,,,,"Globular, dotted and blushlike (by SEM)",,,,,,,,"Acetone evapd. with stirring, air-dried, then pressed at 200C and 2Tm for 2h",,,,,,,,,,,,,,,,,,,,,,,,,,,,,8.4e-06,-5.075720713938118,,"DC electrical cond., taken from the Fig.3",Two-probe method,,"(elctrical cond.)10*10*1mm, (DMA)20*5*1mm",0.001,-3.0
45511-30-1-1,P050003,poly(vinylidene fluoride),Homopolymer,Polyhalo-olefins,C2H2F2,64.03,,linear,Composite,HNO3 treated multi-walled carbon nanotube(NIT-MWCNT);wt%;3;,,Disk,"(elctrical cond.)10*10*1mm, (DMA)20*5*1mm","Anson-Casaos, A.; Gonzalez-Dominguez, J. M.; Diez-Pascual, A. M.; Gomez-Fatou, M. A.; Martinez, M. T. , Journal of Physical Chemistry C , 116 , 30 , 16217-16225 (2012)",,"[poly(vinylidene fluoride) (PVDF)]obtained from Aldrich, Mw=ca.5.34E(5), [NIT-MWCNT]pristine-walled carbon nanotube(p-MWCNT)refluxed in 1.5M HNO3 for 2h, centrifuged, decanted, filtered, then washed with water, air-dried, finally ground, [p-MWCNT]NC 7000, obtained from Nanocyl, produced by CVD process, containing <10wt% metal oxides, av. diam.=9.5nm, av. length=1.5micron","NIT-MWCNT and PVDF dispersed and mixed in acetone, then sonicated",,,,,,,,,,,,,,,,,,,,,,,,,"Globular, dotted and blushlike (by SEM)",,,,,,,,"Acetone evapd. with stirring, air-dried, then pressed at 200C and 2Tm for 2h",,,,,,,,,,,,,,,,,,,,,,,,,,,,,0.000448,-3.348721986001856,,DC electrical cond.,Two-probe method,,"(elctrical cond.)10*10*1mm, (DMA)20*5*1mm",0.001,-3.0
45511-31-1-1,P050003,poly(vinylidene fluoride),Homopolymer,Polyhalo-olefins,C2H2F2,64.03,,linear,Composite,methyl group functionalized multi-walled carbon nanotube(MET-MWCNT);wt%;1;,,Disk,"(elctrical cond.)10*10*1mm, (DMA)20*5*1mm","Anson-Casaos, A.; Gonzalez-Dominguez, J. M.; Diez-Pascual, A. M.; Gomez-Fatou, M. A.; Martinez, M. T. , Journal of Physical Chemistry C , 116 , 30 , 16217-16225 (2012)",,"[poly(vinylidene fluoride) (PVDF)]obtained from Aldrich, Mw=ca.5.34E(5), [MET-MWCNT]pristine-multiwalled carbon nanotube(p-MWCNT)reduced with Na naphthalide radical ion soln. in THF under Ar, then reacted with DMSO overnight, centrifuged, washed with water, finally refluxed in 3M HCl for 3h, 1methyl group/24carbon atoms, [p-MWCNT]NC 7000, obtained from Nanocyl, produced by CVD process, containing <10wt% metal oxides, av. diam.=9.5nm, av. length=1.5micron","MET-MWCNT and PVDF dispersed and mixed in acetone, then sonicated",,,,,,,,,,,,,,,,,,,,,,,,,"Globular, dotted and blushlike (by SEM)",,,,,,,,"Acetone evapd. with stirring, air-dried, then pressed at 200C and 2Tm for 2h",,,,,,,,,,,,,,,,,,,,,,,,,,,,,1.38e-13,-12.860120913598765,,DC electrical cond.,Two-probe method,,"(elctrical cond.)10*10*1mm, (DMA)20*5*1mm",0.001,-3.0
45511-32-1-1,P050003,poly(vinylidene fluoride),Homopolymer,Polyhalo-olefins,C2H2F2,64.03,,linear,Composite,methyl group functionalized multi-walled carbon nanotube(MET-MWCNT);wt%;2;,,Disk,"(elctrical cond.)10*10*1mm, (DMA)20*5*1mm","Anson-Casaos, A.; Gonzalez-Dominguez, J. M.; Diez-Pascual, A. M.; Gomez-Fatou, M. A.; Martinez, M. T. , Journal of Physical Chemistry C , 116 , 30 , 16217-16225 (2012)",,"[poly(vinylidene fluoride) (PVDF)]obtained from Aldrich, Mw=ca.5.34E(5), [MET-MWCNT]pristine-multiwalled carbon nanotube(p-MWCNT)reduced with Na naphthalide radical ion soln. in THF under Ar, then reacted with DMSO overnight, centrifuged, washed with water, finally refluxed in 3M HCl for 3h, 1methyl group/24carbon atoms, [p-MWCNT]NC 7000, obtained from Nanocyl, produced by CVD process, containing <10wt% metal oxides, av. diam.=9.5nm, av. length=1.5micron","MET-MWCNT and PVDF dispersed and mixed in acetone, then sonicated",,,,,,,,,,,,,,,,,,,,,,,,,"Globular, dotted and blushlike (by SEM)",,,,,,,,"Acetone evapd. with stirring, air-dried, then pressed at 200C and 2Tm for 2h",,,,,,,,,,,,,,,,,,,,,,,,,,,,,4.7e-13,-12.327902142064282,,"DC electrical cond., taken from the Fig.3",Two-probe method,,"(elctrical cond.)10*10*1mm, (DMA)20*5*1mm",0.001,-3.0
45511-33-1-1,P050003,poly(vinylidene fluoride),Homopolymer,Polyhalo-olefins,C2H2F2,64.03,,linear,Composite,methyl group functionalized multi-walled carbon nanotube(MET-MWCNT);wt%;3;,,Disk,"(elctrical cond.)10*10*1mm, (DMA)20*5*1mm","Anson-Casaos, A.; Gonzalez-Dominguez, J. M.; Diez-Pascual, A. M.; Gomez-Fatou, M. A.; Martinez, M. T. , Journal of Physical Chemistry C , 116 , 30 , 16217-16225 (2012)",,"[poly(vinylidene fluoride) (PVDF)]obtained from Aldrich, Mw=ca.5.34E(5), [MET-MWCNT]pristine-multiwalled carbon nanotube(p-MWCNT)reduced with Na naphthalide radical ion soln. in THF under Ar, then reacted with DMSO overnight, centrifuged, washed with water, finally refluxed in 3M HCl for 3h, 1methyl group/24carbon atoms, [p-MWCNT]NC 7000, obtained from Nanocyl, produced by CVD process, containing <10wt% metal oxides, av. diam.=9.5nm, av. length=1.5micron","MET-MWCNT and PVDF dispersed and mixed in acetone, then sonicated",,,,,,,,,,,,,,,,,,,,,,,,,"Globular, dotted and blushlike (by SEM)",,,,,,,,"Acetone evapd. with stirring, air-dried, then pressed at 200C and 2Tm for 2h",,,,,,,,,,,,,,,,,,,,,,,,,,,,,4.98e-07,-6.302770657240282,,DC electrical cond.,Two-probe method,,"(elctrical cond.)10*10*1mm, (DMA)20*5*1mm",0.001,-3.0
45511-34-1-1,P050003,poly(vinylidene fluoride),Homopolymer,Polyhalo-olefins,C2H2F2,64.03,,linear,Composite,methyl group functionalized multi-walled carbon nanotube(MET-MWCNT);wt%;4.6;,,Disk,"(elctrical cond.)10*10*1mm, (DMA)20*5*1mm","Anson-Casaos, A.; Gonzalez-Dominguez, J. M.; Diez-Pascual, A. M.; Gomez-Fatou, M. A.; Martinez, M. T. , Journal of Physical Chemistry C , 116 , 30 , 16217-16225 (2012)",,"[poly(vinylidene fluoride) (PVDF)]obtained from Aldrich, Mw=ca.5.34E(5), [MET-MWCNT]pristine-multiwalled carbon nanotube(p-MWCNT)reduced with Na naphthalide radical ion soln. in THF under Ar, then reacted with DMSO overnight, centrifuged, washed with water, finally refluxed in 3M HCl for 3h, 1methyl group/24carbon atoms, [p-MWCNT]NC 7000, obtained from Nanocyl, produced by CVD process, containing <10wt% metal oxides, av. diam.=9.5nm, av. length=1.5micron","MET-MWCNT and PVDF dispersed and mixed in acetone, then sonicated",,,,,,,,,,,,,,,,,,,,,,,,,"Globular, dotted and blushlike (by SEM)",,,,,,,,"Acetone evapd. with stirring, air-dried, then pressed at 200C and 2Tm for 2h",,,,,,,,,,,,,,,,,,,,,,,,,,,,,0.0002,-3.6989700043360174,,"DC electrical cond., taken from the Fig.3",Two-probe method,,"(elctrical cond.)10*10*1mm, (DMA)20*5*1mm",0.001,-3.0
45511-35-1-1,P050003,poly(vinylidene fluoride),Homopolymer,Polyhalo-olefins,C2H2F2,64.03,,linear,Composite,heptadecafluorooctyl(PFO)phenyl group functionalized multi-walled carbon nanotube(PFO-MWCNT);wt%;1;,,Disk,"(elctrical cond.)10*10*1mm, (DMA)20*5*1mm","Anson-Casaos, A.; Gonzalez-Dominguez, J. M.; Diez-Pascual, A. M.; Gomez-Fatou, M. A.; Martinez, M. T. , Journal of Physical Chemistry C , 116 , 30 , 16217-16225 (2012)",,"[poly(vinylidene fluoride) (PVDF)]obtained from Aldrich, Mw=ca.5.34E(5), [PFO-MWCNT]acetonitrile soln. of heptadecafluorooctyl aniline added to  pristine-multi-walled carbon nanotube(p-MWCNT) dispersion in DMF and mixed at 60C with stirring, then added isoamyl nitrite, left at 60C overnight, vacuum filtered, finally washed with DMF and MeOH, 1functional group/648carbon atoms, [p-MWCNT]NC 7000, obtained from Nanocyl, produced by CVD process, containing <10wt% metal oxides, av. diam.=9.5nm, av. length=1.5micron","PFO-MWCNT and PVDF dispersed and mixed in acetone, then sonicated",,,,,,,,,,,,,,,,,,,,,,,,,Flat and dotted (by SEM),,,,,,,,"Acetone evapd. with stirring, air-dried, then pressed at 200C and 2Tm for 2h",,,,,,,,,,,,,,,,,,,,,,,,,,,,,2.99e-07,-6.52432881167557,,DC electrical cond.,Two-probe method,,"(elctrical cond.)10*10*1mm, (DMA)20*5*1mm",0.001,-3.0
45511-36-1-1,P050003,poly(vinylidene fluoride),Homopolymer,Polyhalo-olefins,C2H2F2,64.03,,linear,Composite,heptadecafluorooctyl(PFO)phenyl group functionalized multi-walled carbon nanotube(PFO-MWCNT);wt%;2;,,Disk,"(elctrical cond.)10*10*1mm, (DMA)20*5*1mm","Anson-Casaos, A.; Gonzalez-Dominguez, J. M.; Diez-Pascual, A. M.; Gomez-Fatou, M. A.; Martinez, M. T. , Journal of Physical Chemistry C , 116 , 30 , 16217-16225 (2012)",,"[poly(vinylidene fluoride) (PVDF)]obtained from Aldrich, Mw=ca.5.34E(5), [PFO-MWCNT]acetonitrile soln. of heptadecafluorooctyl aniline added to  pristine-multi-walled carbon nanotube(p-MWCNT) dispersion in DMF and mixed at 60C with stirring, then added isoamyl nitrite, left at 60C overnight, vacuum filtered, finally washed with DMF and MeOH, 1functional group/648carbon atoms, [p-MWCNT]NC 7000, obtained from Nanocyl, produced by CVD process, containing <10wt% metal oxides, av. diam.=9.5nm, av. length=1.5micron","PFO-MWCNT and PVDF dispersed and mixed in acetone, then sonicated",,,,,,,,,,,,,,,,,,,,,,,,,Flat and dotted (by SEM),,,,,,,,"Acetone evapd. with stirring, air-dried, then pressed at 200C and 2Tm for 2h",,,,,,,,,,,,,,,,,,,,,,,,,,,,,1.6e-06,-5.795880017344075,,"DC electrical cond., taken from the Fig.3",Two-probe method,,"(elctrical cond.)10*10*1mm, (DMA)20*5*1mm",0.001,-3.0
45511-37-1-1,P050003,poly(vinylidene fluoride),Homopolymer,Polyhalo-olefins,C2H2F2,64.03,,linear,Composite,heptadecafluorooctyl(PFO)phenyl group functionalized multi-walled carbon nanotube(PFO-MWCNT);wt%;3;,,Disk,"(elctrical cond.)10*10*1mm, (DMA)20*5*1mm","Anson-Casaos, A.; Gonzalez-Dominguez, J. M.; Diez-Pascual, A. M.; Gomez-Fatou, M. A.; Martinez, M. T. , Journal of Physical Chemistry C , 116 , 30 , 16217-16225 (2012)",,"[poly(vinylidene fluoride) (PVDF)]obtained from Aldrich, Mw=ca.5.34E(5), [PFO-MWCNT]acetonitrile soln. of heptadecafluorooctyl aniline added to  pristine-multi-walled carbon nanotube(p-MWCNT) dispersion in DMF and mixed at 60C with stirring, then added isoamyl nitrite, left at 60C overnight, vacuum filtered, finally washed with DMF and MeOH, 1functional group/648carbon atoms, [p-MWCNT]NC 7000, obtained from Nanocyl, produced by CVD process, containing <10wt% metal oxides, av. diam.=9.5nm, av. length=1.5micron","PFO-MWCNT and PVDF dispersed and mixed in acetone, then sonicated",,,,,,,,,,,,,,,,,,,,,,,,,Flat and dotted (by SEM),,,,,,,,"Acetone evapd. with stirring, air-dried, then pressed at 200C and 2Tm for 2h",,,,,,,,,,,,,,,,,,,,,,,,,,,,,0.000116,-3.9355420107730814,,DC electrical cond.,Two-probe method,,"(elctrical cond.)10*10*1mm, (DMA)20*5*1mm",0.001,-3.0
45511-38-1-1,P050003,poly(vinylidene fluoride),Homopolymer,Polyhalo-olefins,C2H2F2,64.03,,linear,Composite,poly(methyl methacrylate)(PMMA) functionalized multi-walled carbon nanotube(MMA-MWCNT);wt%;1;,,Disk,"(elctrical cond.)10*10*1mm, (DMA)20*5*1mm","Anson-Casaos, A.; Gonzalez-Dominguez, J. M.; Diez-Pascual, A. M.; Gomez-Fatou, M. A.; Martinez, M. T. , Journal of Physical Chemistry C , 116 , 30 , 16217-16225 (2012)",,"[poly(vinylidene fluoride) (PVDF)]obtained from Aldrich, Mw=ca.5.34E(5), [MMA-MWCNT]MMA polymd. in CHCl3 in the presence of pristine-multi-walled carbon nanotube(p-MWCNT) with benzoyl peroxide as initiator for free radical polymn., then refluxed at 95C for 2h, coagulated in MeOH, filtered, washed air-dried, MMA functionalization 2.2%,  [p-MWCNT]NC 7000, obtained from Nanocyl, produced by CVD process, containing <10wt% metal oxides, av. diam.=9.5nm, av. length=1.5micron","MMA-MWCNT and PVDF dispersed and mixed in acetone, then sonicated",,,,,,,,,,,,,,,,,,,,,,,,,"Flat, globular and dotted (by SEM)",,,,,,,,"Acetone evapd. with stirring, air-dried, then pressed at 200C and 2Tm for 2h",,,,,,,,,,,,,,,,,,,,,,,,,,,,,1.5e-06,-5.823908740944319,,DC electrical cond.,Two-probe method,,"(elctrical cond.)10*10*1mm, (DMA)20*5*1mm",0.001,-3.0
45511-39-1-1,P050003,poly(vinylidene fluoride),Homopolymer,Polyhalo-olefins,C2H2F2,64.03,,linear,Composite,polymethyl methacrylate(PMMA) functionalized multi-walled carbon nanotube(PFO-MWCNT);wt%;2;,,Disk,"(elctrical cond.)10*10*1mm, (DMA)20*5*1mm","Anson-Casaos, A.; Gonzalez-Dominguez, J. M.; Diez-Pascual, A. M.; Gomez-Fatou, M. A.; Martinez, M. T. , Journal of Physical Chemistry C , 116 , 30 , 16217-16225 (2012)",,"[poly(vinylidene fluoride) (PVDF)]obtained from Aldrich, Mw=ca.5.34E(5), [MMA-MWCNT]MMA polymd. in CHCl3 in the presence of pristine-multi-walled carbon nanotube(p-MWCNT) with benzoyl peroxide as initiator for free radical polymn., then refluxed at 95C for 2h, coagulated in MeOH, filtered, washed air-dried, MMA functionalization 2.2%,  [p-MWCNT]NC 7000, obtained from Nanocyl, produced by CVD process, containing <10wt% metal oxides, av. diam.=9.5nm, av. length=1.5micron","MMA-MWCNT and PVDF dispersed and mixed in acetone, then sonicated",,,,,,,,,,,,,,,,,,,,,,,,,"Flat, globular and dotted (by SEM)",,,,,,,,"Acetone evapd. with stirring, air-dried, then pressed at 200C and 2Tm for 2h",,,,,,,,,,,,,,,,,,,,,,,,,,,,,1e-05,-5.0,,"DC electrical cond., taken from the Fig.3",Two-probe method,,"(elctrical cond.)10*10*1mm, (DMA)20*5*1mm",0.001,-3.0
45511-40-1-1,P050003,poly(vinylidene fluoride),Homopolymer,Polyhalo-olefins,C2H2F2,64.03,,linear,Composite,polymethyl methacrylate(PMMA) functionalized multi-walled carbon nanotube(PFO-MWCNT);wt%;3;,,Disk,"(elctrical cond.)10*10*1mm, (DMA)20*5*1mm","Anson-Casaos, A.; Gonzalez-Dominguez, J. M.; Diez-Pascual, A. M.; Gomez-Fatou, M. A.; Martinez, M. T. , Journal of Physical Chemistry C , 116 , 30 , 16217-16225 (2012)",,"[poly(vinylidene fluoride) (PVDF)]obtained from Aldrich, Mw=ca.5.34E(5), [MMA-MWCNT]MMA polymd. in CHCl3 in the presence of pristine-multi-walled carbon nanotube(p-MWCNT) with benzoyl peroxide as initiator for free radical polymn., then refluxed at 95C for 2h, coagulated in MeOH, filtered, washed air-dried, MMA functionalization 2.2%,  [p-MWCNT]NC 7000, obtained from Nanocyl, produced by CVD process, containing <10wt% metal oxides, av. diam.=9.5nm, av. length=1.5micron","MMA-MWCNT and PVDF dispersed and mixed in acetone, then sonicated",,,,,,,,,,,,,,,,,,,,,,,,,"Flat, globular and dotted (by SEM)",,,,,,,,"Acetone evapd. with stirring, air-dried, then pressed at 200C and 2Tm for 2h",,,,,,,,,,,,,,,,,,,,,,,,,,,,,0.000212,-3.673664139071248,,DC electrical cond.,Two-probe method,,"(elctrical cond.)10*10*1mm, (DMA)20*5*1mm",0.001,-3.0
