Repository: shimakawa-hvg/expt-group-partitioning

# expt-group-partitioning
"Prevention of Leakage in Machine Learning Prediction for Polymer Composite Properties" 

Hajime Shimakawa, Akiko Kumada, and Masahiro Sato

Department of Electrical Engineering & Information Systems, School of Engineering, 
The University of Tokyo, 7-3-1 Hongo, Bunkyo-ku, 113-8656, Tokyo, Japan

## Content
- ```data_EC.csv```: csv file for data used in EC prediction.
- ```data_TC.csv```: csv file for data used in TC prediction.
- ```make_expt_id.ipynb```: jupyternotebook for making expt-id from reference information.
- ```sample_detail_EC.csv```: csv file for sample details used to make expt-id.

File: sample_detail_EC.csv (part 25 of 37)
45794-2-1-2,P070013,poly(ethylene oxide),Homopolymer,Polyoxides/ethers/acetals,C2H4O,44.05,,"linear,Thermoplastic,Semiconductive&Biodegradable,Crystal",Composite,magnetic carbon nanotube (m-CNT);wt%;0.5;nanotube,,Film,Aligned film (A),"Kim, Il Tae; Lee, Ji Hoon; Shofner, Meisha L.; Jacob, Karl; Tannenbaum, Rina , Polymer , 53 , 12 , 2402-2411 (2012)",,"[PEO] purchased from Aldrich, MW=300000 (reported), [m-CNT] oxidized MWCNT/Fe(NO3)3 (4/1wt), NaDDBS and propylene oxide mixed for 30min, the mixt. dried for 3days at 100C, the powder products washed with water and EtOH several times and dried at 50C, then the powder calcined at 500C for 2h under Ar, gamma-Fe2O3 nanoparticles tethered onto the surface of CNT (SEM), [MWCNT] purity>99%, d=ca.20nm, l=10micron, [NaDDBS] sodium dodecylbenzene sulfonate",PEO/water soln. and m-CNT/EtOH dispersion mixed at 50C for 12h and degassed under vacuum,"Crystal73.5[%](DSC,Heating rate=10C/min, second heating,Taking melting enthalpy of 100% cryst. PEO 205J/g)",,,,,,"The mixt. soln. cast into glass mold and to align m-CNT low magnetic field (<0.3T) applied to the soln. at 50C for 1h, then dried overnight at 50C",,,,,,,,,,,,,,,,,,,,,,,,,,,,,,,,,,,,,,,,,,,,,,,,,,,,,,,1.6e-08,-7.795880017344075,"0.1Hz-1MHz, AC voltage=0.1V",Value parallel to the externally-applied magnetic field (aligned direction),Impedance analyzer,,Aligned film (A),,
45794-3-1-2,P070013,poly(ethylene oxide),Homopolymer,Polyoxides/ethers/acetals,C2H4O,44.05,,"linear,Thermoplastic,Semiconductive&Biodegradable,Crystal",Composite,magnetic carbon nanotube (m-CNT);wt%;1.0;nanotube,,Film,Aligned film (A),"Kim, Il Tae; Lee, Ji Hoon; Shofner, Meisha L.; Jacob, Karl; Tannenbaum, Rina , Polymer , 53 , 12 , 2402-2411 (2012)",,"[PEO] purchased from Aldrich, MW=300000 (reported), [m-CNT] oxidized MWCNT/Fe(NO3)3 (4/1wt), NaDDBS and propylene oxide mixed for 30min, the mixt. dried for 3days at 100C, the powder products washed with water and EtOH several times and dried at 50C, then the powder calcined at 500C for 2h under Ar, gamma-Fe2O3 nanoparticles tethered onto the surface of CNT (SEM), [MWCNT] purity>99%, d=ca.20nm, l=10micron, [NaDDBS] sodium dodecylbenzene sulfonate",PEO/water soln. and m-CNT/EtOH dispersion mixed at 50C for 12h and degassed under vacuum,"Crystal69.3[%](DSC,Heating rate=10C/min, second heating,Taking melting enthalpy of 100% cryst. PEO 205J/g)",,,,,,"The mixt. soln. cast into glass mold and to align m-CNT low magnetic field (<0.3T) applied to the soln. at 50C for 1h, then dried overnight at 50C",,,,,,,,,,,,,,,,,,,,,,,,,,,,,,,,,,,,,,,,,,,,,,,,,,,,,,,7e-08,-7.154901959985743,"0.1Hz-1MHz, AC voltage=0.1V",Value parallel to the externally-applied magnetic field (aligned direction),Impedance analyzer,,Aligned film (A),,
45794-4-1-2,P070013,poly(ethylene oxide),Homopolymer,Polyoxides/ethers/acetals,C2H4O,44.05,,"linear,Thermoplastic,Semiconductive&Biodegradable,Crystal",Composite,magnetic carbon nanotube (m-CNT);wt%;3.0;nanotube,,Film,Aligned film (A),"Kim, Il Tae; Lee, Ji Hoon; Shofner, Meisha L.; Jacob, Karl; Tannenbaum, Rina , Polymer , 53 , 12 , 2402-2411 (2012)",,"[PEO] purchased from Aldrich, MW=300000 (reported), [m-CNT] oxidized MWCNT/Fe(NO3)3 (4/1wt), NaDDBS and propylene oxide mixed for 30min, the mixt. dried for 3days at 100C, the powder products washed with water and EtOH several times and dried at 50C, then the powder calcined at 500C for 2h under Ar, gamma-Fe2O3 nanoparticles tethered onto the surface of CNT (SEM), [MWCNT] purity>99%, d=ca.20nm, l=10micron, [NaDDBS] sodium dodecylbenzene sulfonate",PEO/water soln. and m-CNT/EtOH dispersion mixed at 50C for 12h and degassed under vacuum,"Crystal68.4[%](DSC,Heating rate=10C/min, second heating,Taking melting enthalpy of 100% cryst. PEO 205J/g)",,,,,,"The mixt. soln. cast into glass mold and to align m-CNT low magnetic field (<0.3T) applied to the soln. at 50C for 1h, then dried overnight at 50C",,,,,,,,,,,,,,,,,,,,,,,,,,,,,,,,,,,,,,,,,,,,,,,,,,,,,,,4e-06,-5.3979400086720375,"0.1Hz-1MHz, AC voltage=0.1V",Value parallel to the externally-applied magnetic field (aligned direction),Impedance analyzer,,Aligned film (A),,
45794-5-1-2,P070013,poly(ethylene oxide),Homopolymer,Polyoxides/ethers/acetals,C2H4O,44.05,,"linear,Thermoplastic,Semiconductive&Biodegradable,Crystal",Composite,magnetic carbon nanotube (m-CNT);wt%;5.0;nanotube,,Film,Aligned film (A),"Kim, Il Tae; Lee, Ji Hoon; Shofner, Meisha L.; Jacob, Karl; Tannenbaum, Rina , Polymer , 53 , 12 , 2402-2411 (2012)",,"[PEO] purchased from Aldrich, MW=300000 (reported), [m-CNT] oxidized MWCNT/Fe(NO3)3 (4/1wt), NaDDBS and propylene oxide mixed for 30min, the mixt. dried for 3days at 100C, the powder products washed with water and EtOH several times and dried at 50C, then the powder calcined at 500C for 2h under Ar, gamma-Fe2O3 nanoparticles tethered onto the surface of CNT (SEM), [MWCNT] purity>99%, d=ca.20nm, l=10micron, [NaDDBS] sodium dodecylbenzene sulfonate",PEO/water soln. and m-CNT/EtOH dispersion mixed at 50C for 12h and degassed under vacuum,"Crystal69.1[%](DSC,Heating rate=10C/min, second heating,Taking melting enthalpy of 100% cryst. PEO 205J/g)",,,,,,"The mixt. soln. cast into glass mold and to align m-CNT low magnetic field (<0.3T) applied to the soln. at 50C for 1h, then dried overnight at 50C",,,,,,,,,,,,,,,,,,"Aligned phase for both the parallel and perpendicular directions were similar, no specific preferential orientations of polymer chains at the surface observed (2D WAXD)",,,,,,,,,,,,,,,,,,,,,,,,,,,,,,,,,,,,,8.1e-05,-4.091514981121351,"0.1Hz-1MHz, AC voltage=0.1V",Value parallel to the externally-applied magnetic field (aligned direction),Impedance analyzer,,Aligned film (A),,
45836-1-1-1,P150011,poly(bisphenol A carbonate),Homopolymer,Polycarbonates/thiocarbonates,C16H14O3,254.28,,"linear,Thermoplastic,Semiconductive",Composite,multiwalled carbon nanotube (MWNT);phr;2;nanotube,"PC/MWNT composite melted at 250C for 2min and compressed under 15MPa for 3min, then cooled at 50C/min",Disk,"t=1.5mm, d=30mm","Su, Chang; Xu, Lihuan; Yan, Rong-jun; Chen, Meng-qi; Zhan, Cheng , Materials Chemistry and Physics , 133 , 2-3 , 1034-1039 (2012)",,"[PC] IR2200;Idemitsu Kosan Co. Ltd., Japan, [MWNT] supplied by Chengdu Institute of Organic Chemistry, diam.=20-30nm, l=0.5-2micron","PC melted in Haake Rheomix mixer at 250C for 5min, then MWNT mixed with the PC melt for 15min",,,,,,,,,,,,,,,,,,,,,,,,,,,,,,,,,,,,,,,,,,,,,,,,,,,,,,,,,,,,,,2e-11,-10.69897000433602,"270 [C] , Electric field=500V/cm, annealing time=100s",Taken from the Fig.3(a),Picoammeter,270.0,"t=1.5mm, d=30mm",0.0015,-2.8239087409443187
45836-2-1-1,P150011,poly(bisphenol A carbonate),Homopolymer,Polycarbonates/thiocarbonates,C16H14O3,254.28,,"linear,Thermoplastic,Semiconductive",Composite,acid-treated MWNT (MWNT-COOH);phr;2;nanotube,"PC/MWNT-COOH composite melted at 250C for 2min and compressed under 15MPa for 3min, then cooled at 50C/min",Disk,"t=1.5mm, d=30mm","Su, Chang; Xu, Lihuan; Yan, Rong-jun; Chen, Meng-qi; Zhan, Cheng , Materials Chemistry and Physics , 133 , 2-3 , 1034-1039 (2012)",,"[PC] IR2200;Idemitsu Kosan Co. Ltd., Japan, [MWNT-COOH] prepared by refluxing MWNT in mixt. of concd. HNO3/H2SO4 (1/3vol) at 100C for 0.5h, [MWNT] supplied by Chengdu Institute of Organic Chemistry, diam.=20-30nm, l=0.5-2micron","PC melted in Haake Rheomix mixer at 250C for 5min, then MWNT-COOH mixed with the PC melt for 15min",,,,,,,,,,,,,,,,,,,,,,,,,,,,,,,,,,,,,,,,,,,,,,,,,,,,,,,,,,,,,,8.3e-12,-11.080921907623926,"270 [C] , Electric field=500V/cm, annealing time=100s",Taken from the Fig.3(b) and 5(c),Picoammeter,270.0,"t=1.5mm, d=30mm",0.0015,-2.8239087409443187
45896-2-1-1,P050003,poly(vinylidene fluoride),Homopolymer,Polyhalo-olefins,C2H2F2,64.03,,"linear,Thermoplastic,Crystal",Composite,Ni particle;vol%;20,"compression molded at 200C and 10MPa for 7min, then cooled to RT for 45min",Sheet,t=1mm,"Kono, Akihiko; Shimizu, Katsuya; Nakano, Hajime; Goto, Yousuke; Kobayashi, Yusuke; Ougizawa, Toshiaki; Horibe, Hideo , Polymer , 53 , 8 , 1760-1764 (2012)",,"[poly(vinylidene fluoride)(PVDF)]KYNAR K720, Mn=42000, Mw=95000, Tm=167C, obtained from ARKEMA, [Ni particle]average particle size 2.5micron, d.=8.91g/cm3, resistivity 7E(-5)ohm*cm, manufactured by Inco",PVDF pellet and Ni particle melt blended at 200C and 60rpm for 15min via two-roller mixer,,,,,,,,,,,,,,,,,,,,,,,,,,,,,,,,,,,,,,,,,,,,,,,,,,,,,,,,,,,,,,0.0083,-2.0809219076239263,23 [C],"RT, taken from the Fig.1",four-point probe method,23.0,t=1mm,0.001,-3.0
45896-3-1-1,P050003,poly(vinylidene fluoride),Homopolymer,Polyhalo-olefins,C2H2F2,64.03,,"linear,Thermoplastic,Crystal",Composite,Ni particle;vol%;25,"compression molded at 200C and 10MPa for 7min, then cooled to RT for 45min",Sheet,t=1mm,"Kono, Akihiko; Shimizu, Katsuya; Nakano, Hajime; Goto, Yousuke; Kobayashi, Yusuke; Ougizawa, Toshiaki; Horibe, Hideo , Polymer , 53 , 8 , 1760-1764 (2012)",,"[poly(vinylidene fluoride)(PVDF)]KYNAR K720, Mn=42000, Mw=95000, Tm=167C, obtained from ARKEMA, [Ni particle]average particle size 2.5micron, d.=8.91g/cm3, resistivity 7E(-5)ohm*cm, manufactured by Inco",PVDF pellet and Ni particle melt blended at 200C and 60rpm for 15min via two-roller mixer,,,,,,,,,,,,,,,,,,,,,,,,,,,,,,,,,,,,,,,,,,,,,,,,,,,,,,,,,,,,,,1.0,0.0,23 [C],"RT, taken from the Fig.1",four-point probe method,23.0,t=1mm,0.001,-3.0
45896-4-1-1,P050003,poly(vinylidene fluoride),Homopolymer,Polyhalo-olefins,C2H2F2,64.03,,"linear,Thermoplastic,Crystal",Composite,Ni particle;vol%;30,"compression molded at 200C and 10MPa for 7min, then cooled to RT for 45min",Sheet,t=1mm,"Kono, Akihiko; Shimizu, Katsuya; Nakano, Hajime; Goto, Yousuke; Kobayashi, Yusuke; Ougizawa, Toshiaki; Horibe, Hideo , Polymer , 53 , 8 , 1760-1764 (2012)",,"[poly(vinylidene fluoride)(PVDF)]KYNAR K720, Mn=42000, Mw=95000, Tm=167C, obtained from ARKEMA, [Ni particle]average particle size 2.5micron, d.=8.91g/cm3, resistivity 7E(-5)ohm*cm, manufactured by Inco",PVDF pellet and Ni particle melt blended at 200C and 60rpm for 15min via two-roller mixer,,,,,,,,,,,,,,,,,,,,,,,,,,,,,,,,,,,,,,,,,,,,,,,,,,,,,,,,,,,,,,1.0,0.0,23 [C],"RT, taken from the Fig.1",four-point probe method,23.0,t=1mm,0.001,-3.0
45896-5-1-1,P050003,poly(vinylidene fluoride),Homopolymer,Polyhalo-olefins,C2H2F2,64.03,,"linear,Thermoplastic,Crystal",Composite,Ni particle;vol%;40,"compression molded at 200C and 10MPa for 7min, then cooled to RT for 45min",Sheet,t=1mm,"Kono, Akihiko; Shimizu, Katsuya; Nakano, Hajime; Goto, Yousuke; Kobayashi, Yusuke; Ougizawa, Toshiaki; Horibe, Hideo , Polymer , 53 , 8 , 1760-1764 (2012)",,"[poly(vinylidene fluoride)(PVDF)]KYNAR K720, Mn=42000, Mw=95000, Tm=167C, obtained from ARKEMA, [Ni particle]average particle size 2.5micron, d.=8.91g/cm3, resistivity 7E(-5)ohm*cm, manufactured by Inco",PVDF pellet and Ni particle melt blended at 200C and 60rpm for 15min via two-roller mixer,,,,,,,,,,,,,,,,,,,,,,,,,,,,,,,,,,,,,,,,,,,,,,,,,,,,,,,,,,,,,,77.0,1.8864907251724816,23 [C],"RT, taken from the Fig.1",four-point probe method,23.0,t=1mm,0.001,-3.0
45896-6-1-1,P050003,poly(vinylidene fluoride),Homopolymer,Polyhalo-olefins,C2H2F2,64.03,,"linear,Thermoplastic,Crystal",Composite,Ni particle;vol%;50,"compression molded at 200C and 10MPa for 7min, then cooled to RT for 45min",Sheet,t=1mm,"Kono, Akihiko; Shimizu, Katsuya; Nakano, Hajime; Goto, Yousuke; Kobayashi, Yusuke; Ougizawa, Toshiaki; Horibe, Hideo , Polymer , 53 , 8 , 1760-1764 (2012)",,"[poly(vinylidene fluoride)(PVDF)]KYNAR K720, Mn=42000, Mw=95000, Tm=167C, obtained from ARKEMA, [Ni particle]average particle size 2.5micron, d.=8.91g/cm3, resistivity 7E(-5)ohm*cm, manufactured by Inco",PVDF pellet and Ni particle melt blended at 200C and 60rpm for 15min via two-roller mixer,,,,,,,,,,,,,,,,,,,,,,,,,,,,,,,,,,,,,,,,,,,,,,,,,,,,,,,,,,,,,,100.0,2.0,23 [C],"RT, taken from the Fig.1",four-point probe method,23.0,t=1mm,0.001,-3.0
46010-2-1-1,P150011,poly(bisphenol A carbonate),Homopolymer,Polycarbonates/thiocarbonates,C16H14O3,254.28,,"linear,Thermoplastic,Semiconductive&Nanocomposite",Composite,carbon black (CB);vol%;1.34;nanoparticle,,Sheet,"(ER test) disk shaped, d=6.4cm, t=3.4mm, (Tensile test) bar shaped, 165*12.7*3.3mm","Via, Michael D.; King, Julia A.; Keith, Jason M.; Miskioglu, Ibrahim; Cieslinski, Mark J.; Anderson, Jonathan J.; Bogucki, Gregg R. , Journal of Applied Polymer Science , 124 , 3 , 2269-2277 (2012)",,"[PC] Lexan;HF1130-111;Sabic, d.=1.2g/cm3, MFR(300C, 1.2kg)=25g/10min, electrical resistivity (ER)=1E(17)ohm*cm, [CB] Ketjenblack;EC600 JD;Akzo Nobel, d.=1.8g/ml, ER=0.01-0.1ohm*cm, BET (N2) surface area=1250m2/g (reported)",Pre-dried PC and CB mixed using corotating twin screw extruder and pelletized,,,,,,,,,,,,The pre-dried pellets injection molded into test specimens,,,,,,,,,,,,,,,,,,,,,,,,,,,,,,,,,,,,,,,,,,,,,,,,,,2.47e-17,-16.607303046740334,"23 [C] , 50%RH, V=100V, sample pre-conditioned at 23C and 50%RH for 2days",,Keithley 6517A Electrometer/High resistance meter,23.0,"(ER test) disk shaped, d=6.4cm, t=3.4mm, (Tensile test) bar shaped, 165*12.7*3.3mm",0.0034,-2.468521082957745
46010-3-1-1,P150011,poly(bisphenol A carbonate),Homopolymer,Polycarbonates/thiocarbonates,C16H14O3,254.28,,"linear,Thermoplastic,Semiconductive&Nanocomposite",Composite,carbon black (CB);vol%;2.01;nanoparticle,,Sheet,"(ER test) disk shaped, d=6.4cm, t=3.4mm, (Tensile test) bar shaped, 165*12.7*3.3mm","Via, Michael D.; King, Julia A.; Keith, Jason M.; Miskioglu, Ibrahim; Cieslinski, Mark J.; Anderson, Jonathan J.; Bogucki, Gregg R. , Journal of Applied Polymer Science , 124 , 3 , 2269-2277 (2012)",,"[PC] Lexan;HF1130-111;Sabic, d.=1.2g/cm3, MFR(300C, 1.2kg)=25g/10min, electrical resistivity (ER)=1E(17)ohm*cm, [CB] Ketjenblack;EC600 JD;Akzo Nobel, d.=1.8g/ml, ER=0.01-0.1ohm*cm, BET (N2) surface area=1250m2/g (reported)",Pre-dried PC and CB mixed using corotating twin screw extruder and pelletized,,,,,,,,,,,,The pre-dried pellets injection molded into test specimens,,,,,,,,,,,,,,,,,,,,,,,,,,,,,,,,,,,,,,,,,,,,,,,,,,3.51e-16,-15.454692883534175,"23 [C] , 50%RH, V=100V, sample pre-conditioned at 23C and 50%RH for 2days",,Keithley 6517A Electrometer/High resistance meter,23.0,"(ER test) disk shaped, d=6.4cm, t=3.4mm, (Tensile test) bar shaped, 165*12.7*3.3mm",0.0034,-2.468521082957745
46010-4-1-1,P150011,poly(bisphenol A carbonate),Homopolymer,Polycarbonates/thiocarbonates,C16H14O3,254.28,,"linear,Thermoplastic,Semiconductive&Nanocomposite",Composite,carbon black (CB);vol%;2.69;nanoparticle,,Sheet,"(ER test) bar shaped, 60*12.7*3.3mm, (Tensile test) bar shaped, 165*12.7*3.3mm","Via, Michael D.; King, Julia A.; Keith, Jason M.; Miskioglu, Ibrahim; Cieslinski, Mark J.; Anderson, Jonathan J.; Bogucki, Gregg R. , Journal of Applied Polymer Science , 124 , 3 , 2269-2277 (2012)",,"[PC] Lexan;HF1130-111;Sabic, d.=1.2g/cm3, MFR(300C, 1.2kg)=25g/10min, electrical resistivity (ER)=1E(17)ohm*cm, [CB] Ketjenblack;EC600 JD;Akzo Nobel, d.=1.8g/ml, ER=0.01-0.1ohm*cm, BET (N2) surface area=1250m2/g (reported)",Pre-dried PC and CB mixed using corotating twin screw extruder and pelletized,,,,,,,,,,,,The pre-dried pellets injection molded into test specimens,,,,,,,,,,,,,,,,,,,,,,,,,,,,,,,,,,,,,,,,,,,,,,,,,,8.55e-06,-5.068033885271827,"23 [C] , 50%RH, sample pre-conditioned at 23C and 50%RH for 2days",,Two probe method,23.0,"(ER test) bar shaped, 60*12.7*3.3mm, (Tensile test) bar shaped, 165*12.7*3.3mm",0.0033,-2.4814860601221125
46010-5-1-1,P150011,poly(bisphenol A carbonate),Homopolymer,Polycarbonates/thiocarbonates,C16H14O3,254.28,,"linear,Thermoplastic,Semiconductive&Nanocomposite",Composite,carbon black (CB);vol%;3.38;nanoparticle,,Sheet,"(ER test) bar shaped, 60*12.7*3.3mm, (Tensile test) bar shaped, 165*12.7*3.3mm","Via, Michael D.; King, Julia A.; Keith, Jason M.; Miskioglu, Ibrahim; Cieslinski, Mark J.; Anderson, Jonathan J.; Bogucki, Gregg R. , Journal of Applied Polymer Science , 124 , 3 , 2269-2277 (2012)",,"[PC] Lexan;HF1130-111;Sabic, d.=1.2g/cm3, MFR(300C, 1.2kg)=25g/10min, electrical resistivity (ER)=1E(17)ohm*cm, [CB] Ketjenblack;EC600 JD;Akzo Nobel, d.=1.8g/ml, ER=0.01-0.1ohm*cm, BET (N2) surface area=1250m2/g (reported)",Pre-dried PC and CB mixed using corotating twin screw extruder and pelletized,,,,,,,,,,,,The pre-dried pellets injection molded into test specimens,,,,,,,,,,,,,,,,,,,,,,,,,,,,,,,,,,,,,,,,,,,,,,,,,,0.000404,-3.393618634889395,"23 [C] , 50%RH, sample pre-conditioned at 23C and 50%RH for 2days",,Two probe method,23.0,"(ER test) bar shaped, 60*12.7*3.3mm, (Tensile test) bar shaped, 165*12.7*3.3mm",0.0033,-2.4814860601221125
46010-6-1-1,P150011,poly(bisphenol A carbonate),Homopolymer,Polycarbonates/thiocarbonates,C16H14O3,254.28,,"linear,Thermoplastic,Semiconductive&Nanocomposite",Composite,carbon black (CB);vol%;4.07;nanoparticle,,Sheet,"(ER test) bar shaped, 60*12.7*3.3mm, (Tensile test) bar shaped, 165*12.7*3.3mm","Via, Michael D.; King, Julia A.; Keith, Jason M.; Miskioglu, Ibrahim; Cieslinski, Mark J.; Anderson, Jonathan J.; Bogucki, Gregg R. , Journal of Applied Polymer Science , 124 , 3 , 2269-2277 (2012)",,"[PC] Lexan;HF1130-111;Sabic, d.=1.2g/cm3, MFR(300C, 1.2kg)=25g/10min, electrical resistivity (ER)=1E(17)ohm*cm, [CB] Ketjenblack;EC600 JD;Akzo Nobel, d.=1.8g/ml, ER=0.01-0.1ohm*cm, BET (N2) surface area=1250m2/g (reported)",Pre-dried PC and CB mixed using corotating twin screw extruder and pelletized,,,,,,,,,,,,The pre-dried pellets injection molded into test specimens,,,,,,,,,,,,,,,,,,,,,,,,,,,,,,,,,,,,,,,,,,,,,,,,,,0.00154,-2.812479279163537,"23 [C] , 50%RH, sample pre-conditioned at 23C and 50%RH for 2days",,Two probe method,23.0,"(ER test) bar shaped, 60*12.7*3.3mm, (Tensile test) bar shaped, 165*12.7*3.3mm",0.0033,-2.4814860601221125
46010-7-1-1,P150011,poly(bisphenol A carbonate),Homopolymer,Polycarbonates/thiocarbonates,C16H14O3,254.28,,"linear,Thermoplastic,Semiconductive&Nanocomposite",Composite,carbon black (CB);vol%;6.88;nanoparticle,,Sheet,"(ER test) bar shaped, 60*12.7*3.3mm, (Tensile test) bar shaped, 165*12.7*3.3mm","Via, Michael D.; King, Julia A.; Keith, Jason M.; Miskioglu, Ibrahim; Cieslinski, Mark J.; Anderson, Jonathan J.; Bogucki, Gregg R. , Journal of Applied Polymer Science , 124 , 3 , 2269-2277 (2012)",,"[PC] Lexan;HF1130-111;Sabic, d.=1.2g/cm3, MFR(300C, 1.2kg)=25g/10min, electrical resistivity (ER)=1E(17)ohm*cm, [CB] Ketjenblack;EC600 JD;Akzo Nobel, d.=1.8g/ml, ER=0.01-0.1ohm*cm, BET (N2) surface area=1250m2/g (reported)",Pre-dried PC and CB mixed using corotating twin screw extruder and pelletized,,,,,,,,,,,,The pre-dried pellets injection molded into test specimens,,,,,,,,,,,,,,,,,,,,,,,,,,,,,,,,,,,,,,,,,,,,,,,,,,0.0513,-1.2898826348881838,"23 [C] , 50%RH, sample pre-conditioned at 23C and 50%RH for 2days",,Two probe method,23.0,"(ER test) bar shaped, 60*12.7*3.3mm, (Tensile test) bar shaped, 165*12.7*3.3mm",0.0033,-2.4814860601221125
46010-8-1-1,P150011,poly(bisphenol A carbonate),Homopolymer,Polycarbonates/thiocarbonates,C16H14O3,254.28,,"linear,Thermoplastic,Semiconductive&Nanocomposite",Composite,multiwalled carbon nanotube (CNT);vol%;0.34;nanotube,,Sheet,"(ER test) disk shaped, d=6.4cm, t=3.4mm, (Tensile test) bar shaped, 165*12.7*3.3mm","Via, Michael D.; King, Julia A.; Keith, Jason M.; Miskioglu, Ibrahim; Cieslinski, Mark J.; Anderson, Jonathan J.; Bogucki, Gregg R. , Journal of Applied Polymer Science , 124 , 3 , 2269-2277 (2012)",,"[PC] Lexan;HF1130-111;Sabic, d.=1.2g/cm3, MFR(300C, 1.2kg)=25g/10min, electrical resistivity (ER)=1E(17)ohm*cm, [CNT] MWCNT, outside diam.=10nm, l=10micron, aspect ratio=1000, BET (N2)=250m2/g, provided by Hyperion Catalysis International in 15wt% FIBRIL masterbatch, MB6015-00 in PC",Pre-dried PC and PC/CNT masterbatch mixed using corotating twin screw extruder and pelletized,,,,,,,,,,,,The pre-dried pellets injection molded into test specimens,,,,,,,,,,,,,,,,,,,,,,,,,,,,,,,,,,,,,,,,,,,,,,,,,,1.62e-17,-16.79048498545737,"23 [C] , 50%RH, V=100V, sample pre-conditioned at 23C and 50%RH for 2days",,Keithley 6517A Electrometer/High resistance meter,23.0,"(ER test) disk shaped, d=6.4cm, t=3.4mm, (Tensile test) bar shaped, 165*12.7*3.3mm",0.0034,-2.468521082957745
46010-9-1-1,P150011,poly(bisphenol A carbonate),Homopolymer,Polycarbonates/thiocarbonates,C16H14O3,254.28,,"linear,Thermoplastic,Semiconductive&Nanocomposite",Composite,multiwalled carbon nanotube (CNT);vol%;0.69;nanotube,,Sheet,"(ER test) disk shaped, d=6.4cm, t=3.4mm, (Tensile test) bar shaped, 165*12.7*3.3mm","Via, Michael D.; King, Julia A.; Keith, Jason M.; Miskioglu, Ibrahim; Cieslinski, Mark J.; Anderson, Jonathan J.; Bogucki, Gregg R. , Journal of Applied Polymer Science , 124 , 3 , 2269-2277 (2012)",,"[PC] Lexan;HF1130-111;Sabic, d.=1.2g/cm3, MFR(300C, 1.2kg)=25g/10min, electrical resistivity (ER)=1E(17)ohm*cm, [CNT] MWCNT, outside diam.=10nm, l=10micron, aspect ratio=1000, BET (N2)=250m2/g, provided by Hyperion Catalysis International in 15wt% FIBRIL masterbatch, MB6015-00 in PC",Pre-dried PC and PC/CNT masterbatch mixed using corotating twin screw extruder and pelletized,,,,,,,,,,,,The pre-dried pellets injection molded into test specimens,,,,,,,,,,,,,,,,,,,,,,,,,,,,,,,,,,,,,,,,,,,,,,,,,,4.95e-17,-16.30539480106643,"23 [C] , 50%RH, V=100V, sample pre-conditioned at 23C and 50%RH for 2days",,Keithley 6517A Electrometer/High resistance meter,23.0,"(ER test) disk shaped, d=6.4cm, t=3.4mm, (Tensile test) bar shaped, 165*12.7*3.3mm",0.0034,-2.468521082957745
46010-10-1-1,P150011,poly(bisphenol A carbonate),Homopolymer,Polycarbonates/thiocarbonates,C16H14O3,254.28,,"linear,Thermoplastic,Semiconductive&Nanocomposite",Composite,multiwalled carbon nanotube (CNT);vol%;1.38;nanotube,,Sheet,"(ER test) bar shaped, 60*12.7*3.3mm, (Tensile test) bar shaped, 165*12.7*3.3mm","Via, Michael D.; King, Julia A.; Keith, Jason M.; Miskioglu, Ibrahim; Cieslinski, Mark J.; Anderson, Jonathan J.; Bogucki, Gregg R. , Journal of Applied Polymer Science , 124 , 3 , 2269-2277 (2012)",,"[PC] Lexan;HF1130-111;Sabic, d.=1.2g/cm3, MFR(300C, 1.2kg)=25g/10min, electrical resistivity (ER)=1E(17)ohm*cm, [CNT] MWCNT, outside diam.=10nm, l=10micron, aspect ratio=1000, BET (N2)=250m2/g, provided by Hyperion Catalysis International in 15wt% FIBRIL masterbatch, MB6015-00 in PC",Pre-dried PC and PC/CNT masterbatch mixed using corotating twin screw extruder and pelletized,,,,,,,,,,,,The pre-dried pellets injection molded into test specimens,,,,,,,,,,,,,,,,,,,,,,,,,,,,,,,,,,,,,,,,,,,,,,,,,,0.000217,-3.6635402661514704,"23 [C] , 50%RH, sample pre-conditioned at 23C and 50%RH for 2days",,Two probe method,23.0,"(ER test) bar shaped, 60*12.7*3.3mm, (Tensile test) bar shaped, 165*12.7*3.3mm",0.0033,-2.4814860601221125
46010-11-1-1,P150011,poly(bisphenol A carbonate),Homopolymer,Polycarbonates/thiocarbonates,C16H14O3,254.28,,"linear,Thermoplastic,Semiconductive&Nanocomposite",Composite,multiwalled carbon nanotube (CNT);vol%;2.08;nanotube,,Sheet,"(ER test) bar shaped, 60*12.7*3.3mm, (Tensile test) bar shaped, 165*12.7*3.3mm","Via, Michael D.; King, Julia A.; Keith, Jason M.; Miskioglu, Ibrahim; Cieslinski, Mark J.; Anderson, Jonathan J.; Bogucki, Gregg R. , Journal of Applied Polymer Science , 124 , 3 , 2269-2277 (2012)",,"[PC] Lexan;HF1130-111;Sabic, d.=1.2g/cm3, MFR(300C, 1.2kg)=25g/10min, electrical resistivity (ER)=1E(17)ohm*cm, [CNT] MWCNT, outside diam.=10nm, l=10micron, aspect ratio=1000, BET (N2)=250m2/g, provided by Hyperion Catalysis International in 15wt% FIBRIL masterbatch, MB6015-00 in PC",Pre-dried PC and PC/CNT masterbatch mixed using corotating twin screw extruder and pelletized,,,,,,,,,,,,The pre-dried pellets injection molded into test specimens,,,,,,,,,,,,,,,,,,,,,,,,,,,,,,,,,,,,,,,,,,,,,,,,,,0.00463,-2.3344190089820467,"23 [C] , 50%RH, sample pre-conditioned at 23C and 50%RH for 2days",,Two probe method,23.0,"(ER test) bar shaped, 60*12.7*3.3mm, (Tensile test) bar shaped, 165*12.7*3.3mm",0.0033,-2.4814860601221125
46010-12-1-1,P150011,poly(bisphenol A carbonate),Homopolymer,Polycarbonates/thiocarbonates,C16H14O3,254.28,,"linear,Thermoplastic,Semiconductive&Nanocomposite",Composite,multiwalled carbon nanotube (CNT);vol%;3.48;nanotube,,Sheet,"(ER test) bar shaped, 60*12.7*3.3mm, (Tensile test) bar shaped, 165*12.7*3.3mm","Via, Michael D.; King, Julia A.; Keith, Jason M.; Miskioglu, Ibrahim; Cieslinski, Mark J.; Anderson, Jonathan J.; Bogucki, Gregg R. , Journal of Applied Polymer Science , 124 , 3 , 2269-2277 (2012)",,"[PC] Lexan;HF1130-111;Sabic, d.=1.2g/cm3, MFR(300C, 1.2kg)=25g/10min, electrical resistivity (ER)=1E(17)ohm*cm, [CNT] MWCNT, outside diam.=10nm, l=10micron, aspect ratio=1000, BET (N2)=250m2/g, provided by Hyperion Catalysis International in 15wt% FIBRIL masterbatch, MB6015-00 in PC",Pre-dried PC and PC/CNT masterbatch mixed using corotating twin screw extruder and pelletized,,,,,,,,,,,,The pre-dried pellets injection molded into test specimens,,,,,,,,,,,,,,,,,,,,,,,,,,,,,,,,,,,,,,,,,,,,,,,,,,0.0233,-1.632644078973981,"23 [C] , 50%RH, sample pre-conditioned at 23C and 50%RH for 2days",,Two probe method,23.0,"(ER test) bar shaped, 60*12.7*3.3mm, (Tensile test) bar shaped, 165*12.7*3.3mm",0.0033,-2.4814860601221125
46010-13-1-1,P150011,poly(bisphenol A carbonate),Homopolymer,Polycarbonates/thiocarbonates,C16H14O3,254.28,,"linear,Thermoplastic,Semiconductive&Nanocomposite",Composite,multiwalled carbon nanotube (CNT);vol%;5.63;nanotube,,Sheet,"(ER test) bar shaped, 60*12.7*3.3mm, (Tensile test) bar shaped, 165*12.7*3.3mm","Via, Michael D.; King, Julia A.; Keith, Jason M.; Miskioglu, Ibrahim; Cieslinski, Mark J.; Anderson, Jonathan J.; Bogucki, Gregg R. , Journal of Applied Polymer Science , 124 , 3 , 2269-2277 (2012)",,"[PC] Lexan;HF1130-111;Sabic, d.=1.2g/cm3, MFR(300C, 1.2kg)=25g/10min, electrical resistivity (ER)=1E(17)ohm*cm, [CNT] MWCNT, outside diam.=10nm, l=10micron, aspect ratio=1000, BET (N2)=250m2/g, provided by Hyperion Catalysis International in 15wt% FIBRIL masterbatch, MB6015-00 in PC",Pre-dried PC and PC/CNT masterbatch mixed using corotating twin screw extruder and pelletized,,,,,,,,,,,,The pre-dried pellets injection molded into test specimens,,,,,,,,,,,,,,,,,,,,,,,,,,,,,,,,,,,,,,,,,,,,,,,,,,0.128,-0.8927900303521317,"23 [C] , 50%RH, sample pre-conditioned at 23C and 50%RH for 2days",,Two probe method,23.0,"(ER test) bar shaped, 60*12.7*3.3mm, (Tensile test) bar shaped, 165*12.7*3.3mm",0.0033,-2.4814860601221125
46010-14-1-1,P150011,poly(bisphenol A carbonate),Homopolymer,Polycarbonates/thiocarbonates,C16H14O3,254.28,,"linear,Thermoplastic,Semiconductive&Nanocomposite",Composite,exfoliated graphite nanoplatelet (GNP);vol%;1.21;nanoplatelet,,Sheet,"(ER test) disk shaped, d=6.4cm, t=3.4mm, (Tensile test) bar shaped, 165*12.7*3.3mm","Via, Michael D.; King, Julia A.; Keith, Jason M.; Miskioglu, Ibrahim; Cieslinski, Mark J.; Anderson, Jonathan J.; Bogucki, Gregg R. , Journal of Applied Polymer Science , 124 , 3 , 2269-2277 (2012)",,"[PC] Lexan;HF1130-111;Sabic, d.=1.2g/cm3, MFR(300C, 1.2kg)=25g/10min, electrical resistivity (ER)=1E(17)ohm*cm, [GNP] graphite nanoplatelet, d.=2.0g/ml, BET (N2)=130m2/g, provided by Ovation Polymers as 15wt% masterbatch in PC (xGnP;XG Sciences), av. particle diam.=5micron, t=6-8nm (reported)",Pre-dried PC and PC/GNP masterbatch mixed using corotating twin screw extruder and pelletized,,,,,,,,,,,,The pre-dried pellets injection molded into test specimens,,,,,,,,,,,,,,,,,,,,,,,,,,,,,,,,,,,,,,,,,,,,,,,,,,1.83e-17,-16.73754891026957,"23 [C] , 50%RH, V=100V, sample pre-conditioned at 23C and 50%RH for 2days",,Keithley 6517A Electrometer/High resistance meter,23.0,"(ER test) disk shaped, d=6.4cm, t=3.4mm, (Tensile test) bar shaped, 165*12.7*3.3mm",0.0034,-2.468521082957745
46010-15-1-1,P150011,poly(bisphenol A carbonate),Homopolymer,Polycarbonates/thiocarbonates,C16H14O3,254.28,,"linear,Thermoplastic,Semiconductive&Nanocomposite",Composite,exfoliated graphite nanoplatelet (GNP);vol%;2.44;nanoplatelet,,Sheet,"(ER test) disk shaped, d=6.4cm, t=3.4mm, (Tensile test) bar shaped, 165*12.7*3.3mm","Via, Michael D.; King, Julia A.; Keith, Jason M.; Miskioglu, Ibrahim; Cieslinski, Mark J.; Anderson, Jonathan J.; Bogucki, Gregg R. , Journal of Applied Polymer Science , 124 , 3 , 2269-2277 (2012)",,"[PC] Lexan;HF1130-111;Sabic, d.=1.2g/cm3, MFR(300C, 1.2kg)=25g/10min, electrical resistivity (ER)=1E(17)ohm*cm, [GNP] graphite nanoplatelet, d.=2.0g/ml, BET (N2)=130m2/g, provided by Ovation Polymers as 15wt% masterbatch in PC (xGnP;XG Sciences), av. particle diam.=5micron, t=6-8nm (reported)",Pre-dried PC and PC/GNP masterbatch mixed using corotating twin screw extruder and pelletized,,,,,,,,,,,,The pre-dried pellets injection molded into test specimens,,,,,,,,,,,,,,,,,,,,,,,,,,,,,,,,,,,,,,,,,,,,,,,,,,8.33e-17,-16.079354998593214,"23 [C] , 50%RH, V=100V, sample pre-conditioned at 23C and 50%RH for 2days",,Keithley 6517A Electrometer/High resistance meter,23.0,"(ER test) disk shaped, d=6.4cm, t=3.4mm, (Tensile test) bar shaped, 165*12.7*3.3mm",0.0034,-2.468521082957745
46010-16-1-1,P150011,poly(bisphenol A carbonate),Homopolymer,Polycarbonates/thiocarbonates,C16H14O3,254.28,,"linear,Thermoplastic,Semiconductive&Nanocomposite",Composite,exfoliated graphite nanoplatelet (GNP);vol%;3.69;nanoplatelet,,Sheet,"(ER test) disk shaped, d=6.4cm, t=3.4mm, (Tensile test) bar shaped, 165*12.7*3.3mm","Via, Michael D.; King, Julia A.; Keith, Jason M.; Miskioglu, Ibrahim; Cieslinski, Mark J.; Anderson, Jonathan J.; Bogucki, Gregg R. , Journal of Applied Polymer Science , 124 , 3 , 2269-2277 (2012)",,"[PC] Lexan;HF1130-111;Sabic, d.=1.2g/cm3, MFR(300C, 1.2kg)=25g/10min, electrical resistivity (ER)=1E(17)ohm*cm, [GNP] graphite nanoplatelet, d.=2.0g/ml, BET (N2)=130m2/g, provided by Ovation Polymers as 15wt% masterbatch in PC (xGnP;XG Sciences), av. particle diam.=5micron, t=6-8nm (reported)",Pre-dried PC and PC/GNP masterbatch mixed using corotating twin screw extruder and pelletized,,,,,,,,,,,,The pre-dried pellets injection molded into test specimens,,,,,,,,,,,,,,,,,,,,,,,,,,,,,,,,,,,,,,,,,,,,,,,,,,4.98e-15,-14.302770657240282,"23 [C] , 50%RH, V=100V, sample pre-conditioned at 23C and 50%RH for 2days",,Keithley 6517A Electrometer/High resistance meter,23.0,"(ER test) disk shaped, d=6.4cm, t=3.4mm, (Tensile test) bar shaped, 165*12.7*3.3mm",0.0034,-2.468521082957745
46010-17-1-1,P150011,poly(bisphenol A carbonate),Homopolymer,Polycarbonates/thiocarbonates,C16H14O3,254.28,,"linear,Thermoplastic,Semiconductive&Nanocomposite",Composite,exfoliated graphite nanoplatelet (GNP);vol%;4.96;nanoplatelet,,Sheet,"(ER test) disk shaped, d=6.4cm, t=3.4mm, (Tensile test) bar shaped, 165*12.7*3.3mm","Via, Michael D.; King, Julia A.; Keith, Jason M.; Miskioglu, Ibrahim; Cieslinski, Mark J.; Anderson, Jonathan J.; Bogucki, Gregg R. , Journal of Applied Polymer Science , 124 , 3 , 2269-2277 (2012)",,"[PC] Lexan;HF1130-111;Sabic, d.=1.2g/cm3, MFR(300C, 1.2kg)=25g/10min, electrical resistivity (ER)=1E(17)ohm*cm, [GNP] graphite nanoplatelet, d.=2.0g/ml, BET (N2)=130m2/g, provided by Ovation Polymers as 15wt% masterbatch in PC (xGnP;XG Sciences), av. particle diam.=5micron, t=6-8nm (reported)",Pre-dried PC and PC/GNP masterbatch mixed using corotating twin screw extruder and pelletized,,,,,,,,,,,,The pre-dried pellets injection molded into test specimens,,,,,,,,,,,,,,,,,,,,,,,,,,,,,,,,,,,,,,,,,,,,,,,,,,2.53e-08,-7.5968794788241825,"23 [C] , 50%RH, V=100V, sample pre-conditioned at 23C and 50%RH for 2days",,Keithley 6517A Electrometer/High resistance meter,23.0,"(ER test) disk shaped, d=6.4cm, t=3.4mm, (Tensile test) bar shaped, 165*12.7*3.3mm",0.0034,-2.468521082957745
46010-18-1-1,P150011,poly(bisphenol A carbonate),Homopolymer,Polycarbonates/thiocarbonates,C16H14O3,254.28,,"linear,Thermoplastic,Semiconductive&Nanocomposite",Composite,exfoliated graphite nanoplatelet (GNP);vol%;6.25;nanoplatelet,,Sheet,"(ER test) disk shaped, d=6.4cm, t=3.4mm, (Tensile test) bar shaped, 165*12.7*3.3mm","Via, Michael D.; King, Julia A.; Keith, Jason M.; Miskioglu, Ibrahim; Cieslinski, Mark J.; Anderson, Jonathan J.; Bogucki, Gregg R. , Journal of Applied Polymer Science , 124 , 3 , 2269-2277 (2012)",,"[PC] Lexan;HF1130-111;Sabic, d.=1.2g/cm3, MFR(300C, 1.2kg)=25g/10min, electrical resistivity (ER)=1E(17)ohm*cm, [GNP] graphite nanoplatelet, d.=2.0g/ml, BET (N2)=130m2/g, provided by Ovation Polymers as 15wt% masterbatch in PC (xGnP;XG Sciences), av. particle diam.=5micron, t=6-8nm (reported)",Pre-dried PC and PC/GNP masterbatch mixed using corotating twin screw extruder and pelletized,,,,,,,,,,,,The pre-dried pellets injection molded into test specimens,,,,,,,,,,,,,,,,,,,,,,,,,,,,,,,,,,,,,,,,,,,,,,,,,,5.75e-07,-6.2403321553103694,"23 [C] , 50%RH, V=100V, sample pre-conditioned at 23C and 50%RH for 2days",,Keithley 6517A Electrometer/High resistance meter,23.0,"(ER test) disk shaped, d=6.4cm, t=3.4mm, (Tensile test) bar shaped, 165*12.7*3.3mm",0.0034,-2.468521082957745
46010-19-1-1,P150011,poly(bisphenol A carbonate),Homopolymer,Polycarbonates/thiocarbonates,C16H14O3,254.28,,"linear,Thermoplastic,Semiconductive&Nanocomposite",Composite,exfoliated graphite nanoplatelet (GNP);vol%;7.56;nanoplatelet,,Sheet,"(ER test) bar shaped, 60*12.7*3.3mm, (Tensile test) bar shaped, 165*12.7*3.3mm","Via, Michael D.; King, Julia A.; Keith, Jason M.; Miskioglu, Ibrahim; Cieslinski, Mark J.; Anderson, Jonathan J.; Bogucki, Gregg R. , Journal of Applied Polymer Science , 124 , 3 , 2269-2277 (2012)",,"[PC] Lexan;HF1130-111;Sabic, d.=1.2g/cm3, MFR(300C, 1.2kg)=25g/10min, electrical resistivity (ER)=1E(17)ohm*cm, [GNP] graphite nanoplatelet, d.=2.0g/ml, BET (N2)=130m2/g, provided by Ovation Polymers as 15wt% masterbatch in PC (xGnP;XG Sciences), av. particle diam.=5micron, t=6-8nm (reported)",Pre-dried PC and PC/GNP masterbatch mixed using corotating twin screw extruder and pelletized,,,,,,,,,,,,The pre-dried pellets injection molded into test specimens,,,,,,,,,,,,,,,,,,,,,,,,,,,,,,,,,,,,,,,,,,,,,,,,,,3.26e-06,-5.486782399932061,"23 [C] , 50%RH, sample pre-conditioned at 23C and 50%RH for 2days",,Two probe method,23.0,"(ER test) bar shaped, 60*12.7*3.3mm, (Tensile test) bar shaped, 165*12.7*3.3mm",0.0033,-2.4814860601221125
46058-2-1-1,P100004,poly(hexano-6-lactam),Homopolymer,Polyamides/thioamides,C6H11NO,113.16,,"linear,Thermoplastic,Semiconductive&Thermostable&Nanocomposite",Composite,reduced graphene oxide (RGO);vol% (in feed as GO);0.27;nanosheet,"250C, 10MPa, 25min",Plate,t=1mm,"Zheng, Dan; Tang, Guangshi; Zhang, Hao-Bin; Yu, Zhong-Zhen; Yavari, Fazel; Koratkar, Nikhil; Lim, Szu-Hui; Lee, Mun-Wai , Composites Science and Technology , 72 , 2 , 284-289 (2012)",,"[RGO] prepared by exfoliation and thermal reduction of graphene oxide (GO) in situ polymn. of epsilon-caprolactam, [GO] prepared from natural graphite flakes (mean size=48micron) by modified Staudenmaier method (Ref.14, 19 and 35)",,,,,,,,,epsilon-caprolactam,ring-opening,bulk polymn.,,,,6-aminocaproic acid,graphene oxide (GO),"Aq. dispersion of GO nanosheets prepared by exfoliaing GO in water via sonication for 20min, the GO dispersion mixed with monomer and initiator, water in the mixt. removed by vacuum distn, then epsilon-caprolactam polymd. under N2 at 220C for 2h and at 260C for 10h, resp.",,One-step in situ polymn. and thermal reduction process,,,,,,,,,,,,,,,,,,,,,,,,,,,,,,,,,,,,,,,,,,,,4.2e-16,-15.3767507096021,,DC cond.,Resistivity meter (vol. resistivity measurement),,t=1mm,0.001,-3.0
46058-3-1-1,P100004,poly(hexano-6-lactam),Homopolymer,Polyamides/thioamides,C6H11NO,113.16,,"linear,Thermoplastic,Semiconductive&Thermostable&Nanocomposite",Composite,reduced graphene oxide (RGO);vol% (in feed as GO);0.55;nanosheet,"250C, 10MPa, 25min",Plate,t=1mm,"Zheng, Dan; Tang, Guangshi; Zhang, Hao-Bin; Yu, Zhong-Zhen; Yavari, Fazel; Koratkar, Nikhil; Lim, Szu-Hui; Lee, Mun-Wai , Composites Science and Technology , 72 , 2 , 284-289 (2012)",,"[RGO] prepared by exfoliation and thermal reduction of graphene oxide (GO) in situ polymn. of epsilon-caprolactam, [GO] prepared from natural graphite flakes (mean size=48micron) by modified Staudenmaier method (Ref.14, 19 and 35)",,,,,,,,,epsilon-caprolactam,ring-opening,bulk polymn.,,,,6-aminocaproic acid,graphene oxide (GO),"Aq. dispersion of GO nanosheets prepared by exfoliaing GO in water via sonication for 20min, the GO dispersion mixed with monomer and initiator, water in the mixt. removed by vacuum distn, then epsilon-caprolactam polymd. under N2 at 220C for 2h and at 260C for 10h, resp.",,One-step in situ polymn. and thermal reduction process,,,,,,,,,,,,,,,,,,,,,,,,,,,,,,,,,,,,,,,,,,,,7e-14,-13.154901959985745,,"DC cond., taken from the Fig.1",Resistivity meter (vol. resistivity measurement),,t=1mm,0.001,-3.0
46058-4-1-1,P100004,poly(hexano-6-lactam),Homopolymer,Polyamides/thioamides,C6H11NO,113.16,,"linear,Thermoplastic,Semiconductive&Thermostable&Nanocomposite",Composite,reduced graphene oxide (RGO);vol% (in feed as GO);0.7;nanosheet,"250C, 10MPa, 25min",Plate,t=1mm,"Zheng, Dan; Tang, Guangshi; Zhang, Hao-Bin; Yu, Zhong-Zhen; Yavari, Fazel; Koratkar, Nikhil; Lim, Szu-Hui; Lee, Mun-Wai , Composites Science and Technology , 72 , 2 , 284-289 (2012)",,"[RGO] prepared by exfoliation and thermal reduction of graphene oxide (GO) in situ polymn. of epsilon-caprolactam, [GO] prepared from natural graphite flakes (mean size=48micron) by modified Staudenmaier method (Ref.14, 19 and 35)",,,,,,,,,epsilon-caprolactam,ring-opening,bulk polymn.,,,,6-aminocaproic acid,graphene oxide (GO),"Aq. dispersion of GO nanosheets prepared by exfoliaing GO in water via sonication for 20min, the GO dispersion mixed with monomer and initiator, water in the mixt. removed by vacuum distn, then epsilon-caprolactam polymd. under N2 at 220C for 2h and at 260C for 10h, resp.",,One-step in situ polymn. and thermal reduction process,,,,,,,,,,,,,,,,,,,,,,,,,,,,,,,,,,,,,,,,,,,,2e-10,-9.69897000433602,,"DC cond., taken from the Fig.1",Resistivity meter (vol. resistivity measurement),,t=1mm,0.001,-3.0
46058-5-1-1,P100004,poly(hexano-6-lactam),Homopolymer,Polyamides/thioamides,C6H11NO,113.16,,"linear,Thermoplastic,Semiconductive&Thermostable&Nanocomposite",Composite,reduced graphene oxide (RGO);vol% (in feed as GO);0.82;nanosheet,"250C, 10MPa, 25min",Plate,t=1mm,"Zheng, Dan; Tang, Guangshi; Zhang, Hao-Bin; Yu, Zhong-Zhen; Yavari, Fazel; Koratkar, Nikhil; Lim, Szu-Hui; Lee, Mun-Wai , Composites Science and Technology , 72 , 2 , 284-289 (2012)",,"[RGO] prepared by exfoliation and thermal reduction of graphene oxide (GO) in situ polymn. of epsilon-caprolactam, [GO] prepared from natural graphite flakes (mean size=48micron) by modified Staudenmaier method (Ref.14, 19 and 35)",,,,,,,,,epsilon-caprolactam,ring-opening,bulk polymn.,,,,6-aminocaproic acid,graphene oxide (GO),"Aq. dispersion of GO nanosheets prepared by exfoliaing GO in water via sonication for 20min, the GO dispersion mixed with monomer and initiator, water in the mixt. removed by vacuum distn, then epsilon-caprolactam polymd. under N2 at 220C for 2h and at 260C for 10h, resp.",,One-step in situ polymn. and thermal reduction process,,,,,,,,,,,,,,,,,,,,,,,,,,,,,,,,,,,,,,,,,,,,8e-09,-8.096910013008056,,"DC cond., taken from the Fig.1",Resistivity meter (vol. resistivity measurement),,t=1mm,0.001,-3.0
