Repository: shimakawa-hvg/expt-group-partitioning

# expt-group-partitioning
"Prevention of Leakage in Machine Learning Prediction for Polymer Composite Properties" 

Hajime Shimakawa, Akiko Kumada, and Masahiro Sato

Department of Electrical Engineering & Information Systems, School of Engineering, 
The University of Tokyo, 7-3-1 Hongo, Bunkyo-ku, 113-8656, Tokyo, Japan

## Content
- ```data_EC.csv```: csv file for data used in EC prediction.
- ```data_TC.csv```: csv file for data used in TC prediction.
- ```make_expt_id.ipynb```: jupyternotebook for making expt-id from reference information.
- ```sample_detail_EC.csv```: csv file for sample details used to make expt-id.

File: sample_detail_EC.csv (part 26 of 37)
46058-6-1-1,P100004,poly(hexano-6-lactam),Homopolymer,Polyamides/thioamides,C6H11NO,113.16,,"linear,Thermoplastic,Semiconductive&Thermostable&Nanocomposite",Composite,reduced graphene oxide (RGO);vol% (in feed as GO);1.09;nanosheet,"250C, 10MPa, 25min",Plate,t=1mm,"Zheng, Dan; Tang, Guangshi; Zhang, Hao-Bin; Yu, Zhong-Zhen; Yavari, Fazel; Koratkar, Nikhil; Lim, Szu-Hui; Lee, Mun-Wai , Composites Science and Technology , 72 , 2 , 284-289 (2012)",,"[RGO] prepared by exfoliation and thermal reduction of graphene oxide (GO) in situ polymn. of epsilon-caprolactam, [GO] prepared from natural graphite flakes (mean size=48micron) by modified Staudenmaier method (Ref.14, 19 and 35)",,,,,,,,,epsilon-caprolactam,ring-opening,bulk polymn.,,,,6-aminocaproic acid,graphene oxide (GO),"Aq. dispersion of GO nanosheets prepared by exfoliaing GO in water via sonication for 20min, the GO dispersion mixed with monomer and initiator, water in the mixt. removed by vacuum distn, then epsilon-caprolactam polymd. under N2 at 220C for 2h and at 260C for 10h, resp.",,One-step in situ polymn. and thermal reduction process,,,,,,,,,,,,,,,,,,,,,,,,,,,,,,,,,,,,,,,,,,,,1e-06,-6.0,,DC cond.,Std. four-probe method,,t=1mm,0.001,-3.0
46058-7-1-1,P100004,poly(hexano-6-lactam),Homopolymer,Polyamides/thioamides,C6H11NO,113.16,,"linear,Thermoplastic,Semiconductive&Thermostable&Nanocomposite",Composite,reduced graphene oxide (RGO);vol% (in feed as GO);1.64;nanosheet,"250C, 10MPa, 25min",Plate,t=1mm,"Zheng, Dan; Tang, Guangshi; Zhang, Hao-Bin; Yu, Zhong-Zhen; Yavari, Fazel; Koratkar, Nikhil; Lim, Szu-Hui; Lee, Mun-Wai , Composites Science and Technology , 72 , 2 , 284-289 (2012)",,"[RGO] prepared by exfoliation and thermal reduction of graphene oxide (GO) in situ polymn. of epsilon-caprolactam, [GO] prepared from natural graphite flakes (mean size=48micron) by modified Staudenmaier method (Ref.14, 19 and 35)",,,,,,,,,epsilon-caprolactam,ring-opening,bulk polymn.,,,,6-aminocaproic acid,graphene oxide (GO),"Aq. dispersion of GO nanosheets prepared by exfoliaing GO in water via sonication for 20min, the GO dispersion mixed with monomer and initiator, water in the mixt. removed by vacuum distn, then epsilon-caprolactam polymd. under N2 at 220C for 2h and at 260C for 10h, resp.",,One-step in situ polymn. and thermal reduction process,,,,,,,,,,,,,,,,,,,,,,,,,,,,,,,,,,,,,,,,,,,,0.00028,-3.552841968657781,,DC cond.,Std. four-probe method,,t=1mm,0.001,-3.0
46058-8-1-1,P100004,poly(hexano-6-lactam),Homopolymer,Polyamides/thioamides,C6H11NO,113.16,,"linear,Thermoplastic,Semiconductive&Thermostable&Nanocomposite",Composite,graphene;vol%;0.2;nanosheet,"250C, 10MPa, 25min",Plate,t=1mm,"Zheng, Dan; Tang, Guangshi; Zhang, Hao-Bin; Yu, Zhong-Zhen; Yavari, Fazel; Koratkar, Nikhil; Lim, Szu-Hui; Lee, Mun-Wai , Composites Science and Technology , 72 , 2 , 284-289 (2012)",,"[graphene] electrically conductive graphene nanosheets prepared by conventional thermal exfoliation and reduction of dried graphene oxide (GO) powder in muffle furnace at ca.1050C for ca.30s, [GO] prepared from natural graphite flakes (mean size=48micron) by modified Staudenmaier method (Ref.14, 19 and 35)",,,,,,,,,epsilon-caprolactam,ring-opening,bulk polymn.,,,,6-aminocaproic acid,graphene,"Aq. dispersion of graphene nanosheets prepared by exfoliaing graphene in water via sonication for 20min, the graphene dispersion mixed with monomer and initiator, water in the mixt. removed by vacuum distn, then epsilon-caprolactam polymd. under N2 at 220C for 2h and at 260C for 10h, resp.",,,,,,,,,,,,,,,,,,,,,,,,,,,,,,,,,,,,,,,,,,,,,,4.5e-16,-15.346787486224656,,"DC cond., taken from the Fig.1",Resistivity meter (vol. resistivity measurement),,t=1mm,0.001,-3.0
46058-9-1-1,P100004,poly(hexano-6-lactam),Homopolymer,Polyamides/thioamides,C6H11NO,113.16,,"linear,Thermoplastic,Semiconductive&Thermostable&Nanocomposite",Composite,graphene;vol%;0.4;nanosheet,"250C, 10MPa, 25min",Plate,t=1mm,"Zheng, Dan; Tang, Guangshi; Zhang, Hao-Bin; Yu, Zhong-Zhen; Yavari, Fazel; Koratkar, Nikhil; Lim, Szu-Hui; Lee, Mun-Wai , Composites Science and Technology , 72 , 2 , 284-289 (2012)",,"[graphene] electrically conductive graphene nanosheets prepared by conventional thermal exfoliation and reduction of dried graphene oxide (GO) powder in muffle furnace at ca.1050C for ca.30s, [GO] prepared from natural graphite flakes (mean size=48micron) by modified Staudenmaier method (Ref.14, 19 and 35)",,,,,,,,,epsilon-caprolactam,ring-opening,bulk polymn.,,,,6-aminocaproic acid,graphene,"Aq. dispersion of graphene nanosheets prepared by exfoliaing graphene in water via sonication for 20min, the graphene dispersion mixed with monomer and initiator, water in the mixt. removed by vacuum distn, then epsilon-caprolactam polymd. under N2 at 220C for 2h and at 260C for 10h, resp.",,,,,,,,,,,,,,,,,,,,,,,,,,,,,,,,,,,,,,,,,,,,,,1e-10,-10.0,,"DC cond., taken from the Fig.1",Resistivity meter (vol. resistivity measurement),,t=1mm,0.001,-3.0
46058-10-1-1,P100004,poly(hexano-6-lactam),Homopolymer,Polyamides/thioamides,C6H11NO,113.16,,"linear,Thermoplastic,Semiconductive&Thermostable&Nanocomposite",Composite,graphene;vol%;0.55;nanosheet,"250C, 10MPa, 25min",Plate,t=1mm,"Zheng, Dan; Tang, Guangshi; Zhang, Hao-Bin; Yu, Zhong-Zhen; Yavari, Fazel; Koratkar, Nikhil; Lim, Szu-Hui; Lee, Mun-Wai , Composites Science and Technology , 72 , 2 , 284-289 (2012)",,"[graphene] electrically conductive graphene nanosheets prepared by conventional thermal exfoliation and reduction of dried graphene oxide (GO) powder in muffle furnace at ca.1050C for ca.30s, [GO] prepared from natural graphite flakes (mean size=48micron) by modified Staudenmaier method (Ref.14, 19 and 35)",,,,,,,,,epsilon-caprolactam,ring-opening,bulk polymn.,,,,6-aminocaproic acid,graphene,"Aq. dispersion of graphene nanosheets prepared by exfoliaing graphene in water via sonication for 20min, the graphene dispersion mixed with monomer and initiator, water in the mixt. removed by vacuum distn, then epsilon-caprolactam polymd. under N2 at 220C for 2h and at 260C for 10h, resp.",,,,,,,,,,,,,,,,,,,,,,,,,,,,,,,,,,,,,,,,,,,,,,1.1e-08,-7.958607314841775,,"DC cond., taken from the Fig.1",Std. four-probe method,,t=1mm,0.001,-3.0
46058-11-1-1,P100004,poly(hexano-6-lactam),Homopolymer,Polyamides/thioamides,C6H11NO,113.16,,"linear,Thermoplastic,Semiconductive&Thermostable&Nanocomposite",Composite,graphene;vol%;0.8;nanosheet,"250C, 10MPa, 25min",Plate,t=1mm,"Zheng, Dan; Tang, Guangshi; Zhang, Hao-Bin; Yu, Zhong-Zhen; Yavari, Fazel; Koratkar, Nikhil; Lim, Szu-Hui; Lee, Mun-Wai , Composites Science and Technology , 72 , 2 , 284-289 (2012)",,"[graphene] electrically conductive graphene nanosheets prepared by conventional thermal exfoliation and reduction of dried graphene oxide (GO) powder in muffle furnace at ca.1050C for ca.30s, [GO] prepared from natural graphite flakes (mean size=48micron) by modified Staudenmaier method (Ref.14, 19 and 35)",,,,,,,,,epsilon-caprolactam,ring-opening,bulk polymn.,,,,6-aminocaproic acid,graphene,"Aq. dispersion of graphene nanosheets prepared by exfoliaing graphene in water via sonication for 20min, the graphene dispersion mixed with monomer and initiator, water in the mixt. removed by vacuum distn, then epsilon-caprolactam polymd. under N2 at 220C for 2h and at 260C for 10h, resp.",,,,,,,,,,,,,,,,,,,,,,,,,,,,,,,,,,,,,,,,,,,,,,2e-05,-4.698970004336019,,"DC cond., taken from the Fig.1",Std. four-probe method,,t=1mm,0.001,-3.0
46058-12-1-1,P100004,poly(hexano-6-lactam),Homopolymer,Polyamides/thioamides,C6H11NO,113.16,,"linear,Thermoplastic,Semiconductive&Thermostable&Nanocomposite",Composite,graphene;vol%;1.09;nanosheet,"250C, 10MPa, 25min",Plate,t=1mm,"Zheng, Dan; Tang, Guangshi; Zhang, Hao-Bin; Yu, Zhong-Zhen; Yavari, Fazel; Koratkar, Nikhil; Lim, Szu-Hui; Lee, Mun-Wai , Composites Science and Technology , 72 , 2 , 284-289 (2012)",,"[graphene] electrically conductive graphene nanosheets prepared by conventional thermal exfoliation and reduction of dried graphene oxide (GO) powder in muffle furnace at ca.1050C for ca.30s, [GO] prepared from natural graphite flakes (mean size=48micron) by modified Staudenmaier method (Ref.14, 19 and 35)",,,,,,,,,epsilon-caprolactam,ring-opening,bulk polymn.,,,,6-aminocaproic acid,graphene,"Aq. dispersion of graphene nanosheets prepared by exfoliaing graphene in water via sonication for 20min, the graphene dispersion mixed with monomer and initiator, water in the mixt. removed by vacuum distn, then epsilon-caprolactam polymd. under N2 at 220C for 2h and at 260C for 10h, resp.",,,,,,,,,,,,,,,,,,,,,,,,,,,,,,,,,,,,,,,,,,,,,,0.0003,-3.5228787452803374,,"DC cond., taken from the Fig.1",Std. four-probe method,,t=1mm,0.001,-3.0
46058-13-1-1,P100004,poly(hexano-6-lactam),Homopolymer,Polyamides/thioamides,C6H11NO,113.16,,"linear,Thermoplastic,Semiconductive&Thermostable&Nanocomposite",Composite,graphene;vol%;1.56;nanosheet,"250C, 10MPa, 25min",Plate,t=1mm,"Zheng, Dan; Tang, Guangshi; Zhang, Hao-Bin; Yu, Zhong-Zhen; Yavari, Fazel; Koratkar, Nikhil; Lim, Szu-Hui; Lee, Mun-Wai , Composites Science and Technology , 72 , 2 , 284-289 (2012)",,"[graphene] electrically conductive graphene nanosheets prepared by conventional thermal exfoliation and reduction of dried graphene oxide (GO) powder in muffle furnace at ca.1050C for ca.30s, [GO] prepared from natural graphite flakes (mean size=48micron) by modified Staudenmaier method (Ref.14, 19 and 35)",,,,,,,,,epsilon-caprolactam,ring-opening,bulk polymn.,,,,6-aminocaproic acid,graphene,"Aq. dispersion of graphene nanosheets prepared by exfoliaing graphene in water via sonication for 20min, the graphene dispersion mixed with monomer and initiator, water in the mixt. removed by vacuum distn, then epsilon-caprolactam polymd. under N2 at 220C for 2h and at 260C for 10h, resp.",,,,,,,,,,,,,,,,,,,,,,,,,,,,,,,,,,,,,,,,,,,,,,1.1,0.041392685158225,,DC cond.,Std. four-probe method,,t=1mm,0.001,-3.0
46239-2-1-1,P040048,poly(methyl methacrylate),Homopolymer,"Polyacrylics, Polyvinyls",C5H8O2,100.12,,linear,Composite,carbon black (CB);vol%;2;,"200C, 200bar, vacuum",Plate,"d=25mm, t=2mm","Krueckel, Johannes; Stary, Zdenek; Triebel, Christian; Schubert, Dirk W.; Muenstedt, Helmut , Polymer , 53 , 2 , 395-402 (2012)",,"[PMMA] Plexiglas;7N;Evonik Rohm GmbH, Mw=98700, Mw/Mn=1.52, Tg=109C, [CB] Printex XE2;Evonik, specific surface area=ca.900m2/g,",Melt mixed at 200C for 10min in kneader,,,,,,,,,,,,,,,,,,,,,,,,,,,,,,,,,,,,,,,,,,,,,,,,,,,,,,,,,,,,,,1.5e-06,-5.823908740944319,200 [C],Taken from the Fig.5,Modified setup of stress controlled shear rheometer CSM,200.0,"d=25mm, t=2mm",0.002,-2.6989700043360187
46239-3-1-1,P040048,poly(methyl methacrylate),Homopolymer,"Polyacrylics, Polyvinyls",C5H8O2,100.12,,linear,Composite,carbon black (CB);vol%;3;,"200C, 200bar, vacuum",Plate,"d=25mm, t=2mm","Krueckel, Johannes; Stary, Zdenek; Triebel, Christian; Schubert, Dirk W.; Muenstedt, Helmut , Polymer , 53 , 2 , 395-402 (2012)",,"[PMMA] Plexiglas;7N;Evonik Rohm GmbH, Mw=98700, Mw/Mn=1.52, Tg=109C, [CB] Printex XE2;Evonik, specific surface area=ca.900m2/g,",Melt mixed at 200C for 10min in kneader,,,,,,,,,,,,,,,,,,,,,,,,,,,,,,,,,,,,,,,,,,,,,,,,,,,,,,,,,,,,,,6.2e-05,-4.207608310501746,200 [C],Taken from the Fig.5,Modified setup of stress controlled shear rheometer CSM,200.0,"d=25mm, t=2mm",0.002,-2.6989700043360187
46239-4-1-1,P040048,poly(methyl methacrylate),Homopolymer,"Polyacrylics, Polyvinyls",C5H8O2,100.12,,linear,Composite,carbon black (CB);vol%;10;,"200C, 200bar, vacuum",Plate,"d=25mm, t=2mm","Krueckel, Johannes; Stary, Zdenek; Triebel, Christian; Schubert, Dirk W.; Muenstedt, Helmut , Polymer , 53 , 2 , 395-402 (2012)",,"[PMMA] Plexiglas;7N;Evonik Rohm GmbH, Mw=98700, Mw/Mn=1.52, Tg=109C, [CB] Printex XE2;Evonik, specific surface area=ca.900m2/g,",Melt mixed at 200C for 10min in kneader,,,,,,,,,,,,,,,,,,,,,,,,,,,,,,,,,,,,,,,,,,,,,,,,,,,,,,,,,,,,,,0.0033,-2.4814860601221125,200 [C],Taken from the Fig.5,Modified setup of stress controlled shear rheometer CSM,200.0,"d=25mm, t=2mm",0.002,-2.6989700043360187
46239-5-1-1,P040048,poly(methyl methacrylate),Homopolymer,"Polyacrylics, Polyvinyls",C5H8O2,100.12,,linear,Composite,carbon fibres (CF);vol%;3;,"200C, 200bar, vacuum",Plate,"d=25mm, t=2mm","Krueckel, Johannes; Stary, Zdenek; Triebel, Christian; Schubert, Dirk W.; Muenstedt, Helmut , Polymer , 53 , 2 , 395-402 (2012)",,"[PMMA] Plexiglas;7N;Evonik Rohm GmbH, Mw=98700, Mw/Mn=1.52, Tg=109C, [CF] Zoltek, specific surface area=ca.158E(-3)m2/g, d=7micron, initial length=ca.6mm",Melt mixed at 200C for 10min in kneader,,,,,,,,,,,,,,,,,,,,,,,,,,,,,,,,,,,,,,,,,,,,,,,,,,,,,,,,,,,,,,7.9e-11,-10.102372908709558,200 [C],Taken from the Fig.5,Modified setup of stress controlled shear rheometer CSM,200.0,"d=25mm, t=2mm",0.002,-2.6989700043360187
46239-6-1-1,P040048,poly(methyl methacrylate),Homopolymer,"Polyacrylics, Polyvinyls",C5H8O2,100.12,,linear,Composite,carbon fibres (CF);vol%;4;,"200C, 200bar, vacuum",Plate,"d=25mm, t=2mm","Krueckel, Johannes; Stary, Zdenek; Triebel, Christian; Schubert, Dirk W.; Muenstedt, Helmut , Polymer , 53 , 2 , 395-402 (2012)",,"[PMMA] Plexiglas;7N;Evonik Rohm GmbH, Mw=98700, Mw/Mn=1.52, Tg=109C, [CF] Zoltek, specific surface area=ca.158E(-3)m2/g, d=7micron, initial length=ca.6mm",Melt mixed at 200C for 10min in kneader,,,,,,,,,,,,,,,,,,,,,,,,,,,,,,,,,,,,,,,,,,,,,,,,,,,,,,,,,,,,,,2.4e-07,-6.619788758288394,200 [C],Taken from the Fig.5,Modified setup of stress controlled shear rheometer CSM,200.0,"d=25mm, t=2mm",0.002,-2.6989700043360187
46239-7-1-1,P040048,poly(methyl methacrylate),Homopolymer,"Polyacrylics, Polyvinyls",C5H8O2,100.12,,linear,Composite,carbon fibres (CF);vol%;10;,"200C, 200bar, vacuum",Plate,"d=25mm, t=2mm","Krueckel, Johannes; Stary, Zdenek; Triebel, Christian; Schubert, Dirk W.; Muenstedt, Helmut , Polymer , 53 , 2 , 395-402 (2012)",,"[PMMA] Plexiglas;7N;Evonik Rohm GmbH, Mw=98700, Mw/Mn=1.52, Tg=109C, [CF] Zoltek, specific surface area=ca.158E(-3)m2/g, d=7micron, initial length=ca.6mm",Melt mixed at 200C for 10min in kneader,,,,,,,,,,,,,,,,,,,,,,,,,,,,,,,,,,,,,,,,,,,,,,,,,,,,,,,,,,,,,,2.6e-05,-4.585026652029182,200 [C],Taken from the Fig.5,Modified setup of stress controlled shear rheometer CSM,200.0,"d=25mm, t=2mm",0.002,-2.6989700043360187
46355-2-1-1,P010001,polyethene,Homopolymer,Polyolefins,CH2,14.03,,linear,Composite,CNT;wt%;2.0,"Compression molded using twin-roll mixer at 250C, 50rpm and 10MPa for 5min, then cooled to RT by cold compression molding at RT and 10MPa for 5min",Sheet,"w=10mm, l=10mm, t=2mm"," Physics , 52 , 1 , 167-177 (2013)",,"[HDPE] 5000S supplied by Da Qing Petroleum Chemical Co., fine powder, d=20-40micron, MFR 0.9g/10min at 190C and 21.6N, [CNT] multiwalled carbon nanotube with d=20-40nm, l=50micron, grown via chemical vaper deposition (CVD) method, purchased from Chengdu Organic Chemicals Co. Ltd.","[CNT coated HDPE]  CNT dispersed in EtOH with ultrasonication for 60min together with stirring at 60 rpm, added HDPE with the same condition for 50min and removed EtOH in vacuo",,,,,,,,,,,,,,,,,,,,,,,,,,,,,,,,,,,,,,,,,,,,,,,,,,,,,,,,,,,,,,1.3e-18,-17.886056647693163,,"Vol. elec. cond., taken from the Fig. 6",Two-probe method,,"w=10mm, l=10mm, t=2mm",0.002,-2.6989700043360187
46406-3-1-1,P010002,poly(prop-1-ene),Homopolymer,Polyolefins,C3H6,42.08,,"linear,Thermoplastic,Crystal",Composite,ketjen black (KB);wt%;5,,Plate,,"Djoumaliisky, Strashimir; Benavente, Rosario; Kotzev, Georgi; Vulchev, Vassil; Krusteva, Ekaterina; Krastev, Rumen , Macromolecular Symposia , 311 , 64-69 (2012)",,"[Metallocene isotactic polypropylene, ;HM562P;Basell-Polyolefins (mPP-P)] Isotacticity 98.84%, Mw = 2.6868E(5), MWD = 2.60, MFI (g/10min) = 15.1, [Ketjen black EC-300J (KB)] obtained from AKZO Nobel Polymer Chemicals, China, particle size 30-100nm, specific surface area 803 m2/g","First, masterbatch (CB 10wt%) produced at 200C and 30rpm in single screw extruder, second, the masterbatch diluluted with PP under the same condition",,,it,,,,,,,,,Shape of Test Piece,,,,,,,,,,,,,,,,,,,,,,,,,,,,,,,,,,,,,,,,,,,,,,,,,,2e-16,-15.69897000433602,"25 [C] , Field strength 50 kV/m, RH 50%, (sample) 100*80*2mm",Taken from the Fig.6,High-resistance meter (Keithley),25.0,,,
46406-5-1-1,P010002,poly(prop-1-ene),Homopolymer,Polyolefins,C3H6,42.08,,"linear,Thermoplastic,Crystal",Composite,ketjen black (KB);wt%;7,,Plate,,"Djoumaliisky, Strashimir; Benavente, Rosario; Kotzev, Georgi; Vulchev, Vassil; Krusteva, Ekaterina; Krastev, Rumen , Macromolecular Symposia , 311 , 64-69 (2012)",,"[Metallocene isotactic polypropylene, ;HM562P;Basell-Polyolefins (mPP-P)] Isotacticity 98.84%, Mw = 2.6868E(5), MWD = 2.60, MFI (g/10min) = 15.1, [Ketjen black EC-300J (KB)] obtained from AKZO Nobel Polymer Chemicals, China, particle size 30-100nm, specific surface area 803 m2/g","First, masterbatch (CB 10wt%) produced at 200C and 30rpm in single screw extruder, second, the masterbatch diluluted with PP under the same condition",,,it,,,,,,,,,Shape of Test Piece,,,,,,,,,,,,,,,,,,,,,,,,,,,,,,,,,,,,,,,,,,,,,,,,,,5e-16,-15.30102999566398,"25 [C] , Field strength 50 kV/m, RH 50%, (sample) 100*80*2mm",Taken from the Fig.6,High-resistance meter (Keithley),25.0,,,
46406-6-1-1,P010002,poly(prop-1-ene),Homopolymer,Polyolefins,C3H6,42.08,,"linear,Thermoplastic,Crystal",Composite,ketjen black (KB);wt%;9,,Plate,,"Djoumaliisky, Strashimir; Benavente, Rosario; Kotzev, Georgi; Vulchev, Vassil; Krusteva, Ekaterina; Krastev, Rumen , Macromolecular Symposia , 311 , 64-69 (2012)",,"[Metallocene isotactic polypropylene, ;HM562P;Basell-Polyolefins (mPP-P)] Isotacticity 98.84%, Mw = 2.6868E(5), MWD = 2.60, MFI (g/10min) = 15.1, [Ketjen black EC-300J (KB)] obtained from AKZO Nobel Polymer Chemicals, China, particle size 30-100nm, specific surface area 803 m2/g","First, masterbatch (CB 10wt%) produced at 200C and 30rpm in single screw extruder, second, the masterbatch diluluted with PP under the same condition",,,it,,,,,,,,,Shape of Test Piece,,,,,,,,,,,,,,,,,,,,,,,,,,,,,,,,,,,,,,,,,,,,,,,,,,0.0003,-3.5228787452803374,"25 [C] , RH 50%, (sample) disc",Taken from the Fig.6,Four probe van der Pauw technique,25.0,,,
46406-9-1-1,P010002,poly(prop-1-ene),Homopolymer,Polyolefins,C3H6,42.08,,"linear,Thermoplastic,Crystal",Composite,ketjen black (KB);wt%;5,,Plate,,"Djoumaliisky, Strashimir; Benavente, Rosario; Kotzev, Georgi; Vulchev, Vassil; Krusteva, Ekaterina; Krastev, Rumen , Macromolecular Symposia , 311 , 64-69 (2012)",,"[Metallocene isotactic polypropylene, ;HP562S;Basell-Polyolefins (mPP-S)] Isotacticity 98.45%, Mw = 2.06385E(5), MWD = 2.37, MFI (g/10min) = 28.8, [Ketjen black EC-300J (KB)] obtained from AKZO Nobel Polymer Chemicals, China, particle size 30-100nm, specific surface area 803 m2/g","First, masterbatch (CB 10wt%) produced at 200C and 30rpm in single screw extruder, second, the masterbatch diluluted with PP under the same condition",,,it,,,,,,,,,Shape of Test Piece,,,,,,,,,,,,,,,,,,,,,,,,,,,,,,,,,,,,,,,,,,,,,,,,,,3e-16,-15.522878745280336,"25 [C] , Field strength 50 kV/m, RH 50%, (sample) 100*80*2mm",Taken from the Fig.6,High-resistance meter (Keithley),25.0,,,
46406-10-1-1,P010002,poly(prop-1-ene),Homopolymer,Polyolefins,C3H6,42.08,,"linear,Thermoplastic,Crystal",Composite,ketjen black (KB);wt%;7,,Plate,,"Djoumaliisky, Strashimir; Benavente, Rosario; Kotzev, Georgi; Vulchev, Vassil; Krusteva, Ekaterina; Krastev, Rumen , Macromolecular Symposia , 311 , 64-69 (2012)",,"[Metallocene isotactic polypropylene, ;HP562S;Basell-Polyolefins (mPP-S)] Isotacticity 98.45%, Mw = 2.06385E(5), MWD = 2.37, MFI (g/10min) = 28.8, [Ketjen black EC-300J (KB)] obtained from AKZO Nobel Polymer Chemicals, China, particle size 30-100nm, specific surface area 803 m2/g","First, masterbatch (CB 10wt%) produced at 200C and 30rpm in single screw extruder, second, the masterbatch diluluted with PP under the same condition",,,it,,,,,,,,,Shape of Test Piece,,,,,,,,,,,,,,,,,,,,,,,,,,,,,,,,,,,,,,,,,,,,,,,,,,1e-15,-15.0,"25 [C] , Field strength 50 kV/m, RH 50%, (sample) 100*80*2mm",Taken from the Fig.6,High-resistance meter (Keithley),25.0,,,
46406-11-1-1,P010002,poly(prop-1-ene),Homopolymer,Polyolefins,C3H6,42.08,,"linear,Thermoplastic,Crystal",Composite,ketjen black (KB);wt%;9,,Plate,,"Djoumaliisky, Strashimir; Benavente, Rosario; Kotzev, Georgi; Vulchev, Vassil; Krusteva, Ekaterina; Krastev, Rumen , Macromolecular Symposia , 311 , 64-69 (2012)",,"[Metallocene isotactic polypropylene, ;HP562S;Basell-Polyolefins (mPP-S)] Isotacticity 98.45%, Mw = 2.06385E(5), MWD = 2.37, MFI (g/10min) = 28.8, [Ketjen black EC-300J (KB)] obtained from AKZO Nobel Polymer Chemicals, China, particle size 30-100nm, specific surface area 803 m2/g","First, masterbatch (CB 10wt%) produced at 200C and 30rpm in single screw extruder, second, the masterbatch diluluted with PP under the same condition",,,it,,,,,,,,,Shape of Test Piece,,,,,,,,,,,,,,,,,,,,,,,,,,,,,,,,,,,,,,,,,,,,,,,,,,0.01,-2.0,"25 [C] , RH 50%, (sample) disc",Taken from the Fig.6,Four probe van der Pauw technique,25.0,,,
46406-14-1-1,P010002,poly(prop-1-ene),Homopolymer,Polyolefins,C3H6,42.08,,"linear,Thermoplastic,Crystal",Composite,ketjen black (KB);wt%;5,,Plate,,"Djoumaliisky, Strashimir; Benavente, Rosario; Kotzev, Georgi; Vulchev, Vassil; Krusteva, Ekaterina; Krastev, Rumen , Macromolecular Symposia , 311 , 64-69 (2012)",,"[Metallocene isotactic polypropylene, ;HM648T;Basell-Polyolefins (mPP-T)] Isotacticity 98.45%, MFI (g/10min) = 60.2, [Ketjen black EC-300J (KB)] obtained from AKZO Nobel Polymer Chemicals, China, particle size 30-100nm, specific surface area 803 m2/g","First, masterbatch (CB 10wt%) produced at 200C and 30rpm in single screw extruder, second, the masterbatch diluluted with PP under the same condition",,,it,,,,,,,,,Shape of Test Piece,,,,,,,,,,,,,,,,,,,,,,,,,,,,,,,,,,,,,,,,,,,,,,,,,,3e-16,-15.522878745280336,"25 [C] , Field strength 50 kV/m, RH 50%, (sample) 100*80*2mm",Taken from the Fig.6,High-resistance meter (Keithley),25.0,,,
46406-15-1-1,P010002,poly(prop-1-ene),Homopolymer,Polyolefins,C3H6,42.08,,"linear,Thermoplastic,Crystal",Composite,ketjen black (KB);wt%;7,,Plate,,"Djoumaliisky, Strashimir; Benavente, Rosario; Kotzev, Georgi; Vulchev, Vassil; Krusteva, Ekaterina; Krastev, Rumen , Macromolecular Symposia , 311 , 64-69 (2012)",,"[Metallocene isotactic polypropylene, ;HM648T;Basell-Polyolefins (mPP-T)] Isotacticity 98.45%, MFI (g/10min) = 60.2, [Ketjen black EC-300J (KB)] obtained from AKZO Nobel Polymer Chemicals, China, particle size 30-100nm, specific surface area 803 m2/g","First, masterbatch (CB 10wt%) produced at 200C and 30rpm in single screw extruder, second, the masterbatch diluluted with PP under the same condition",,,it,,,,,,,,,Shape of Test Piece,,,,,,,,,,,,,,,,,,,,,,,,,,,,,,,,,,,,,,,,,,,,,,,,,,5e-15,-14.30102999566398,"25 [C] , Field strength 50 kV/m, RH 50%, (sample) 100*80*2mm",Taken from the Fig.6,High-resistance meter (Keithley),25.0,,,
46406-16-1-1,P010002,poly(prop-1-ene),Homopolymer,Polyolefins,C3H6,42.08,,"linear,Thermoplastic,Crystal",Composite,ketjen black (KB);wt%;9,,Plate,,"Djoumaliisky, Strashimir; Benavente, Rosario; Kotzev, Georgi; Vulchev, Vassil; Krusteva, Ekaterina; Krastev, Rumen , Macromolecular Symposia , 311 , 64-69 (2012)",,"[Metallocene isotactic polypropylene, ;HM648T;Basell-Polyolefins (mPP-T)] Isotacticity 98.45%, MFI (g/10min) = 60.2, [Ketjen black EC-300J (KB)] obtained from AKZO Nobel Polymer Chemicals, China, particle size 30-100nm, specific surface area 803 m2/g","First, masterbatch (CB 10wt%) produced at 200C and 30rpm in single screw extruder, second, the masterbatch diluluted with PP under the same condition",,,it,,,,,,,,,Shape of Test Piece,,,,,,,,,,,,,,,,,,,,,,,,,,,,,,,,,,,,,,,,,,,,,,,,,,0.01,-2.0,"25 [C] , Field strength 50 kV/m, RH 50%, (sample) 100*80*2mm",Taken from the Fig.6,High-resistance meter (Keithley),25.0,,,
46430-2-1-1,P010001,polyethene,Homopolymer,Polyolefins,CH2,14.03,,linear,Composite,single walled carbon nanotube(SWCNT);wt%;0.05;,"Pressure molded at 190C and ca. 2.5MPa for 5min, then cooled down slowly",,,"Palza, H.; Kappes, M.; Hennrich, F.; Wilhelm, M. , Composites Science and Technology , 71 , 10 , 1361-1366 (2011)",,"[linear high density polyethylene (PE-L)] Lupolen;3220F, obtanied from Lyondell BASELL, melt flow rate (190C/2.16kg)=0.10g/10min, [SWCNT] prepared by laser vaporization  as described in [Ref.19]","Dissolved in 1,2-dichlorobenzene, then melt-mixed at 210C and 110rpm for 10min using Micro Compounder with counter-rotating twin screw system",,,,,,,,,,,,,,,,,,,,,,,,,,,,,,,,,,,,,,,,,,,,,,,,,,,,,,,,,,,,,,5.4e-13,-12.267606240177033,"190 [C] , 0.1Hz","DC,cond., taken from the Fig.1, melt state",New setup built up using combination of rheometer and dielectric analyzer equipment,190.0,,,
46430-3-1-1,P010001,polyethene,Homopolymer,Polyolefins,CH2,14.03,,linear,Composite,single walled carbon nanotube(SWCNT);wt%;0.1;,"Pressure molded at 190C and ca. 2.5MPa for 5min, then cooled down slowly",,,"Palza, H.; Kappes, M.; Hennrich, F.; Wilhelm, M. , Composites Science and Technology , 71 , 10 , 1361-1366 (2011)",,"[linear high density polyethylene (PE-L)] Lupolen;3220F, obtanied from Lyondell BASELL, melt flow rate (190C/2.16kg)=0.10g/10min, [SWCNT] prepared by laser vaporization  as described in [Ref.19]","Dissolved in 1,2-dichlorobenzene, then melt-mixed at 210C and 110rpm for 10min using Micro Compounder with counter-rotating twin screw system",,,,,,,,,,,,,,,,,,,,,,,,,,,,,,,,,,,,,,,,,,,,,,,,,,,,,,,,,,,,,,2.5e-12,-11.602059991327964,"190 [C] , 0.1Hz","DC,cond., taken from the Fig.1, melt state",New setup built up using combination of rheometer and dielectric analyzer equipment,190.0,,,
46430-4-1-1,P010001,polyethene,Homopolymer,Polyolefins,CH2,14.03,,linear,Composite,single walled carbon nanotube(SWCNT);wt%;0.5;,"Pressure molded at 190C and ca. 2.5MPa for 5min, then cooled down slowly",,,"Palza, H.; Kappes, M.; Hennrich, F.; Wilhelm, M. , Composites Science and Technology , 71 , 10 , 1361-1366 (2011)",,"[linear high density polyethylene (PE-L)] Lupolen;3220F, obtanied from Lyondell BASELL, melt flow rate (190C/2.16kg)=0.10g/10min, [SWCNT] prepared by laser vaporization  as described in [Ref.19]","Dissolved in 1,2-dichlorobenzene, then melt-mixed at 210C and 110rpm for 10min using Micro Compounder with counter-rotating twin screw system",,,,,,,,,,,,,,,,,,,,,,,,,,,,,,,,,,,,,,,,,,,,,,,,,,,,,,,,,,,,,,2.1e-12,-11.67778070526608,"190 [C] , 0.1Hz","DC,cond., taken from the Fig.1, melt state",New setup built up using combination of rheometer and dielectric analyzer equipment,190.0,,,
46430-5-1-1,P010001,polyethene,Homopolymer,Polyolefins,CH2,14.03,,linear,Composite,single walled carbon nanotube(SWCNT);wt%;1.0;,"Pressure molded at 190C and ca. 2.5MPa for 5min, then cooled down slowly",,,"Palza, H.; Kappes, M.; Hennrich, F.; Wilhelm, M. , Composites Science and Technology , 71 , 10 , 1361-1366 (2011)",,"[linear high density polyethylene (PE-L)] Lupolen;3220F, obtanied from Lyondell BASELL, melt flow rate (190C/2.16kg)=0.10g/10min, [SWCNT] prepared by laser vaporization  as described in [Ref.19]","Dissolved in 1,2-dichlorobenzene, then melt-mixed at 210C and 110rpm for 10min using Micro Compounder with counter-rotating twin screw system",,,,,,,,,,,,,,,,,,,,,,,,,,,,,,,,,,,,,,,,,,,,,,,,,,,,,,,,,,,,,,1.8e-13,-12.744727494896694,"190 [C] , 0.1Hz","DC,cond., taken from the Fig.1, melt state",New setup built up using combination of rheometer and dielectric analyzer equipment,190.0,,,
46430-6-1-1,P010001,polyethene,Homopolymer,Polyolefins,CH2,14.03,,linear,Composite,multi walled carbon nanotube(MWCNT);wt%;0.05;,"Pressure molded at 190C and ca. 2.5MPa for 5min, then cooled down slowly",,,"Palza, H.; Kappes, M.; Hennrich, F.; Wilhelm, M. , Composites Science and Technology , 71 , 10 , 1361-1366 (2011)",,"[linear high density polyethylene (PE-L)] Lupolen;3220F, obtanied from Lyondell BASELL, melt flow rate (190C/2.16kg)=0.10g/10min, [MWCNT] obtained from Bayer Material Science AG, Baytubes C150P","Dissolved in 1,2-dichlorobenzene, then melt-mixed at 210C and 110rpm for 10min using Micro Compounder with counter-rotating twin screw system",,,,,,,,,,,,,,,,,,,,,,,,,,,,,,,,,,,,,,,,,,,,,,,,,,,,,,,,,,,,,,2.2e-12,-11.657577319177792,"190 [C] , 0.1Hz","DC,cond., taken from the Fig.1, melt state",New setup built up using combination of rheometer and dielectric analyzer equipment,190.0,,,
46430-7-1-1,P010001,polyethene,Homopolymer,Polyolefins,CH2,14.03,,linear,Composite,multi walled carbon nanotube(MWCNT);wt%;0.1;,"Pressure molded at 190C and ca. 2.5MPa for 5min, then cooled down slowly",,,"Palza, H.; Kappes, M.; Hennrich, F.; Wilhelm, M. , Composites Science and Technology , 71 , 10 , 1361-1366 (2011)",,"[linear high density polyethylene (PE-L)] Lupolen;3220F, obtanied from Lyondell BASELL, melt flow rate (190C/2.16kg)=0.10g/10min, [MWCNT] obtained from Bayer Material Science AG, Baytubes C150P","Dissolved in 1,2-dichlorobenzene, then melt-mixed at 210C and 110rpm for 10min using Micro Compounder with counter-rotating twin screw system",,,,,,,,,,,,,,,,,,,,,,,,,,,,,,,,,,,,,,,,,,,,,,,,,,,,,,,,,,,,,,6.3e-13,-12.200659450546418,"190 [C] , 0.1Hz","DC,cond., taken from the Fig.1, melt state",New setup built up using combination of rheometer and dielectric analyzer equipment,190.0,,,
46430-8-1-1,P010001,polyethene,Homopolymer,Polyolefins,CH2,14.03,,linear,Composite,multi walled carbon nanotube(MWCNT);wt%;0.5;,"Pressure molded at 190C and ca. 2.5MPa for 5min, then cooled down slowly",,,"Palza, H.; Kappes, M.; Hennrich, F.; Wilhelm, M. , Composites Science and Technology , 71 , 10 , 1361-1366 (2011)",,"[linear high density polyethylene (PE-L)] Lupolen;3220F, obtanied from Lyondell BASELL, melt flow rate (190C/2.16kg)=0.10g/10min, [MWCNT] obtained from Bayer Material Science AG, Baytubes C150P","Dissolved in 1,2-dichlorobenzene, then melt-mixed at 210C and 110rpm for 10min using Micro Compounder with counter-rotating twin screw system",,,,,,,,,,,,,,,,,,,,,,,,,,,,,,,,,,,,,,,,,,,,,,,,,,,,,,,,,,,,,,3e-13,-12.522878745280336,"190 [C] , 0.1Hz","DC,cond., taken from the Fig.1, melt state",New setup built up using combination of rheometer and dielectric analyzer equipment,190.0,,,
46430-9-1-1,P010001,polyethene,Homopolymer,Polyolefins,CH2,14.03,,linear,Composite,multi walled carbon nanotube(MWCNT);wt%;1.0;,"Pressure molded at 190C and ca. 2.5MPa for 5min, then cooled down slowly",,,"Palza, H.; Kappes, M.; Hennrich, F.; Wilhelm, M. , Composites Science and Technology , 71 , 10 , 1361-1366 (2011)",,"[linear high density polyethylene (PE-L)] Lupolen;3220F, obtanied from Lyondell BASELL, melt flow rate (190C/2.16kg)=0.10g/10min, [MWCNT] obtained from Bayer Material Science AG, Baytubes C150P","Dissolved in 1,2-dichlorobenzene, then melt-mixed at 210C and 110rpm for 10min using Micro Compounder with counter-rotating twin screw system",,,,,,,,,,,,,,,,,,,,,,,,,,,,,,,,,,,,,,,,,,,,,,,,,,,,,,,,,,,,,,5.4e-13,-12.267606240177033,"190 [C] , 0.1Hz","DC,cond., taken from the Fig.1, melt state",New setup built up using combination of rheometer and dielectric analyzer equipment,190.0,,,
46430-10-1-1,P010001,polyethene,Homopolymer,Polyolefins,CH2,14.03,,linear,Composite,multi walled carbon nanotube(MWCNT);wt%;3.0;,"Pressure molded at 190C and ca. 2.5MPa for 5min, then cooled down slowly",,,"Palza, H.; Kappes, M.; Hennrich, F.; Wilhelm, M. , Composites Science and Technology , 71 , 10 , 1361-1366 (2011)",,"[linear high density polyethylene (PE-L)] Lupolen;3220F, obtanied from Lyondell BASELL, melt flow rate (190C/2.16kg)=0.10g/10min, [MWCNT] obtained from Bayer Material Science AG, Baytubes C150P","Dissolved in 1,2-dichlorobenzene, then melt-mixed at 210C and 110rpm for 10min using Micro Compounder with counter-rotating twin screw system",,,,,,,,,,,,,,,,,,,,,,,,,,,,,,,,,,,,,,,,,,,,,,,,,,,,,,,,,,,,,,2.4e-13,-12.619788758288394,"190 [C] , 0.1Hz","DC,cond., taken from the Fig.1, melt state",New setup built up using combination of rheometer and dielectric analyzer equipment,190.0,,,
46430-11-1-1,P010001,polyethene,Homopolymer,Polyolefins,CH2,14.03,,linear,Composite,multi walled carbon nanotube(MWCNT);wt%;6.0;,"Pressure molded at 190C and ca. 2.5MPa for 5min, then cooled down slowly",,,"Palza, H.; Kappes, M.; Hennrich, F.; Wilhelm, M. , Composites Science and Technology , 71 , 10 , 1361-1366 (2011)",,"[linear high density polyethylene (PE-L)] Lupolen;3220F, obtanied from Lyondell BASELL, melt flow rate (190C/2.16kg)=0.10g/10min, [MWCNT] obtained from Bayer Material Science AG, Baytubes C150P","Dissolved in 1,2-dichlorobenzene, then melt-mixed at 210C and 110rpm for 10min using Micro Compounder with counter-rotating twin screw system",,,,,,,,,,,,,,,,,,,,,,,,,,,,,,,,,,,,,,,,,,,,,,,,,,,,,,,,,,,,,,3.2e-13,-12.494850021680094,"190 [C] , 0.1Hz","DC,cond., taken from the Fig.1, melt state",New setup built up using combination of rheometer and dielectric analyzer equipment,190.0,,,
46430-12-1-1,P010001,polyethene,Homopolymer,Polyolefins,CH2,14.03,,linear,Composite,multi walled carbon nanotube(MWCNT);wt%;12.0;,"Pressure molded at 190C and ca. 2.5MPa for 5min, then cooled down slowly",,,"Palza, H.; Kappes, M.; Hennrich, F.; Wilhelm, M. , Composites Science and Technology , 71 , 10 , 1361-1366 (2011)",,"[linear high density polyethylene (PE-L)] Lupolen;3220F, obtanied from Lyondell BASELL, melt flow rate (190C/2.16kg)=0.10g/10min, [MWCNT] obtained from Bayer Material Science AG, Baytubes C150P","Dissolved in 1,2-dichlorobenzene, then melt-mixed at 210C and 110rpm for 10min using Micro Compounder with counter-rotating twin screw system",,,,,,,,,,,,,,,,,,,,,,,,,,,,,,,,,,,,,,,,,,,,,,,,,,,,,,,,,,,,,,1.3e-07,-6.886056647693163,"190 [C] , 0.1Hz","DC,cond., taken from the Fig.1, melt state",New setup built up using combination of rheometer and dielectric analyzer equipment,190.0,,,
46455-2-1-1,P010001,polyethene,Homopolymer,Polyolefins,CH2,14.03,,"linear,Thermoplastic",Composite,graphite powder(G);wt%;30,"compression molded at ca.120C and 50kg/cm2, then holding at 120C for 30min and cooled down to RT",Sheet,"sample(d=30mm, t=ca.1.5mm) for electric test","Zhang, P.; Xue, W. T.; Zhao, Y.; Liu, P. , Journal of Applied Polymer Science , 123 , 4 , 2338-2343 (2012)",,"[low-density polyethylene(LDPE)]melt index 1.9g/10min, density 0.9227g/cm3, obtained from Lanzhou Petrochemical Company of Chinese Petrochemical(China), [graphite powder(G)]gain degree(<30micron) >95%, pure degree >99.85%, purchased from Shanghai Huayi (group) Company(China)",LDPE and G melt blended via rheometer at 130C and 30rpm for 30min,,,,,,,,,,,,,,,,,,,,,,,,,,,,,,,,,,,,,,,,,,,,,,,,,,,,,,,,,,,,,,7.1e-13,-12.148741651280924,30 [C],taken from the Fig.1,high-resistance meter,30.0,"sample(d=30mm, t=ca.1.5mm) for electric test",0.0015,-2.8239087409443187
46455-3-1-1,P010001,polyethene,Homopolymer,Polyolefins,CH2,14.03,,"linear,Thermoplastic",Composite,graphite powder(G);wt%;35,"compression molded at ca.120C and 50kg/cm2, then holding at 120C for 30min and cooled down to RT",Sheet,"sample(d=30mm, t=ca.1.5mm) for electric test","Zhang, P.; Xue, W. T.; Zhao, Y.; Liu, P. , Journal of Applied Polymer Science , 123 , 4 , 2338-2343 (2012)",,"[low-density polyethylene(LDPE)]melt index 1.9g/10min, density 0.9227g/cm3, obtained from Lanzhou Petrochemical Company of Chinese Petrochemical(China), [graphite powder(G)]gain degree(<30micron) >95%, pure degree >99.85%, purchased from Shanghai Huayi (group) Company(China)",LDPE and G melt blended via rheometer at 130C and 30rpm for 30min,,,,,,,,,,,,,,,,,,,,,,,,,,,,,,,,,,,,,,,,,,,,,,,,,,,,,,,,,,,,,,1.8e-12,-11.744727494896694,30 [C],taken from the Fig.1,high-resistance meter,30.0,"sample(d=30mm, t=ca.1.5mm) for electric test",0.0015,-2.8239087409443187
46455-4-1-1,P010001,polyethene,Homopolymer,Polyolefins,CH2,14.03,,"linear,Thermoplastic",Composite,graphite powder(G);wt%;40,"compression molded at ca.120C and 50kg/cm2, then holding at 120C for 30min and cooled down to RT",Sheet,"sample(d=30mm, t=ca.1.5mm) for electric test","Zhang, P.; Xue, W. T.; Zhao, Y.; Liu, P. , Journal of Applied Polymer Science , 123 , 4 , 2338-2343 (2012)",,"[low-density polyethylene(LDPE)]melt index 1.9g/10min, density 0.9227g/cm3, obtained from Lanzhou Petrochemical Company of Chinese Petrochemical(China), [graphite powder(G)]gain degree(<30micron) >95%, pure degree >99.85%, purchased from Shanghai Huayi (group) Company(China)",LDPE and G melt blended via rheometer at 130C and 30rpm for 30min,,,,,,,,,,,,,,,,,,,,,,,,,,,,,,,,,,,,,,,,,,,,,,,,,,,,,,,,,,,,,,2.1e-11,-10.67778070526608,30 [C],taken from the Fig.1,high-resistance meter,30.0,"sample(d=30mm, t=ca.1.5mm) for electric test",0.0015,-2.8239087409443187
46455-5-1-1,P010001,polyethene,Homopolymer,Polyolefins,CH2,14.03,,"linear,Thermoplastic",Composite,graphite powder(G);wt%;45,"compression molded at ca.120C and 50kg/cm2, then holding at 120C for 30min and cooled down to RT",Sheet,"sample(d=30mm, t=ca.1.5mm) for electric test","Zhang, P.; Xue, W. T.; Zhao, Y.; Liu, P. , Journal of Applied Polymer Science , 123 , 4 , 2338-2343 (2012)",,"[low-density polyethylene(LDPE)]melt index 1.9g/10min, density 0.9227g/cm3, obtained from Lanzhou Petrochemical Company of Chinese Petrochemical(China), [graphite powder(G)]gain degree(<30micron) >95%, pure degree >99.85%, purchased from Shanghai Huayi (group) Company(China)",LDPE and G melt blended via rheometer at 130C and 30rpm for 30min,,,,,,,,,,,,,,,,,,,,,,,,,,,,,,,,,,,,,,,,,,,,,,,,,,,,,,,,,,,,,,4.3e-09,-8.366531544420413,30 [C],taken from the Fig.1,high-resistance meter,30.0,"sample(d=30mm, t=ca.1.5mm) for electric test",0.0015,-2.8239087409443187
46455-6-1-1,P010001,polyethene,Homopolymer,Polyolefins,CH2,14.03,,"linear,Thermoplastic",Composite,graphite powder(G);wt%;50,"compression molded at ca.120C and 50kg/cm2, then holding at 120C for 30min and cooled down to RT",Sheet,"sample(d=30mm, t=ca.1.5mm) for electric test","Zhang, P.; Xue, W. T.; Zhao, Y.; Liu, P. , Journal of Applied Polymer Science , 123 , 4 , 2338-2343 (2012)",,"[low-density polyethylene(LDPE)]melt index 1.9g/10min, density 0.9227g/cm3, obtained from Lanzhou Petrochemical Company of Chinese Petrochemical(China), [graphite powder(G)]gain degree(<30micron) >95%, pure degree >99.85%, purchased from Shanghai Huayi (group) Company(China)",LDPE and G melt blended via rheometer at 130C and 30rpm for 30min,,,,,,,,,,,,,,,,,,,,,,,,,,,,,,,,,,,,,,,,,,,,,,,,,,,,,,,,,,,,,,4.3e-09,-8.366531544420413,30 [C],taken from the Fig.1,high-resistance meter,30.0,"sample(d=30mm, t=ca.1.5mm) for electric test",0.0015,-2.8239087409443187
46469-2-1-1,P010001,polyethene,Homopolymer,Polyolefins,CH2,14.03,,"linear,Thermoplastic",Composite,cabon black(CB);wt%;1,compression molded,Sheet,50mm*50mm*1mm sheet for electrical measurement,"Hosseini Pour, Seyed Ahmad; Pourabbas, Behzad; Salami Hosseini, Mahdi , Materials Chemistry and Physics , 143 , 2 , 830-837 (2014)",,"[low density polyethylene(LDPE)]0020, MFI=2, obtained from Bandar Imam Petrochemical(Iran), [cabon black(CB)]Printex XE 2B, obtained from Degussa(Germany)","LDPE melt mixed via internal mixer at 210C and 40rpm for 5min, then CB added and mixed for an additional 10min",,,,,,,,,,,,,,,,,,,,,,,,,,,,,,annealed inside the mold at 200C for 10min under 50bar pressure,,,,,,,,,,,,,,,,,,,,,,,,,,,,,,,,2e-17,-16.69897000433602,heating rate 5C/min,taken from the Fig.1,four probe method,,50mm*50mm*1mm sheet for electrical measurement,0.001,-3.0
