Repository: shimakawa-hvg/expt-group-partitioning

# expt-group-partitioning
"Prevention of Leakage in Machine Learning Prediction for Polymer Composite Properties" 

Hajime Shimakawa, Akiko Kumada, and Masahiro Sato

Department of Electrical Engineering & Information Systems, School of Engineering, 
The University of Tokyo, 7-3-1 Hongo, Bunkyo-ku, 113-8656, Tokyo, Japan

## Content
- ```data_EC.csv```: csv file for data used in EC prediction.
- ```data_TC.csv```: csv file for data used in TC prediction.
- ```make_expt_id.ipynb```: jupyternotebook for making expt-id from reference information.
- ```sample_detail_EC.csv```: csv file for sample details used to make expt-id.

File: sample_detail_EC.csv (part 27 of 37)
46469-3-1-1,P010001,polyethene,Homopolymer,Polyolefins,CH2,14.03,,"linear,Thermoplastic",Composite,cabon black(CB);wt%;2,compression molded,Sheet,50mm*50mm*1mm sheet for electrical measurement,"Hosseini Pour, Seyed Ahmad; Pourabbas, Behzad; Salami Hosseini, Mahdi , Materials Chemistry and Physics , 143 , 2 , 830-837 (2014)",,"[low density polyethylene(LDPE)]0020, MFI=2, obtained from Bandar Imam Petrochemical(Iran), [cabon black(CB)]Printex XE 2B, obtained from Degussa(Germany)","LDPE melt mixed via internal mixer at 210C and 40rpm for 5min, then CB added and mixed for an additional 10min",,,,,,,,,,,,,,,,,,,,,,,,,,,,,,annealed inside the mold at 200C for 10min under 50bar pressure,,,,,,,,,,,,,,,,,,,,,,,,,,,,,,,,1.7e-17,-16.769551078621728,heating rate 5C/min,taken from the Fig.1,four probe method,,50mm*50mm*1mm sheet for electrical measurement,0.001,-3.0
46469-4-1-1,P010001,polyethene,Homopolymer,Polyolefins,CH2,14.03,,"linear,Thermoplastic",Composite,cabon black(CB);wt%;2.5,compression molded,Sheet,50mm*50mm*1mm sheet for electrical measurement,"Hosseini Pour, Seyed Ahmad; Pourabbas, Behzad; Salami Hosseini, Mahdi , Materials Chemistry and Physics , 143 , 2 , 830-837 (2014)",,"[low density polyethylene(LDPE)]0020, MFI=2, obtained from Bandar Imam Petrochemical(Iran), [cabon black(CB)]Printex XE 2B, obtained from Degussa(Germany)","LDPE melt mixed via internal mixer at 210C and 40rpm for 5min, then CB added and mixed for an additional 10min",,,,,,,,,,,,,,,,,,,,,,,,,,,,,,annealed inside the mold at 200C for 10min under 50bar pressure,,,,,,,,,,,,,,,,,,,,,,,,,,,,,,,,2e-16,-15.69897000433602,heating rate 5C/min,taken from the Fig.1,four probe method,,50mm*50mm*1mm sheet for electrical measurement,0.001,-3.0
46469-5-1-1,P010001,polyethene,Homopolymer,Polyolefins,CH2,14.03,,"linear,Thermoplastic,Electroconductive",Composite,cabon black(CB);wt%;3,compression molded,Sheet,50mm*50mm*1mm sheet for electrical measurement,"Hosseini Pour, Seyed Ahmad; Pourabbas, Behzad; Salami Hosseini, Mahdi , Materials Chemistry and Physics , 143 , 2 , 830-837 (2014)",,"[low density polyethylene(LDPE)]0020, MFI=2, obtained from Bandar Imam Petrochemical(Iran), [cabon black(CB)]Printex XE 2B, obtained from Degussa(Germany)","LDPE melt mixed via internal mixer at 210C and 40rpm for 5min, then CB added and mixed for an additional 10min",,,,,,,,,,,,,,,,,,,,,,,,,,,,,,annealed inside the mold at 200C for 10min under 50bar pressure,,,,,,,,,,,,,,,,,,,,,,,,,,,,,,,,1e-05,-5.0,heating rate 5C/min,taken from the Fig.1,four probe method,,50mm*50mm*1mm sheet for electrical measurement,0.001,-3.0
46469-6-1-1,P010001,polyethene,Homopolymer,Polyolefins,CH2,14.03,,"linear,Thermoplastic,Electroconductive",Composite,cabon black(CB);wt%;4,compression molded,Sheet,50mm*50mm*1mm sheet for electrical measurement,"Hosseini Pour, Seyed Ahmad; Pourabbas, Behzad; Salami Hosseini, Mahdi , Materials Chemistry and Physics , 143 , 2 , 830-837 (2014)",,"[low density polyethylene(LDPE)]0020, MFI=2, obtained from Bandar Imam Petrochemical(Iran), [cabon black(CB)]Printex XE 2B, obtained from Degussa(Germany)","LDPE melt mixed via internal mixer at 210C and 40rpm for 5min, then CB added and mixed for an additional 10min",,,,,,,,,,,,,,,,,,,,,,,,,,,,,,annealed inside the mold at 200C for 10min under 50bar pressure,,,,,,,,,,,,,,,,,,,,,,,,,,,,,,,,8.3e-05,-4.080921907623926,heating rate 5C/min,taken from the Fig.1,four probe method,,50mm*50mm*1mm sheet for electrical measurement,0.001,-3.0
46469-7-1-1,P010001,polyethene,Homopolymer,Polyolefins,CH2,14.03,,"linear,Thermoplastic,Electroconductive",Composite,cabon black(CB);wt%;5,compression molded,Sheet,50mm*50mm*1mm sheet for electrical measurement,"Hosseini Pour, Seyed Ahmad; Pourabbas, Behzad; Salami Hosseini, Mahdi , Materials Chemistry and Physics , 143 , 2 , 830-837 (2014)",,"[low density polyethylene(LDPE)]0020, MFI=2, obtained from Bandar Imam Petrochemical(Iran), [cabon black(CB)]Printex XE 2B, obtained from Degussa(Germany)","LDPE melt mixed via internal mixer at 210C and 40rpm for 5min, then CB added and mixed for an additional 10min",,,,,,,,,,,,,,,,,,,,,,,,,,,,,,annealed inside the mold at 200C for 10min under 50bar pressure,,,,,,,,,,,,,,,,,,,,,,,,,,,,,,,,0.003,-2.5228787452803374,heating rate 5C/min,taken from the Fig.1,four probe method,,50mm*50mm*1mm sheet for electrical measurement,0.001,-3.0
46469-8-1-1,P010001,polyethene,Homopolymer,Polyolefins,CH2,14.03,,"linear,Thermoplastic,Electroconductive",Composite,cabon black(CB);wt%;6,compression molded,Sheet,50mm*50mm*1mm sheet for electrical measurement,"Hosseini Pour, Seyed Ahmad; Pourabbas, Behzad; Salami Hosseini, Mahdi , Materials Chemistry and Physics , 143 , 2 , 830-837 (2014)",,"[low density polyethylene(LDPE)]0020, MFI=2, obtained from Bandar Imam Petrochemical(Iran), [cabon black(CB)]Printex XE 2B, obtained from Degussa(Germany)","LDPE melt mixed via internal mixer at 210C and 40rpm for 5min, then CB added and mixed for an additional 10min",,,,,,,,,,,,,,,,,,,,,,,,,,,,,,annealed inside the mold at 200C for 10min under 50bar pressure,,,,,,,,,,,,,,,,,,,,,,,,,,,,,,,,0.0091,-2.0409586076789066,heating rate 5C/min,taken from the Fig.1,four probe method,,50mm*50mm*1mm sheet for electrical measurement,0.001,-3.0
46469-9-1-1,P010001,polyethene,Homopolymer,Polyolefins,CH2,14.03,,"linear,Thermoplastic,Electroconductive",Composite,cabon black(CB);wt%;7,compression molded,Sheet,50mm*50mm*1mm sheet for electrical measurement,"Hosseini Pour, Seyed Ahmad; Pourabbas, Behzad; Salami Hosseini, Mahdi , Materials Chemistry and Physics , 143 , 2 , 830-837 (2014)",,"[low density polyethylene(LDPE)]0020, MFI=2, obtained from Bandar Imam Petrochemical(Iran), [cabon black(CB)]Printex XE 2B, obtained from Degussa(Germany)","LDPE melt mixed via internal mixer at 210C and 40rpm for 5min, then CB added and mixed for an additional 10min",,,,,,,,,,,,,,,,,,,,,,,,,,,,,,annealed inside the mold at 200C for 10min under 50bar pressure,,,,,,,,,,,,,,,,,,,,,,,,,,,,,,,,0.01,-2.0,heating rate 5C/min,taken from the Fig.1,four probe method,,50mm*50mm*1mm sheet for electrical measurement,0.001,-3.0
46469-10-1-1,P010001,polyethene,Homopolymer,Polyolefins,CH2,14.03,,"linear,Thermoplastic,Electroconductive",Composite,cabon black(CB);wt%;8,compression molded,Sheet,50mm*50mm*1mm sheet for electrical measurement,"Hosseini Pour, Seyed Ahmad; Pourabbas, Behzad; Salami Hosseini, Mahdi , Materials Chemistry and Physics , 143 , 2 , 830-837 (2014)",,"[low density polyethylene(LDPE)]0020, MFI=2, obtained from Bandar Imam Petrochemical(Iran), [cabon black(CB)]Printex XE 2B, obtained from Degussa(Germany)","LDPE melt mixed via internal mixer at 210C and 40rpm for 5min, then CB added and mixed for an additional 10min",,,,,,,,,,,,,,,,,,,,,,,,,,,,,,annealed inside the mold at 200C for 10min under 50bar pressure,,,,,,,,,,,,,,,,,,,,,,,,,,,,,,,,0.01,-2.0,heating rate 5C/min,taken from the Fig.1,four probe method,,50mm*50mm*1mm sheet for electrical measurement,0.001,-3.0
46469-12-1-1,P040048,poly(methyl methacrylate),Homopolymer,"Polyacrylics, Polyvinyls",C5H8O2,100.12,,"linear,Thermoplastic",Composite,cabon black(CB);wt%;2,compression molded,Sheet,50mm*50mm*1mm sheet for electrical measurement,"Hosseini Pour, Seyed Ahmad; Pourabbas, Behzad; Salami Hosseini, Mahdi , Materials Chemistry and Physics , 143 , 2 , 830-837 (2014)",,"[poly(methyl methacrylate)(PMMA)];VH 001, MFI=1.19, obtained from Diapolyacrylate Co.(Thailand), [cabon black(CB)]Printex XE 2B, obtained from Degussa(Germany)","PMMA melt mixed via internal mixer at 210C and 40rpm for 5min, then CB added and mixed for an additional 10min",,,,,,,,,,,,,,,,,,,,,,,,,,,,,,annealed inside the mold at 200C for 10min under 50bar pressure,,,,,,,,,,,,,,,,,,,,,,,,,,,,,,,,5e-16,-15.30102999566398,heating rate 5C/min,taken from the Fig.1,four probe method,,50mm*50mm*1mm sheet for electrical measurement,0.001,-3.0
46469-13-1-1,P040048,poly(methyl methacrylate),Homopolymer,"Polyacrylics, Polyvinyls",C5H8O2,100.12,,"linear,Thermoplastic",Composite,cabon black(CB);wt%;4,compression molded,Sheet,50mm*50mm*1mm sheet for electrical measurement,"Hosseini Pour, Seyed Ahmad; Pourabbas, Behzad; Salami Hosseini, Mahdi , Materials Chemistry and Physics , 143 , 2 , 830-837 (2014)",,"[poly(methyl methacrylate)(PMMA)];VH 001, MFI=1.19, obtained from Diapolyacrylate Co.(Thailand), [cabon black(CB)]Printex XE 2B, obtained from Degussa(Germany)","PMMA melt mixed via internal mixer at 210C and 40rpm for 5min, then CB added and mixed for an additional 10min",,,,,,,,,,,,,,,,,,,,,,,,,,,,,,annealed inside the mold at 200C for 10min under 50bar pressure,,,,,,,,,,,,,,,,,,,,,,,,,,,,,,,,3e-16,-15.522878745280336,heating rate 5C/min,taken from the Fig.1,four probe method,,50mm*50mm*1mm sheet for electrical measurement,0.001,-3.0
46469-14-1-1,P040048,poly(methyl methacrylate),Homopolymer,"Polyacrylics, Polyvinyls",C5H8O2,100.12,,"linear,Thermoplastic",Composite,cabon black(CB);wt%;5,compression molded,Sheet,50mm*50mm*1mm sheet for electrical measurement,"Hosseini Pour, Seyed Ahmad; Pourabbas, Behzad; Salami Hosseini, Mahdi , Materials Chemistry and Physics , 143 , 2 , 830-837 (2014)",,"[poly(methyl methacrylate)(PMMA)];VH 001, MFI=1.19, obtained from Diapolyacrylate Co.(Thailand), [cabon black(CB)]Printex XE 2B, obtained from Degussa(Germany)","PMMA melt mixed via internal mixer at 210C and 40rpm for 5min, then CB added and mixed for an additional 10min",,,,,,,,,,,,,,,,,,,,,,,,,,,,,,annealed inside the mold at 200C for 10min under 50bar pressure,,,,,,,,,,,,,,,,,,,,,,,,,,,,,,,,1e-14,-14.0,heating rate 5C/min,taken from the Fig.1,four probe method,,50mm*50mm*1mm sheet for electrical measurement,0.001,-3.0
46469-15-1-1,P040048,poly(methyl methacrylate),Homopolymer,"Polyacrylics, Polyvinyls",C5H8O2,100.12,,"linear,Thermoplastic,Electroconductive",Composite,cabon black(CB);wt%;6,compression molded,Sheet,50mm*50mm*1mm sheet for electrical measurement,"Hosseini Pour, Seyed Ahmad; Pourabbas, Behzad; Salami Hosseini, Mahdi , Materials Chemistry and Physics , 143 , 2 , 830-837 (2014)",,"[poly(methyl methacrylate)(PMMA)];VH 001, MFI=1.19, obtained from Diapolyacrylate Co.(Thailand), [cabon black(CB)]Printex XE 2B, obtained from Degussa(Germany)","PMMA melt mixed via internal mixer at 210C and 40rpm for 5min, then CB added and mixed for an additional 10min",,,,,,,,,,,,,,,,,,,,,,,,,,,,,,annealed inside the mold at 200C for 10min under 50bar pressure,,,,,,,,,,,,,,,,,,,,,,,,,,,,,,,,3e-06,-5.522878745280337,heating rate 5C/min,taken from the Fig.1,four probe method,,50mm*50mm*1mm sheet for electrical measurement,0.001,-3.0
46469-16-1-1,P040048,poly(methyl methacrylate),Homopolymer,"Polyacrylics, Polyvinyls",C5H8O2,100.12,,"linear,Thermoplastic,Electroconductive",Composite,cabon black(CB);wt%;7,compression molded,Sheet,50mm*50mm*1mm sheet for electrical measurement,"Hosseini Pour, Seyed Ahmad; Pourabbas, Behzad; Salami Hosseini, Mahdi , Materials Chemistry and Physics , 143 , 2 , 830-837 (2014)",,"[poly(methyl methacrylate)(PMMA)];VH 001, MFI=1.19, obtained from Diapolyacrylate Co.(Thailand), [cabon black(CB)]Printex XE 2B, obtained from Degussa(Germany)","PMMA melt mixed via internal mixer at 210C and 40rpm for 5min, then CB added and mixed for an additional 10min",,,,,,,,,,,,,,,,,,,,,,,,,,,,,,annealed inside the mold at 200C for 10min under 50bar pressure,,,,,,,,,,,,,,,,,,,,,,,,,,,,,,,,0.0003,-3.5228787452803374,heating rate 5C/min,taken from the Fig.1,four probe method,,50mm*50mm*1mm sheet for electrical measurement,0.001,-3.0
46469-17-1-1,P040048,poly(methyl methacrylate),Homopolymer,"Polyacrylics, Polyvinyls",C5H8O2,100.12,,"linear,Thermoplastic,Electroconductive",Composite,cabon black(CB);wt%;8,compression molded,Sheet,50mm*50mm*1mm sheet for electrical measurement,"Hosseini Pour, Seyed Ahmad; Pourabbas, Behzad; Salami Hosseini, Mahdi , Materials Chemistry and Physics , 143 , 2 , 830-837 (2014)",,"[poly(methyl methacrylate)(PMMA)];VH 001, MFI=1.19, obtained from Diapolyacrylate Co.(Thailand), [cabon black(CB)]Printex XE 2B, obtained from Degussa(Germany)","PMMA melt mixed via internal mixer at 210C and 40rpm for 5min, then CB added and mixed for an additional 10min",,,,,,,,,,,,,,,,,,,,,,,,,,,,,,annealed inside the mold at 200C for 10min under 50bar pressure,,,,,,,,,,,,,,,,,,,,,,,,,,,,,,,,0.0083,-2.0809219076239263,heating rate 5C/min,taken from the Fig.1,four probe method,,50mm*50mm*1mm sheet for electrical measurement,0.001,-3.0
46469-18-1-1,P040048,poly(methyl methacrylate),Homopolymer,"Polyacrylics, Polyvinyls",C5H8O2,100.12,,"linear,Thermoplastic,Electroconductive",Composite,cabon black(CB);wt%;9,compression molded,Sheet,50mm*50mm*1mm sheet for electrical measurement,"Hosseini Pour, Seyed Ahmad; Pourabbas, Behzad; Salami Hosseini, Mahdi , Materials Chemistry and Physics , 143 , 2 , 830-837 (2014)",,"[poly(methyl methacrylate)(PMMA)];VH 001, MFI=1.19, obtained from Diapolyacrylate Co.(Thailand), [cabon black(CB)]Printex XE 2B, obtained from Degussa(Germany)","PMMA melt mixed via internal mixer at 210C and 40rpm for 5min, then CB added and mixed for an additional 10min",,,,,,,,,,,,,,,,,,,,,,,,,,,,,,annealed inside the mold at 200C for 10min under 50bar pressure,,,,,,,,,,,,,,,,,,,,,,,,,,,,,,,,0.01,-2.0,heating rate 5C/min,taken from the Fig.1,four probe method,,50mm*50mm*1mm sheet for electrical measurement,0.001,-3.0
46538-1-1-1,P010001,polyethene,Homopolymer,Polyolefins,CH2,14.03,,"linear,Thermoplastic,Semiconductive",Composite,carbon fiber (CF);vol%;15;fiber,"Pressed at 180C and 2MPa for 10min, then cooled to RT at the same pressure",Film,30*10*1.0mm,"Zhang, Rong; Bin, Yuezhen; Chen, Ru; Matsuo, Masaru , Polymer Journal , 45 , 11 , 1120-1134 (2013)",,"[UHMWPE] Hizex;Mitsui Chemicals, Mv=6.3E(6), [CF] short carbon fibers carbonized beyond 2000C, av. diam.=ca.7micron, av. length=ca.40micron, supplied by Teijin Co. (reported)","CFs uniformly dispersed into UHMWPE/p-xylene soln. (1g/100ml) by alternating ultrasonic dispersion and stirring for over 2h at RT, subsequently UHMWPE powder mixed with the dispersion at 140C for 30min under N2, then p-xylene evapd. under ambient condition, the obtained film dried at 60C",,,,,,,,,,,,,,,,,,,,,,,,,,,,,,,,,,,,,,,,,,,,,,,,,,,,,,,,,,,,,,1e-11,-11.0,,Taken from the Fig.1(a),Two-terminal method,,30*10*1.0mm,0.001,-3.0
46538-2-1-1,P010001,polyethene,Homopolymer,Polyolefins,CH2,14.03,,"linear,Thermoplastic,Semiconductive",Composite,carbon fiber (CF);vol%;20;fiber,"Pressed at 180C and 2MPa for 10min, then cooled to RT at the same pressure",Film,30*10*1.0mm,"Zhang, Rong; Bin, Yuezhen; Chen, Ru; Matsuo, Masaru , Polymer Journal , 45 , 11 , 1120-1134 (2013)",,"[UHMWPE] Hizex;Mitsui Chemicals, Mv=6.3E(6), [CF] short carbon fibers carbonized beyond 2000C, av. diam.=ca.7micron, av. length=ca.40micron, supplied by Teijin Co. (reported)","CFs uniformly dispersed into UHMWPE/p-xylene soln. (1g/100ml) by alternating ultrasonic dispersion and stirring for over 2h at RT, subsequently UHMWPE powder mixed with the dispersion at 140C for 30min under N2, then p-xylene evapd. under ambient condition, the obtained film dried at 60C",,,,,,,,,,,,,,,,,,,,,,,,,,,,,,,,,,,,,,,,,,,,,,,,,,,,,,,,,,,,,,6.3e-11,-10.200659450546418,,Taken from the Fig.1(a),Two-terminal method,,30*10*1.0mm,0.001,-3.0
46538-3-1-1,P010001,polyethene,Homopolymer,Polyolefins,CH2,14.03,,"linear,Thermoplastic,Semiconductive",Composite,carbon fiber (CF);vol%;25;fiber,"Pressed at 180C and 2MPa for 10min, then cooled to RT at the same pressure",Film,30*10*1.0mm,"Zhang, Rong; Bin, Yuezhen; Chen, Ru; Matsuo, Masaru , Polymer Journal , 45 , 11 , 1120-1134 (2013)",,"[UHMWPE] Hizex;Mitsui Chemicals, Mv=6.3E(6), [CF] short carbon fibers carbonized beyond 2000C, av. diam.=ca.7micron, av. length=ca.40micron, supplied by Teijin Co. (reported)","CFs uniformly dispersed into UHMWPE/p-xylene soln. (1g/100ml) by alternating ultrasonic dispersion and stirring for over 2h at RT, subsequently UHMWPE powder mixed with the dispersion at 140C for 30min under N2, then p-xylene evapd. under ambient condition, the obtained film dried at 60C",,,,,,,,,,,,,,,,,,,,,,,,,,,,,,,,,,,,,,,,,,,,,,,,,,,,,,,,,,,,,,0.00063,-3.2006594505464183,,Taken from the Fig.1(a),Two-terminal method,,30*10*1.0mm,0.001,-3.0
46538-4-1-1,P010001,polyethene,Homopolymer,Polyolefins,CH2,14.03,,"linear,Thermoplastic,Semiconductive",Composite,carbon fiber (CF);vol%;30;fiber,"Pressed at 180C and 2MPa for 10min, then cooled to RT at the same pressure",Film,30*10*1.0mm,"Zhang, Rong; Bin, Yuezhen; Chen, Ru; Matsuo, Masaru , Polymer Journal , 45 , 11 , 1120-1134 (2013)",,"[UHMWPE] Hizex;Mitsui Chemicals, Mv=6.3E(6), [CF] short carbon fibers carbonized beyond 2000C, av. diam.=ca.7micron, av. length=ca.40micron, supplied by Teijin Co. (reported)","CFs uniformly dispersed into UHMWPE/p-xylene soln. (1g/100ml) by alternating ultrasonic dispersion and stirring for over 2h at RT, subsequently UHMWPE powder mixed with the dispersion at 140C for 30min under N2, then p-xylene evapd. under ambient condition, the obtained film dried at 60C",,,,,,,,,,,,,,,,,,,,,,,,,Some parts of CF covered with the UHMWPE fibrous structure (SEM),,,,,,,,,,,,,,,,,,,,,,,,,,,,,,,,,,,,,0.02,-1.6989700043360187,,Taken from the Fig.1(a),Two-terminal method,,30*10*1.0mm,0.001,-3.0
46538-5-1-1,P010001,polyethene,Homopolymer,Polyolefins,CH2,14.03,,"linear,Thermoplastic,Semiconductive",Composite,carbon fiber (CF);vol%;40;fiber,"Pressed at 180C and 2MPa for 10min, then cooled to RT at the same pressure",Film,30*10*1.0mm,"Zhang, Rong; Bin, Yuezhen; Chen, Ru; Matsuo, Masaru , Polymer Journal , 45 , 11 , 1120-1134 (2013)",,"[UHMWPE] Hizex;Mitsui Chemicals, Mv=6.3E(6), [CF] short carbon fibers carbonized beyond 2000C, av. diam.=ca.7micron, av. length=ca.40micron, supplied by Teijin Co. (reported)","CFs uniformly dispersed into UHMWPE/p-xylene soln. (1g/100ml) by alternating ultrasonic dispersion and stirring for over 2h at RT, subsequently UHMWPE powder mixed with the dispersion at 140C for 30min under N2, then p-xylene evapd. under ambient condition, the obtained film dried at 60C",,,,,,,,,,,,,,,,,,,,,,,,,,,,,,,,,,,,,,,,,,,,,,,,,,,,,,,,,,,,,,0.025,-1.6020599913279625,,Taken from the Fig.1(a),Two-terminal method,,30*10*1.0mm,0.001,-3.0
46538-6-1-1,P010001,polyethene,Homopolymer,Polyolefins,CH2,14.03,,"linear,Thermoplastic,Semiconductive",Composite,carbon fiber (CF);vol%;99;fiber,"Pressed at 180C and 2MPa for 10min, then cooled to RT at the same pressure",Film,30*10*1.0mm,"Zhang, Rong; Bin, Yuezhen; Chen, Ru; Matsuo, Masaru , Polymer Journal , 45 , 11 , 1120-1134 (2013)",,"[UHMWPE] Hizex;Mitsui Chemicals, Mv=6.3E(6), [CF] short carbon fibers carbonized beyond 2000C, av. diam.=ca.7micron, av. length=ca.40micron, supplied by Teijin Co. (reported)","CFs uniformly dispersed into UHMWPE/p-xylene soln. (1g/100ml) by alternating ultrasonic dispersion and stirring for over 2h at RT, subsequently UHMWPE powder mixed with the dispersion at 140C for 30min under N2, then p-xylene evapd. under ambient condition, the obtained film dried at 60C",,,,,,,,,,,,,,,,,,,,,,,,,Many contacts observed between adjacent CF surfaces through small air void gaps and/or through vary thin scattered UHMWPE fragments on adjacent CF surfaces (SEM),,,,,,,,,,,,,,,,,,,,,,,,,,,,,,,,,,,,,0.32,-0.494850021680094,,Taken from the Fig.1(a),Two-terminal method,,30*10*1.0mm,0.001,-3.0
46557-2-1-1,P090176,poly(lactic acid),Homopolymer,Polyesters/thioesters,C3H4O2,72.06,,linear,Composite,carbon black (CB);vol%;1.21;,,Film,2*0.5*0.01cm3,"Li, Ke; Dai, Kun; Xu, Xiangbin; Zheng, Guoqiang; Liu, Chuntai; Chen, Jingbo; Shen, Changyu , Colloid and Polymer Science , 291 , 12 , 2871-2878 (2013)",,"[poly(lactic acid) (PLA)] 3051D, obtained from NatureWorks, Mw=1.42E(4), [CB]VXC-605, obtained from Cabot Co. Ltd., DBP=148cm3/100g",PLA added to CB dispersion in CH2Cl2 and stirred mechanicaly at 220 rpm for 1h,"Crystalca 4[%]([Not Reported],)",,,,,,"Cast polymer dispersion on glass culture dish, dried at 25C for 48h",,,,,,,,,,,,,,,,,,,,,,,,,,,,,,,,,,,,,,,,,,,,,,,,,,,,,,,5e-16,-15.30102999566398,40 [C],Taken from the Fig.3,Two probe method,40.0,2*0.5*0.01cm3,0.0001,-4.0
46557-3-1-1,P090176,poly(lactic acid),Homopolymer,Polyesters/thioesters,C3H4O2,72.06,,"linear,Electroconductive",Composite,carbon black (CB);vol%;1.39;,,Film,2*0.5*0.01cm3,"Li, Ke; Dai, Kun; Xu, Xiangbin; Zheng, Guoqiang; Liu, Chuntai; Chen, Jingbo; Shen, Changyu , Colloid and Polymer Science , 291 , 12 , 2871-2878 (2013)",,"[poly(lactic acid) (PLA)] 3051D, obtained from NatureWorks, Mw=1.42E(4), [CB]VXC-605, obtained from Cabot Co. Ltd., DBP=148cm3/100g",PLA added to CB dispersion in CH2Cl2 and stirred mechanicaly at 220 rpm for 1h,"Crystalca 4[%]([Not Reported],)",,,,,,"Cast polymer dispersion on glass culture dish, dried at 25C for 48h",,,,,,,,,,,,,,,,,,,,,,,,,,,,,,,,,,,,,,,,,,,,,,,,,,,,,,,2e-05,-4.698970004336019,40 [C],Taken from the Fig.3,Two probe method,40.0,2*0.5*0.01cm3,0.0001,-4.0
46557-4-1-1,P090176,poly(lactic acid),Homopolymer,Polyesters/thioesters,C3H4O2,72.06,,"linear,Electroconductive",Composite,carbon black (CB);vol%;2.1;,,Film,2*0.5*0.01cm3,"Li, Ke; Dai, Kun; Xu, Xiangbin; Zheng, Guoqiang; Liu, Chuntai; Chen, Jingbo; Shen, Changyu , Colloid and Polymer Science , 291 , 12 , 2871-2878 (2013)",,"[poly(lactic acid) (PLA)] 3051D, obtained from NatureWorks, Mw=1.42E(4), [CB]VXC-605, obtained from Cabot Co. Ltd., DBP=148cm3/100g",PLA added to CB dispersion in CH2Cl2 and stirred mechanicaly at 220 rpm for 1h,"Crystalca 4[%]([Not Reported],)",,,,,,"Cast polymer dispersion on glass culture dish, dried at 25C for 48h",,,,,,,,,,,,,,,,,,,,,,,,,,,,,,,,,,,,,,,,,,,,,,,,,,,,,,,3e-05,-4.522878745280337,40 [C],Taken from the Fig.3,Two probe method,40.0,2*0.5*0.01cm3,0.0001,-4.0
46557-5-1-1,P090176,poly(lactic acid),Homopolymer,Polyesters/thioesters,C3H4O2,72.06,,"linear,Electroconductive",Composite,carbon black (CB);vol%;2.8;,,Film,2*0.5*0.01cm3,"Li, Ke; Dai, Kun; Xu, Xiangbin; Zheng, Guoqiang; Liu, Chuntai; Chen, Jingbo; Shen, Changyu , Colloid and Polymer Science , 291 , 12 , 2871-2878 (2013)",,"[poly(lactic acid) (PLA)] 3051D, obtained from NatureWorks, Mw=1.42E(4), [CB]VXC-605, obtained from Cabot Co. Ltd., DBP=148cm3/100g",PLA added to CB dispersion in CH2Cl2 and stirred mechanicaly at 220 rpm for 1h,"Crystalca 4[%]([Not Reported],)",,,,,,"Cast polymer dispersion on glass culture dish, dried at 25C for 48h",,,,,,,,,,,,,,,,,,,,,,,,,,,,,,,,,,,,,,,,,,,,,,,,,,,,,,,0.0001,-4.0,40 [C],Taken from the Fig.3,Two probe method,40.0,2*0.5*0.01cm3,0.0001,-4.0
46558-1-1-1,P460064,polyaniline,Homopolymer,Polyimines,C6H5N,91.11,,"linear,Electroconductive",Composite,poly(2-acrylamido-2-methyl-1-propanesulfonic acid)-graphene nanoplatelet (PMP-GNP);;;,,,,"Basavaraja, Chitragara; Noh, Guk Tae; Huh, Do Sung , Colloid and Polymer Science , 291 , 12 , 2755-2763 (2013)",,"[CPMP-GNP] [2-acrylamido-2-methyl-1-propanesulfonic acid(AMP)] /[GNP]=2/1 wt/wt, AMP polymd. at 70C in N2 via free radical polymn. in water using ammonium peroxydisulfate(APS) in the presence of GNP, then filtered and vacuum-dried at 80C for 12h, [GNP]KNG-150, obtained from Xiamen Knano Graphite Technology Co Ltd.",,,,,,,,,aniline hydrochloride,polycondensation,solution polymn.,,,chemical oxidative,,"ammonium peroxydisulfate (APS), PMP-GNP(1.0g)","[aniline hydrochloride]=0.5M, polymd. at 25C for 12h","Filtered, washed with water and acetone",,,water,,,,,,,,,,,,,,,,,,,,,,,,,,,,,,,HCl,,,,,,,,,,,3.1,0.4913616938342727,503 [K],"DC electric cond., taken from the Fig.6",[Not Reported],230.0,,,
46558-1-2-1,P460064,polyaniline,Homopolymer,Polyimines,C6H5N,91.11,,"linear,Electroconductive",Composite,poly(2-acrylamido-2-methyl-1-propanesulfonic acid)-graphene nanoplatelet (PMP-GNP);;;,,,,"Basavaraja, Chitragara; Noh, Guk Tae; Huh, Do Sung , Colloid and Polymer Science , 291 , 12 , 2755-2763 (2013)",,"[CPMP-GNP] [2-acrylamido-2-methyl-1-propanesulfonic acid(AMP)] /[GNP]=2/1 wt/wt, AMP polymd. at 70C in N2 via free radical polymn. in water using ammonium peroxydisulfate(APS) in the presence of GNP, then filtered and vacuum-dried at 80C for 12h, [GNP]KNG-150, obtained from Xiamen Knano Graphite Technology Co Ltd.",,,,,,,,,aniline hydrochloride,polycondensation,solution polymn.,,,chemical oxidative,,"ammonium peroxydisulfate (APS), PMP-GNP(1.0g)","[aniline hydrochloride]=0.75M, polymd. at 25C for 12h","Filtered, washed with water and acetone",,,water,,,,,,,,,,,,,,,,,,,,,,,,,,,,,,,HCl,,,,,,,,,,,5.3,0.724275869600789,503 [K],"DC electric cond., taken from the Fig.6",[Not Reported],230.0,,,
46558-1-3-1,P460064,polyaniline,Homopolymer,Polyimines,C6H5N,91.11,,"linear,Electroconductive",Composite,poly(2-acrylamido-2-methyl-1-propanesulfonic acid)-graphene nanoplatelet (PMP-GNP);;;,,,,"Basavaraja, Chitragara; Noh, Guk Tae; Huh, Do Sung , Colloid and Polymer Science , 291 , 12 , 2755-2763 (2013)",,"[CPMP-GNP] [2-acrylamido-2-methyl-1-propanesulfonic acid(AMP)] /[GNP]=2/1 wt/wt, AMP polymd. at 70C in N2 via free radical polymn. in water using ammonium peroxydisulfate(APS) in the presence of GNP, then filtered and vacuum-dried at 80C for 12h, [GNP]KNG-150, obtained from Xiamen Knano Graphite Technology Co Ltd.",,,,,,,,,aniline hydrochloride,polycondensation,solution polymn.,,,chemical oxidative,,"ammonium peroxydisulfate (APS), PMP-GNP(1.0g)","[aniline hydrochloride]=1.0M, polymd. at 25C for 12h","Filtered, washed with water and acetone",,,water,,,,,,,,,,,,,,,,,,,,,,,,,,,,,,,HCl,,,,,,,,,,,6.1,0.785329835010767,503 [K],"DC electric cond., taken from the Fig.6",[Not Reported],230.0,,,
46870-2-1-1,P020001,polystyrene,Homopolymer,"Polystyrenes, Polyvinyls",C8H8,104.15,,linear,Composite,ozone treated multiwalled carbon nanotubes(MWCNTs);wt%;0.2,,Film,"t=ca. 0.1mm, (cond.)disc, area=1.2cm2, t=0.1mm","Ayesh, Ayman S.; Ibrahim, Sobhy S.; Aljaafari, Abdullah A. , Journal of Reinforced Plastics and Composites , 32 , 6 , 359-370 (2013)",,"254nm, [MWCNTs]obtained from Chengdu Organic Chemicals Co., daim. >50nm, length=10-20micron, purity>95%","PS dissolved in CH2Cl2 at 30C with stirring, then CH2Cl2 dispersion of ozone treated MWCNTs mixed with PS soln. and further stirred for 24h",,,,,,,"Poured into glass petri dish, then evapd. at RT for 24h",,,,,,,,,,,,,,,,,,,,,,,,,,,,,,,,,,,,,,,,,,,,,,,,,,,,,,,1.6e-06,-5.795880017344075,"23 [C] , 1KHz","AC cond. , taken from the Fig.7",Semiconductor characterization system,23.0,"t=ca. 0.1mm, (cond.)disc, area=1.2cm2, t=0.1mm",0.0001,-4.0
46870-3-1-1,P020001,polystyrene,Homopolymer,"Polystyrenes, Polyvinyls",C8H8,104.15,,"linear,Semiconductive",Composite,ozone treated multiwalled carbon nanotubes(MWCNTs);wt%;0.4,,Film,"t=ca. 0.1mm, (cond.)disc, area=1.2cm2, t=0.1mm","Ayesh, Ayman S.; Ibrahim, Sobhy S.; Aljaafari, Abdullah A. , Journal of Reinforced Plastics and Composites , 32 , 6 , 359-370 (2013)",,"254nm, [MWCNTs]obtained from Chengdu Organic Chemicals Co., daim. >50nm, length=10-20micron, purity>95%","PS dissolved in CH2Cl2 at 30C with stirring, then CH2Cl2 dispersion of ozone treated MWCNTs mixed with PS soln. and further stirred for 24h",,,,,,,"Poured into glass petri dish, then evapd. at RT for 24h",,,,,,,,,,,,,,,,,,,,,,,,,,,,,,,,,,,,,,,,,,,,,,,,,,,,,,,2.2e-06,-5.657577319177793,"23 [C] , 1KHz","AC cond. , taken from the Fig.7",Semiconductor characterization system,23.0,"t=ca. 0.1mm, (cond.)disc, area=1.2cm2, t=0.1mm",0.0001,-4.0
46870-4-1-1,P020001,polystyrene,Homopolymer,"Polystyrenes, Polyvinyls",C8H8,104.15,,linear,Composite,ozone treated multiwalled carbon nanotubes(MWCNTs);wt%;0.6,,Film,"t=ca. 0.1mm, (cond.)disc, area=1.2cm2, t=0.1mm","Ayesh, Ayman S.; Ibrahim, Sobhy S.; Aljaafari, Abdullah A. , Journal of Reinforced Plastics and Composites , 32 , 6 , 359-370 (2013)",,"254nm, [MWCNTs]obtained from Chengdu Organic Chemicals Co., daim. >50nm, length=10-20micron, purity>95%","PS dissolved in CH2Cl2 at 30C with stirring, then CH2Cl2 dispersion of ozone treated MWCNTs mixed with PS soln. and further stirred for 24h",,,,,,,"Poured into glass petri dish, then evapd. at RT for 24h",,,,,,,,,,,,,,,,,,,,,,,,,,,,,,,,,,,,,,,,,,,,,,,,,,,,,,,2.9e-06,-5.537602002101044,"23 [C] , 1KHz","AC cond. , taken from the Fig.7",Semiconductor characterization system,23.0,"t=ca. 0.1mm, (cond.)disc, area=1.2cm2, t=0.1mm",0.0001,-4.0
46870-5-1-1,P020001,polystyrene,Homopolymer,"Polystyrenes, Polyvinyls",C8H8,104.15,,linear,Composite,ozone treated multiwalled carbon nanotubes(MWCNTs);wt%;0.8,,Film,"t=ca. 0.1mm, (cond.)disc, area=1.2cm2, t=0.1mm","Ayesh, Ayman S.; Ibrahim, Sobhy S.; Aljaafari, Abdullah A. , Journal of Reinforced Plastics and Composites , 32 , 6 , 359-370 (2013)",,"254nm, [MWCNTs]obtained from Chengdu Organic Chemicals Co., daim. >50nm, length=10-20micron, purity>95%","PS dissolved in CH2Cl2 at 30C with stirring, then CH2Cl2 dispersion of ozone treated MWCNTs mixed with PS soln. and further stirred for 24h",,,,,,,"Poured into glass petri dish, then evapd. at RT for 24h",,,,,,,,,,,,,,,,,,,,,,,,,,,,,,,,,,,,,,,,,,,,,,,,,,,,,,,3.2e-05,-4.494850021680094,"23 [C] , 1KHz","AC cond. , taken from the Fig.7",Semiconductor characterization system,23.0,"t=ca. 0.1mm, (cond.)disc, area=1.2cm2, t=0.1mm",0.0001,-4.0
46870-6-1-1,P020001,polystyrene,Homopolymer,"Polystyrenes, Polyvinyls",C8H8,104.15,,linear,Composite,ozone treated multiwalled carbon nanotubes(MWCNTs);wt%;1.0,,Film,"t=ca. 0.1mm, (cond.)disc, area=1.2cm2, t=0.1mm","Ayesh, Ayman S.; Ibrahim, Sobhy S.; Aljaafari, Abdullah A. , Journal of Reinforced Plastics and Composites , 32 , 6 , 359-370 (2013)",,"254nm, [MWCNTs]obtained from Chengdu Organic Chemicals Co., daim. >50nm, length=10-20micron, purity>95%","PS dissolved in CH2Cl2 at 30C with stirring, then CH2Cl2 dispersion of ozone treated MWCNTs mixed with PS soln. and further stirred for 24h",,,,,,,"Poured into glass petri dish, then evapd. at RT for 24h",,,,,,,,,,,,,,,,,,,,,,,,,,,,,,,,,,,,,,,,,,,,,,,,,,,,,,,0.00096,-3.017728766960432,"23 [C] , 1KHz","AC cond. , taken from the Fig.7",Semiconductor characterization system,23.0,"t=ca. 0.1mm, (cond.)disc, area=1.2cm2, t=0.1mm",0.0001,-4.0
46870-7-1-1,P020001,polystyrene,Homopolymer,"Polystyrenes, Polyvinyls",C8H8,104.15,,linear,Composite,functionalized multiwalled carbon nanotubes(MWCNTs);wt%;1.5,,Film,"t=ca. 0.1mm, (cond.)disc, area=1.2cm2, t=0.1mm","Ayesh, Ayman S.; Ibrahim, Sobhy S.; Aljaafari, Abdullah A. , Journal of Reinforced Plastics and Composites , 32 , 6 , 359-370 (2013)",,"254nm, [MWCNTs]obtained from Chengdu Organic Chemicals Co., daim. >50nm, length=10-20micron, purity>95%","PS dissolved in CH2Cl2 at 30C with stirring, then CH2Cl2 dispersion of ozone treated MWCNTs mixed with PS soln. and further stirred for 24h",,,,,,,"Poured into glass petri dish, then evapd. at RT for 24h",,,,,,,,,,,,,,,,,,,,,,,,,,,,,,,,,,,,,,,,,,,,,,,,,,,,,,,0.0011,-2.958607314841775,"23 [C] , 1KHz","AC cond. , taken from the Fig.7",Semiconductor characterization system,23.0,"t=ca. 0.1mm, (cond.)disc, area=1.2cm2, t=0.1mm",0.0001,-4.0
46870-8-1-1,P020001,polystyrene,Homopolymer,"Polystyrenes, Polyvinyls",C8H8,104.15,,linear,Composite,"nanotubes(MWCNTs);wt%;2.0,ozone treated multiwalled carbon",,Film,"t=ca. 0.1mm, (cond.)disc, area=1.2cm2, t=0.1mm","Ayesh, Ayman S.; Ibrahim, Sobhy S.; Aljaafari, Abdullah A. , Journal of Reinforced Plastics and Composites , 32 , 6 , 359-370 (2013)",,"254nm, [MWCNTs]obtained from Chengdu Organic Chemicals Co., daim. >50nm, length=10-20micron, purity>95%","PS dissolved in CH2Cl2 at 30C with stirring, then CH2Cl2 dispersion of ozone treated MWCNTs mixed with PS soln. and further stirred for 24h",,,,,,,"Poured into glass petri dish, then evapd. at RT for 24h",,,,,,,,,,,,,,,,,,,,,,,,,,,,,,,,,,,,,,,,,,,,,,,,,,,,,,,0.0011,-2.958607314841775,"23 [C] , 1KHz","AC cond. , taken from the Fig.7",Semiconductor characterization system,23.0,"t=ca. 0.1mm, (cond.)disc, area=1.2cm2, t=0.1mm",0.0001,-4.0
46870-9-1-1,P020001,polystyrene,Homopolymer,"Polystyrenes, Polyvinyls",C8H8,104.15,,linear,Composite,functionalized multiwalled carbon nanotubes(MWCNTs);wt%;3.0,,Film,"t=ca. 0.1mm, (cond.)disc, area=1.2cm2, t=0.1mm","Ayesh, Ayman S.; Ibrahim, Sobhy S.; Aljaafari, Abdullah A. , Journal of Reinforced Plastics and Composites , 32 , 6 , 359-370 (2013)",,"254nm, [MWCNTs]obtained from Chengdu Organic Chemicals Co., daim. >50nm, length=10-20micron, purity>95%","PS dissolved in CH2Cl2 at 30C with stirring, then CH2Cl2 dispersion of ozone treated MWCNTs mixed with PS soln. and further stirred for 24h",,,,,,,"Poured into glass petri dish, then evapd. at RT for 24h",,,,,,,,,,,,,,,,,,,,,,,,,,,,,,,,,,,,,,,,,,,,,,,,,,,,,,,0.0015,-2.8239087409443187,"23 [C] , 1KHz","AC cond. , taken from the Fig.7",Semiconductor characterization system,23.0,"t=ca. 0.1mm, (cond.)disc, area=1.2cm2, t=0.1mm",0.0001,-4.0
46896-2-1-1,P010001,polyethene,Homopolymer,Polyolefins,CH2,14.03,,"linear,Crystal",Composite,carbon black(CB);wt%;10;,"Compression-molded at 190C for 10min, then cooled to RT",Film,t=1mm,"Huang, Chien-Lin; Chen, Yu-Chen; Wang, Chi; Tu, Ching-Fang; Liao, Fu-Sen , Journal of Applied Polymer Science , 130 , 2 , 1038-1046 (2013)",,"[high density polyethylene(HDPE)] density=0.953g/cm3, MFI=0.95g/10min, Mw=2.75E(5), Mw/Mn=2.02, [CB] density=1.9g/cm3",Mixed at 190C and 40rpm for 10min in lab-scale mixer,,,,,,,,,,,,,,,,,,,,,,,,,,,,,,,,,,,,,"67[%](DSC,Heating rate 10C/min, N2, second heating scan,)",,,,,,,,,,,,,,,,,,,,,,,,,7.9e-18,-17.102372908709558,,Taken from the Fig.4,Electrometer equipped with resistivity fixture,,t=1mm,0.001,-3.0
46896-3-1-1,P010001,polyethene,Homopolymer,Polyolefins,CH2,14.03,,"linear,Crystal",Composite,carbon black(CB);wt%;20;,"Compression-molded at 190C for 10min, then cooled to RT",Film,t=1mm,"Huang, Chien-Lin; Chen, Yu-Chen; Wang, Chi; Tu, Ching-Fang; Liao, Fu-Sen , Journal of Applied Polymer Science , 130 , 2 , 1038-1046 (2013)",,"[high density polyethylene(HDPE)] density=0.953g/cm3, MFI=0.95g/10min, Mw=2.75E(5), Mw/Mn=2.02, [CB] density=1.9g/cm3",Mixed at 190C and 40rpm for 10min in lab-scale mixer,,,,,,,,,,,,,,,,,,,,,,,,,,,,,,,,,,,,,,,,,,,,,,,,,,,,,,,,,,,,,,3.2e-16,-15.494850021680094,,Taken from the Fig.4,Electrometer equipped with resistivity fixture,,t=1mm,0.001,-3.0
46896-4-1-1,P010001,polyethene,Homopolymer,Polyolefins,CH2,14.03,,"linear,Crystal",Composite,carbon black(CB);wt%;30;,"Compression-molded at 190C for 10min, then cooled to RT",Film,t=1mm,"Huang, Chien-Lin; Chen, Yu-Chen; Wang, Chi; Tu, Ching-Fang; Liao, Fu-Sen , Journal of Applied Polymer Science , 130 , 2 , 1038-1046 (2013)",,"[high density polyethylene(HDPE)] density=0.953g/cm3, MFI=0.95g/10min, Mw=2.75E(5), Mw/Mn=2.02, [CB] density=1.9g/cm3",Mixed at 190C and 40rpm for 10min in lab-scale mixer,,,,,,,,,,,,,,,,,,,,,,,,,,,,,,,,,,,,,,,,,,,,,,,,,,,,,,,,,,,,,,1.1e-05,-4.958607314841775,,Taken from the Fig.4,Four probe technique,,t=1mm,0.001,-3.0
46896-5-1-1,P010001,polyethene,Homopolymer,Polyolefins,CH2,14.03,,"linear,Crystal",Composite,carbon black(CB);wt%;45;,"Compression-molded at 190C for 10min, then cooled to RT",Film,t=1mm,"Huang, Chien-Lin; Chen, Yu-Chen; Wang, Chi; Tu, Ching-Fang; Liao, Fu-Sen , Journal of Applied Polymer Science , 130 , 2 , 1038-1046 (2013)",,"[high density polyethylene(HDPE)] density=0.953g/cm3, MFI=0.95g/10min, Mw=2.75E(5), Mw/Mn=2.02, [CB] density=1.9g/cm3",Mixed at 190C and 40rpm for 10min in lab-scale mixer,,,,,,,,,,,,,,,,,,,,,,,,,,,,,,,,,,,,,"68[%](DSC,Heating rate 10C/min, N2, second heating scan,)",,,,,,,,,,,,,,,,,,,,,,,,,0.0428,-1.368556230986828,,,Four probe technique,,t=1mm,0.001,-3.0
46970-3-1-1,P460064,polyaniline,Homopolymer,Polyimines,C6H5N,91.11,,"linear,Thermoplastic,Semiconductive&Nanocomposite",Composite,Ag;wt%;34.33;nanolayer,"20MPa, RT",Disk,,"Xia, Lixing; Zhao, Cuilian; Yan, Xin; Wu, Zhenjun , Journal of Applied Polymer Science , 130 , 1 , 394-398 (2013)",,,,,,,,,,,aniline,polycondensation,solution polymn.,,,chemical oxidative,,(NH4)2S2O8 (APS),Polymn. mixt. machanically stirred for 8h and left still for 10h at RT,"Obtained 0.008mol PANI/HCl dispersed in 0.025M AgNO3 soln. for 1h, then 0.025M NaBH4 soln. added dropwise and the mixt. mechanically stirred for 1.5h, the product isolated by vacuum filtering and washed with water, then dried under vacuum at 40C for 12h, [NaBH4]/[AgNO3]mol ratio=1",,,2.0M HCl,,,,,PANI particles wrapped with 60-140nm aspherical nano-silver (SEM),,,,,,,,,,,,,,,[percentage of reduced units (x)&slash;percentage of oxidized units (y)] (R)=1.243 (FTIR),,,,,,,,,,,,,,,,,,,,,,33.0,1.5185139398778875,,,Conventional four-probe method,,,,
46970-4-1-1,P460064,polyaniline,Homopolymer,Polyimines,C6H5N,91.11,,"linear,Thermoplastic,Semiconductive&Nanocomposite",Composite,Ag;wt%;38.48;nanolayer,"20MPa, RT",Disk,,"Xia, Lixing; Zhao, Cuilian; Yan, Xin; Wu, Zhenjun , Journal of Applied Polymer Science , 130 , 1 , 394-398 (2013)",,,,,,,,,,,aniline,polycondensation,solution polymn.,,,chemical oxidative,,(NH4)2S2O8 (APS),Polymn. mixt. machanically stirred for 8h and left still for 10h at RT,"Obtained 0.008mol PANI/HCl dispersed in 0.025M AgNO3 soln. for 1h, then 0.025M NaBH4 soln. added dropwise and the mixt. mechanically stirred for 1.5h, the product isolated by vacuum filtering and washed with water, then dried under vacuum at 40C for 12h, [NaBH4]/[AgNO3]mol ratio=1.2",,,2.0M HCl,,,,,PANI particles wrapped with 60-140nm aspherical nano-silver (SEM),,,,,,,,,,,,,,,[percentage of reduced units (x)&slash;percentage of oxidized units (y)] (R)=1.280 (FTIR),,,,,,,,,,,,,,,,,,,,,,535.22,2.728532333697266,,,Conventional four-probe method,,,,
46970-5-1-1,P460064,polyaniline,Homopolymer,Polyimines,C6H5N,91.11,,"linear,Thermoplastic,Semiconductive&Nanocomposite",Composite,Ag;wt%;39.64;nanolayer,"20MPa, RT",Disk,,"Xia, Lixing; Zhao, Cuilian; Yan, Xin; Wu, Zhenjun , Journal of Applied Polymer Science , 130 , 1 , 394-398 (2013)",,,,,,,,,,,aniline,polycondensation,solution polymn.,,,chemical oxidative,,(NH4)2S2O8 (APS),Polymn. mixt. machanically stirred for 8h and left still for 10h at RT,"Obtained 0.008mol PANI/HCl dispersed in 0.025M AgNO3 soln. for 1h, then 0.025M NaBH4 soln. added dropwise and the mixt. mechanically stirred for 1.5h, the product isolated by vacuum filtering and washed with water, then dried under vacuum at 40C for 12h, [NaBH4]/[AgNO3]mol ratio=1.4",,,2.0M HCl,,,,,PANI particles wrapped with 60-140nm aspherical nano-silver (SEM),,,,,,,,,,,,,,,[percentage of reduced units (x)&slash;percentage of oxidized units (y)] (R)=1.610 (FTIR),,,,,,,,,,,,,,,,,,,,,,498.2,2.6974037232004875,,,Conventional four-probe method,,,,
47029-5-1-1,P020001,polystyrene,Homopolymer,"Polystyrenes, Polyvinyls",C8H8,104.15,,linear,Composite,stearyl graphite oxide(stearyl-GO);wt%;2.5;,,,,"Beckert, Fabian; Rostas, Arpad M.; Thomann, Ralf; Weber, Stefan; Schleicher, Erik; Friedrich, Christian; Muelhaupt, Rolf , Macromolecules , 46 , 14 , 5488-5496 (2013)",,"(stearyl-GO)GO dispersed in NMP and heated to 70C, then stearylaminie added and stirred for 3h, next hot filtered, washed with hot acetone, finally vacuum-dried, (GO)synthesis described in [Ref. 30]",,,,,,,,,styrene,addition,bulk polymn.,,,radical,,stearyl-GO,"stearyl-GO dispersed in styrene via sonication, then polymd. at 130C for 1h with stirring under N2","Dispersed in CHCl3, centrifuged, then supernatant pptd. in MeOH, finally vacuum-dried at 60C",,,,,,,,,,,,,,,,,,,,,,,,,,,,,,,,,,,Grafting PS 53.4wt%,,,,,,,,,,1e-09,-9.0,135 [C],,Impedance analyzer,135.0,,,
