Repository: shimakawa-hvg/expt-group-partitioning

# expt-group-partitioning
"Prevention of Leakage in Machine Learning Prediction for Polymer Composite Properties" 

Hajime Shimakawa, Akiko Kumada, and Masahiro Sato

Department of Electrical Engineering & Information Systems, School of Engineering, 
The University of Tokyo, 7-3-1 Hongo, Bunkyo-ku, 113-8656, Tokyo, Japan

## Content
- ```data_EC.csv```: csv file for data used in EC prediction.
- ```data_TC.csv```: csv file for data used in TC prediction.
- ```make_expt_id.ipynb```: jupyternotebook for making expt-id from reference information.
- ```sample_detail_EC.csv```: csv file for sample details used to make expt-id.

File: sample_detail_EC.csv (part 28 of 37)
47029-8-1-1,P020001,polystyrene,Homopolymer,"Polystyrenes, Polyvinyls",C8H8,104.15,,linear,Composite,stearyl graphite oxide(GO);wt%;2.5;,,,,"Beckert, Fabian; Rostas, Arpad M.; Thomann, Ralf; Weber, Stefan; Schleicher, Erik; Friedrich, Christian; Muelhaupt, Rolf , Macromolecules , 46 , 14 , 5488-5496 (2013)",,"(polystyrene) PS158K, obtained from BASF Co., (stearyl-GO)GO dispersed in NMP and heated to 70C, then stearylaminie added and stirred for 3h, next hot filtered, washed with hot acetone, finally vacuum-dried, (GO)synthesis described in [Ref. 30]","stearyl-GO dispersed in toluene soln. of polystyrene(PS) by sonication, then stirred at 130C for 17h under N2, subsequently pptd. in MeOH, finally isolated product vacuum-dried at 60C",,,,,,,,,,,,,,,,,,,,,,,,,,,,,,,,,,,,,,,,,,,,,,,,,,,,,,,,,,,,,,2.46e-06,-5.609064892896621,135 [C],,Impedance analyzer,135.0,,,
47099-1-1-1,P010002,poly(prop-1-ene),Homopolymer,Polyolefins,C3H6,42.08,,"linear,Electroconductive",Composite,MWCNT;vol%;5,Molded at 250C and 160bar,Plate,"t=2mm, [cond.] 120*120*2mm3, [flexural property] 120*10*2mm3","Kiraly, Anett; Ronkay, Ferenc , Polymer Composites , 34 , 7 , 1195-1203 (2013)",,"[PP] Tipplen H949A obtained from TVK Plc., MFR 45g/10min, [MWCNT] multiwalled carbon nanotubes, Baytubes C150P obtained from Bayer, apparent bulk d. 0.15g/cm3, d. 1.50g/cm3, av.particle size d=15nm, l=0.3-1 micron, specific surface area 300m2/g and cond. 10E(-4)-10E(2) /(ohm*cm)",PP and filler mixed using Brabender mixer at 240C and 25rpm for 12min,,,,,,,,,,,,,,,,,,,,,,,,,,,,,,,,,,,,,,,,,,,,,,,,,,,,,,,,,,,,,,0.0023,-2.638272163982407,"23 [C] , Current 10 microA",Taken from the Fig.1,four-probe resistivity testing method,23.0,"t=2mm, [cond.] 120*120*2mm3, [flexural property] 120*10*2mm3",0.002,-2.6989700043360187
47099-2-1-1,P010002,poly(prop-1-ene),Homopolymer,Polyolefins,C3H6,42.08,,"linear,Electroconductive",Composite,MWCNT;vol%;10,Molded at 250C and 160bar,Plate,"t=2mm, [cond.] 120*120*2mm3, [flexural property] 120*10*2mm3","Kiraly, Anett; Ronkay, Ferenc , Polymer Composites , 34 , 7 , 1195-1203 (2013)",,"[PP] Tipplen H949A obtained from TVK Plc., MFR 45g/10min, [MWCNT] multiwalled carbon nanotubes, Baytubes C150P obtained from Bayer, apparent bulk d. 0.15g/cm3, d. 1.50g/cm3, av.particle size d=15nm, l=0.3-1 micron, specific surface area 300m2/g and cond. 10E(-4)-10E(2) /(ohm*cm)",PP and filler mixed using Brabender mixer at 240C and 25rpm for 12min,,,,,,,,,,,,,,,,,,,,,,,,,,,,,,,,,,,,,,,,,,,,,,,,,,,,,,,,,,,,,,0.36,-0.4436974992327127,"23 [C] , Current 10 microA",Taken from the Fig.1,four-probe resistivity testing method,23.0,"t=2mm, [cond.] 120*120*2mm3, [flexural property] 120*10*2mm3",0.002,-2.6989700043360187
47099-7-1-1,P010002,poly(prop-1-ene),Homopolymer,Polyolefins,C3H6,42.08,,"linear,Electroconductive",Composite,carbon black (CB);vol%;5,Molded at 250C and 160bar,Plate,"t=2mm, [cond.] 120*120*2mm3, [flexural property] 120*10*2mm3","Kiraly, Anett; Ronkay, Ferenc , Polymer Composites , 34 , 7 , 1195-1203 (2013)",,"[PP] Tipplen H949A obtained from TVK Plc., MFR 45g/10min, [carbon black (CB)] Ketjenblack EC-600 JD obtained from AkzoNobel, apparent bulk d. 0.11g/cm3, d. 1.80g/cm3, av. particle size 35nm, specific surface area 1400m2/g and cond. 2.5-200 /(ohm*cm)",PP and filler mixed using Brabender mixer at 240C and 25rpm for 12min,,,,,,,,,,,,,,,,,,,,,,,,,,,,,,,,,,,,,,,,,,,,,,,,,,,,,,,,,,,,,,0.065,-1.1870866433571443,"23 [C] , Current 10 microA",Taken from the Fig.1,four-probe resistivity testing method,23.0,"t=2mm, [cond.] 120*120*2mm3, [flexural property] 120*10*2mm3",0.002,-2.6989700043360187
47099-8-1-1,P010002,poly(prop-1-ene),Homopolymer,Polyolefins,C3H6,42.08,,"linear,Electroconductive",Composite,carbon black (CB);vol%;10,Molded at 250C and 160bar,Plate,"t=2mm, [cond.] 120*120*2mm3, [flexural property] 120*10*2mm3","Kiraly, Anett; Ronkay, Ferenc , Polymer Composites , 34 , 7 , 1195-1203 (2013)",,"[PP] Tipplen H949A obtained from TVK Plc., MFR 45g/10min, [carbon black (CB)] Ketjenblack EC-600 JD obtained from AkzoNobel, apparent bulk d. 0.11g/cm3, d. 1.80g/cm3, av. particle size 35nm, specific surface area 1400m2/g and cond. 2.5-200 /(ohm*cm)",PP and filler mixed using Brabender mixer at 240C and 25rpm for 12min,,,,,,,,,,,,,,,,,,,,,,,,,,,,,,,,,,,,,,,,,,,,,,,,,,,,,,,,,,,,,,1.6,0.2041199826559248,"23 [C] , Current 10 microA",Taken from the Fig.1,four-probe resistivity testing method,23.0,"t=2mm, [cond.] 120*120*2mm3, [flexural property] 120*10*2mm3",0.002,-2.6989700043360187
47099-13-1-1,P010002,poly(prop-1-ene),Homopolymer,Polyolefins,C3H6,42.08,,"linear,Electroconductive",Composite,graphite;vol%;30,Molded at 250C and 160bar,Plate,"t=2mm, [cond.] 120*120*2mm3","Kiraly, Anett; Ronkay, Ferenc , Polymer Composites , 34 , 7 , 1195-1203 (2013)",,"[PP] Tipplen H949A obtained from TVK Plc., MFR 45g/10min, [graphite (G)] cryst. natural graphite powder, obtained from Carbosint, apparent bulk d. 0.40g/cm3, d. 2.24g/cm3, av.particle size d=10-20 micron, t=0.1-1 micron, specific surface area 6m2/g and cond. 400-1250 /(ohm*cm)",PP and filler mixed using Brabender mixer at 240C and 25rpm for 12min,,,,,,,,,,,,,,,,,,,,,,,,,,,,,,,,,,,,,,,,,,,,,,,,,,,,,,,,,,,,,,0.0038,-2.42021640338319,"23 [C] , Current 10 microA",Taken from the Fig.1,four-probe resistivity testing method,23.0,"t=2mm, [cond.] 120*120*2mm3",0.002,-2.6989700043360187
47100-2-1-1,P010001,polyethene,Homopolymer,Polyolefins,CH2,14.03,,"linear,Thermoplastic,Crystal",Composite,CB BP2000;wt%;2,Compressed at 190C and 10MPa for for 5min,Sheet,[elec. measurement] 10*30*2mm3,"Ren, Danqi; Zheng, Shaodi; Huang, Shilin; Liu, Zhengying; Yang, Mingbo , Journal of Applied Polymer Science , 129 , 6 , 3382-3389 (2013)",,"[HDPE] 2911 supplied by Lanzhou Petroleum Chemical Co., MFR 20g/10min at 190C/2.16kg (ASTM D 1238), [CB BP2000] supplied by Cabot Corp, DBP volume 330ml/100g, mean particle size 15nm, specific surface area 1475m2/g, true bulk d. 1.90g/cm3, apparent bulk d. 0.146g/cm3",HDPE and filler mixed using Haake mixer at 190C and 60rpm for 10min,"Crystalca 77[%](DSC,Heating rate 5C/min,Taken from the Fig. 6c)",,,,,,,,,,,,,,,,,,,,,,,,,,,,,,,,,,,,,,,,,,,,,,,,,,,,,,,,,,,,,5e-11,-10.30102999566398,23 [C],Taken from the Fig. 2,Two-probe method,23.0,[elec. measurement] 10*30*2mm3,0.002,-2.6989700043360187
47100-3-1-1,P010001,polyethene,Homopolymer,Polyolefins,CH2,14.03,,"linear,Thermoplastic,Electroconductive,Crystal",Composite,CB BP2000;wt%;4,Compressed at 190C and 10MPa for for 5min,Sheet,[elec. measurement] 10*30*2mm3,"Ren, Danqi; Zheng, Shaodi; Huang, Shilin; Liu, Zhengying; Yang, Mingbo , Journal of Applied Polymer Science , 129 , 6 , 3382-3389 (2013)",,"[HDPE] 2911 supplied by Lanzhou Petroleum Chemical Co., MFR 20g/10min at 190C/2.16kg (ASTM D 1238), [CB BP2000] supplied by Cabot Corp, DBP volume 330ml/100g, mean particle size 15nm, specific surface area 1475m2/g, true bulk d. 1.90g/cm3, apparent bulk d. 0.146g/cm3",HDPE and filler mixed using Haake mixer at 190C and 60rpm for 10min,"Crystalca 76[%](DSC,Heating rate 5C/min,Taken from the Fig. 6c)",,,,,,,,,,,,,,,,,,,,,,,,,,,,,,,,,,,,,,,,,,,,,,,,,,,,,,,,,,,,,0.0003,-3.5228787452803374,23 [C],Taken from the Fig. 2,Two-probe method,23.0,[elec. measurement] 10*30*2mm3,0.002,-2.6989700043360187
47100-4-1-1,P010001,polyethene,Homopolymer,Polyolefins,CH2,14.03,,"linear,Thermoplastic,Electroconductive,Crystal",Composite,CB BP2000;wt%;6,Compressed at 190C and 10MPa for for 5min,Sheet,[elec. measurement] 10*30*2mm3,"Ren, Danqi; Zheng, Shaodi; Huang, Shilin; Liu, Zhengying; Yang, Mingbo , Journal of Applied Polymer Science , 129 , 6 , 3382-3389 (2013)",,"[HDPE] 2911 supplied by Lanzhou Petroleum Chemical Co., MFR 20g/10min at 190C/2.16kg (ASTM D 1238), [CB BP2000] supplied by Cabot Corp, DBP volume 330ml/100g, mean particle size 15nm, specific surface area 1475m2/g, true bulk d. 1.90g/cm3, apparent bulk d. 0.146g/cm3",HDPE and filler mixed using Haake mixer at 190C and 60rpm for 10min,"Crystalca 71[%](DSC,Heating rate 5C/min,Taken from the Fig. 6c)",,,,,,,,,,,,,,,,,,,,,,,,,,,,,,,,,,,,,,,,,,,,,,,,,,,,,,,,,,,,,0.0,,23 [C],Taken from the Fig. 2,Two-probe method,23.0,[elec. measurement] 10*30*2mm3,0.002,-2.6989700043360187
47100-5-1-1,P010001,polyethene,Homopolymer,Polyolefins,CH2,14.03,,"linear,Thermoplastic,Electroconductive,Crystal",Composite,CB BP2000;wt%;8,Compressed at 190C and 10MPa for for 5min,Sheet,[elec. measurement] 10*30*2mm3,"Ren, Danqi; Zheng, Shaodi; Huang, Shilin; Liu, Zhengying; Yang, Mingbo , Journal of Applied Polymer Science , 129 , 6 , 3382-3389 (2013)",,"[HDPE] 2911 supplied by Lanzhou Petroleum Chemical Co., MFR 20g/10min at 190C/2.16kg (ASTM D 1238), [CB BP2000] supplied by Cabot Corp, DBP volume 330ml/100g, mean particle size 15nm, specific surface area 1475m2/g, true bulk d. 1.90g/cm3, apparent bulk d. 0.146g/cm3",HDPE and filler mixed using Haake mixer at 190C and 60rpm for 10min,"Crystalca 71[%](DSC,Heating rate 5C/min,Taken from the Fig. 6c)",,,,,,,,,,,,,,,,,,,,,,,,,,,,,,,,,,,,,,,,,,,,,,,,,,,,,,,,,,,,,0.0,,23 [C],Taken from the Fig. 2,Two-probe method,23.0,[elec. measurement] 10*30*2mm3,0.002,-2.6989700043360187
47100-6-1-1,P010001,polyethene,Homopolymer,Polyolefins,CH2,14.03,,"linear,Thermoplastic,Crystal",Composite,CB VXC-72;wt%;4,Compressed at 190C and 10MPa for for 5min,Sheet,[elec. measurement] 10*30*2mm3,"Ren, Danqi; Zheng, Shaodi; Huang, Shilin; Liu, Zhengying; Yang, Mingbo , Journal of Applied Polymer Science , 129 , 6 , 3382-3389 (2013)",,"[HDPE] 2911 supplied by Lanzhou Petroleum Chemical Co., MFR 20g/10min at 190C/2.16kg (ASTM D 1238), [VXC-72] supplied by Cabot Corp, DBP volume 178ml/100g, mean particle size 30nm, specific surface area 254m2/g, true bulk d. 1.92g/cm3, apparent bulk d. 0.259g/cm3",HDPE and filler mixed using Haake mixer at 190C and 60rpm for 10min,"Crystalca 73[%](DSC,Heating rate 5C/min,Taken from the Fig. 6c)",,,,,,,,,,,,,,,,,,,,,,,,,,,,,,,,,,,,,,,,,,,,,,,,,,,,,,,,,,,,,5e-12,-11.30102999566398,23 [C],Taken from the Fig. 2,Two-probe method,23.0,[elec. measurement] 10*30*2mm3,0.002,-2.6989700043360187
47100-7-1-1,P010001,polyethene,Homopolymer,Polyolefins,CH2,14.03,,"linear,Thermoplastic,Electroconductive,Crystal",Composite,CB VXC-72;wt%;8,Compressed at 190C and 10MPa for for 5min,Sheet,[elec. measurement] 10*30*2mm3,"Ren, Danqi; Zheng, Shaodi; Huang, Shilin; Liu, Zhengying; Yang, Mingbo , Journal of Applied Polymer Science , 129 , 6 , 3382-3389 (2013)",,"[HDPE] 2911 supplied by Lanzhou Petroleum Chemical Co., MFR 20g/10min at 190C/2.16kg (ASTM D 1238), [VXC-72] supplied by Cabot Corp, DBP volume 178ml/100g, mean particle size 30nm, specific surface area 254m2/g, true bulk d. 1.92g/cm3, apparent bulk d. 0.259g/cm3",HDPE and filler mixed using Haake mixer at 190C and 60rpm for 10min,"Crystalca 78[%](DSC,Heating rate 5C/min,Taken from the Fig. 6c)",,,,,,,,,,,,,,,,,,,,,,,,,,,,,,,,,,,,,,,,,,,,,,,,,,,,,,,,,,,,,1e-05,-5.0,23 [C],Taken from the Fig. 2,Two-probe method,23.0,[elec. measurement] 10*30*2mm3,0.002,-2.6989700043360187
47100-8-1-1,P010001,polyethene,Homopolymer,Polyolefins,CH2,14.03,,"linear,Thermoplastic,Electroconductive,Crystal",Composite,CB VXC-72;wt%;12,Compressed at 190C and 10MPa for for 5min,Sheet,[elec. measurement] 10*30*2mm3,"Ren, Danqi; Zheng, Shaodi; Huang, Shilin; Liu, Zhengying; Yang, Mingbo , Journal of Applied Polymer Science , 129 , 6 , 3382-3389 (2013)",,"[HDPE] 2911 supplied by Lanzhou Petroleum Chemical Co., MFR 20g/10min at 190C/2.16kg (ASTM D 1238), [VXC-72] supplied by Cabot Corp, DBP volume 178ml/100g, mean particle size 30nm, specific surface area 254m2/g, true bulk d. 1.92g/cm3, apparent bulk d. 0.259g/cm3",HDPE and filler mixed using Haake mixer at 190C and 60rpm for 10min,"Crystalca 71[%](DSC,Heating rate 5C/min,Taken from the Fig. 6c)",,,,,,,,,,,,,,,,,,,,,,,,,,,,,,,,,,,,,,,,,,,,,,,,,,,,,,,,,,,,,0.0,,23 [C],Taken from the Fig. 2,Two-probe method,23.0,[elec. measurement] 10*30*2mm3,0.002,-2.6989700043360187
47100-9-1-1,P010001,polyethene,Homopolymer,Polyolefins,CH2,14.03,,"linear,Thermoplastic,Electroconductive,Crystal",Composite,CB VXC-72;wt%;16,Compressed at 190C and 10MPa for for 5min,Sheet,[elec. measurement] 10*30*2mm3,"Ren, Danqi; Zheng, Shaodi; Huang, Shilin; Liu, Zhengying; Yang, Mingbo , Journal of Applied Polymer Science , 129 , 6 , 3382-3389 (2013)",,"[HDPE] 2911 supplied by Lanzhou Petroleum Chemical Co., MFR 20g/10min at 190C/2.16kg (ASTM D 1238), [VXC-72] supplied by Cabot Corp, DBP volume 178ml/100g, mean particle size 30nm, specific surface area 254m2/g, true bulk d. 1.92g/cm3, apparent bulk d. 0.259g/cm3",HDPE and filler mixed using Haake mixer at 190C and 60rpm for 10min,"Crystalca 73[%](DSC,Heating rate 5C/min,Taken from the Fig. 6c)",,,,,,,,,,,,,,,,,,,,,,,,,,,,,,,,,,,,,,,,,,,,,,,,,,,,,,,,,,,,,0.0,,23 [C],Taken from the Fig. 2,Two-probe method,23.0,[elec. measurement] 10*30*2mm3,0.002,-2.6989700043360187
47100-10-1-1,P010001,polyethene,Homopolymer,Polyolefins,CH2,14.03,,"linear,Thermoplastic,Electroconductive,Crystal",Composite,CB VXC-72;wt%;20,Compressed at 190C and 10MPa for for 5min,Sheet,[elec. measurement] 10*30*2mm3,"Ren, Danqi; Zheng, Shaodi; Huang, Shilin; Liu, Zhengying; Yang, Mingbo , Journal of Applied Polymer Science , 129 , 6 , 3382-3389 (2013)",,"[HDPE] 2911 supplied by Lanzhou Petroleum Chemical Co., MFR 20g/10min at 190C/2.16kg (ASTM D 1238), [VXC-72] supplied by Cabot Corp, DBP volume 178ml/100g, mean particle size 30nm, specific surface area 254m2/g, true bulk d. 1.92g/cm3, apparent bulk d. 0.259g/cm3",HDPE and filler mixed using Haake mixer at 190C and 60rpm for 10min,"Crystalca 70[%](DSC,Heating rate 5C/min,Taken from the Fig. 6c)",,,,,,,,,,,,,,,,,,,,,,,,,,,,,,,,,,,,,,,,,,,,,,,,,,,,,,,,,,,,,0.0,,23 [C],Taken from the Fig. 2,Two-probe method,23.0,[elec. measurement] 10*30*2mm3,0.002,-2.6989700043360187
47100-11-1-1,P010001,polyethene,Homopolymer,Polyolefins,CH2,14.03,,"linear,Thermoplastic,Electroconductive,Crystal",Composite,CB VXC-68;wt%;8,Compressed at 190C and 10MPa for for 5min,Sheet,[elec. measurement] 10*30*2mm3,"Ren, Danqi; Zheng, Shaodi; Huang, Shilin; Liu, Zhengying; Yang, Mingbo , Journal of Applied Polymer Science , 129 , 6 , 3382-3389 (2013)",,"[HDPE] 2911 supplied by Lanzhou Petroleum Chemical Co., MFR 20g/10min at 190C/2.16kg (ASTM D 1238), [VXC-68] supplied by Cabot Corp, DBP volume 123ml/100g, mean particle size 25nm, specific surface area 68m2/g",HDPE and filler mixed using Haake mixer at 190C and 60rpm for 10min,"Crystalca 76[%](DSC,Heating rate 5C/min,Taken from the Fig. 6c)",,,,,,,,,,,,,,,,,,,,,,,,,,,,,,,,,,,,,,,,,,,,,,,,,,,,,,,,,,,,,1e-06,-6.0,23 [C],Taken from the Fig. 2,Two-probe method,23.0,[elec. measurement] 10*30*2mm3,0.002,-2.6989700043360187
47100-12-1-1,P010001,polyethene,Homopolymer,Polyolefins,CH2,14.03,,"linear,Thermoplastic,Electroconductive,Crystal",Composite,CB VXC-68;wt%;12,Compressed at 190C and 10MPa for for 5min,Sheet,[elec. measurement] 10*30*2mm3,"Ren, Danqi; Zheng, Shaodi; Huang, Shilin; Liu, Zhengying; Yang, Mingbo , Journal of Applied Polymer Science , 129 , 6 , 3382-3389 (2013)",,"[HDPE] 2911 supplied by Lanzhou Petroleum Chemical Co., MFR 20g/10min at 190C/2.16kg (ASTM D 1238), [VXC-68] supplied by Cabot Corp, DBP volume 123ml/100g, mean particle size 25nm, specific surface area 68m2/g",HDPE and filler mixed using Haake mixer at 190C and 60rpm for 10min,"Crystalca 72[%](DSC,Heating rate 5C/min,Taken from the Fig. 6c)",,,,,,,,,,,,,,,,,,,,,,,,,,,,,,,,,,,,,,,,,,,,,,,,,,,,,,,,,,,,,5e-05,-4.301029995663981,23 [C],Taken from the Fig. 2,Two-probe method,23.0,[elec. measurement] 10*30*2mm3,0.002,-2.6989700043360187
47100-13-1-1,P010001,polyethene,Homopolymer,Polyolefins,CH2,14.03,,"linear,Thermoplastic,Electroconductive,Crystal",Composite,CB VXC-68;wt%;16,Compressed at 190C and 10MPa for for 5min,Sheet,[elec. measurement] 10*30*2mm3,"Ren, Danqi; Zheng, Shaodi; Huang, Shilin; Liu, Zhengying; Yang, Mingbo , Journal of Applied Polymer Science , 129 , 6 , 3382-3389 (2013)",,"[HDPE] 2911 supplied by Lanzhou Petroleum Chemical Co., MFR 20g/10min at 190C/2.16kg (ASTM D 1238), [VXC-68] supplied by Cabot Corp, DBP volume 123ml/100g, mean particle size 25nm, specific surface area 68m2/g",HDPE and filler mixed using Haake mixer at 190C and 60rpm for 10min,"Crystalca 79[%](DSC,Heating rate 5C/min,Taken from the Fig. 6c)",,,,,,,,,,,,,,,,,,,,,,,,,,,,,,,,,,,,,,,,,,,,,,,,,,,,,,,,,,,,,0.0,,23 [C],Taken from the Fig. 2,Two-probe method,23.0,[elec. measurement] 10*30*2mm3,0.002,-2.6989700043360187
47100-14-1-1,P010001,polyethene,Homopolymer,Polyolefins,CH2,14.03,,"linear,Thermoplastic,Electroconductive,Crystal",Composite,CB VXC-68;wt%;20,Compressed at 190C and 10MPa for for 5min,Sheet,[elec. measurement] 10*30*2mm3,"Ren, Danqi; Zheng, Shaodi; Huang, Shilin; Liu, Zhengying; Yang, Mingbo , Journal of Applied Polymer Science , 129 , 6 , 3382-3389 (2013)",,"[HDPE] 2911 supplied by Lanzhou Petroleum Chemical Co., MFR 20g/10min at 190C/2.16kg (ASTM D 1238), [VXC-68] supplied by Cabot Corp, DBP volume 123ml/100g, mean particle size 25nm, specific surface area 68m2/g",HDPE and filler mixed using Haake mixer at 190C and 60rpm for 10min,"Crystalca 72[%](DSC,Heating rate 5C/min,Taken from the Fig. 6c)",,,,,,,,,,,,,,,,,,,,,,,,,,,,,,,,,,,,,,,,,,,,,,,,,,,,,,,,,,,,,0.0,,23 [C],Taken from the Fig. 2,Two-probe method,23.0,[elec. measurement] 10*30*2mm3,0.002,-2.6989700043360187
47100-15-1-1,P010001,polyethene,Homopolymer,Polyolefins,CH2,14.03,,"linear,Thermoplastic,Electroconductive,Crystal",Composite,CB VXC-68;wt%;24,Compressed at 190C and 10MPa for for 5min,Sheet,[elec. measurement] 10*30*2mm3,"Ren, Danqi; Zheng, Shaodi; Huang, Shilin; Liu, Zhengying; Yang, Mingbo , Journal of Applied Polymer Science , 129 , 6 , 3382-3389 (2013)",,"[HDPE] 2911 supplied by Lanzhou Petroleum Chemical Co., MFR 20g/10min at 190C/2.16kg (ASTM D 1238), [VXC-68] supplied by Cabot Corp, DBP volume 123ml/100g, mean particle size 25nm, specific surface area 68m2/g",HDPE and filler mixed using Haake mixer at 190C and 60rpm for 10min,"Crystalca 78[%](DSC,Heating rate 5C/min,Taken from the Fig. 6c)",,,,,,,,,,,,,,,,,,,,,,,,,,,,,,,,,,,,,,,,,,,,,,,,,,,,,,,,,,,,,0.0,,23 [C],Taken from the Fig. 2,Two-probe method,23.0,[elec. measurement] 10*30*2mm3,0.002,-2.6989700043360187
47108-2-1-2,P010002,poly(prop-1-ene),Homopolymer,Polyolefins,C3H6,42.08,,"linear,Thermoplastic,Semiconductive&Nanocomposite,Crystal",Composite,multi-walled carbon nanotube (MWCNT);wt%;1;nanotube,The powder of mixt. pressed at 190C for 3min,,,"Avila-Orta, C. A.; Raudry-Lopez, C. E.; Davila-Rodriguez, M. V.; Aguirre-Figueroa, Y. A.; Cruz-Delgado, V. J.; Neira-Velazquez, M. G.; Medellin-Rodriguez, F. J.; Hsiao, B. S. , International Journal of Polymeric Materials and Polymeric Biomaterials , 62 , 12 , 635-641 (2013)",,"[iPP] 42811-6 (reagent grade);Aldrich Co., MW=12000, [MWCNT] PD30L15;Nano-Lab. Inc, outer diam.=30nm, l=1-5micron, purity=95wt% (reported)","[Soln. mixing] MWCNT dispersion in xylene mixed with iPP/hot xylene soln. at 120C, the mixt. pptd. in cold MeOH, then vacuum dried",Crystal,,it,,,,,,,,,,,,,,,,,,,,,,"Fibrillar type of morphology observed, iPP crystd. on the surface of MWCNTs and iPP completely surrounded MWCNTs (SEM)",,,,,,,,,,,,,,,,,,,,,,,,,,,,Crystd. from the melt to RT at cooling rate of 5C/min,,,,,,,,,0.00013,-3.886056647693163,,"Taken from the Fig.8(a, b)",Source Meter 2400 (Keithley),,,,
47108-3-1-2,P010002,poly(prop-1-ene),Homopolymer,Polyolefins,C3H6,42.08,,"linear,Thermoplastic,Semiconductive&Nanocomposite,Crystal",Composite,multi-walled carbon nanotube (MWCNT);wt%;2;nanotube,The powder of mixt. pressed at 190C for 3min,,,"Avila-Orta, C. A.; Raudry-Lopez, C. E.; Davila-Rodriguez, M. V.; Aguirre-Figueroa, Y. A.; Cruz-Delgado, V. J.; Neira-Velazquez, M. G.; Medellin-Rodriguez, F. J.; Hsiao, B. S. , International Journal of Polymeric Materials and Polymeric Biomaterials , 62 , 12 , 635-641 (2013)",,"[iPP] 42811-6 (reagent grade);Aldrich Co., MW=12000, [MWCNT] PD30L15;Nano-Lab. Inc, outer diam.=30nm, l=1-5micron, purity=95wt% (reported)","[Soln. mixing] MWCNT dispersion in xylene mixed with iPP/hot xylene soln. at 120C, the mixt. pptd. in cold MeOH, then vacuum dried",Crystal,,it,,,,,,,,,,,,,,,,,,,,,,"Fibrillar type of morphology observed, iPP crystd. on the surface of MWCNTs and iPP completely surrounded MWCNTs (SEM)",,,,,,,,,,,,,,,,,,,,,,,,,,,,Crystd. from the melt to RT at cooling rate of 5C/min,,,,,,,,,0.0023,-2.638272163982407,,"Taken from the Fig.8(a, b)",Source Meter 2400 (Keithley),,,,
47108-4-1-2,P010002,poly(prop-1-ene),Homopolymer,Polyolefins,C3H6,42.08,,"linear,Thermoplastic,Semiconductive&Nanocomposite,Crystal",Composite,multi-walled carbon nanotube (MWCNT);wt%;4;nanotube,The powder of mixt. pressed at 190C for 3min,,,"Avila-Orta, C. A.; Raudry-Lopez, C. E.; Davila-Rodriguez, M. V.; Aguirre-Figueroa, Y. A.; Cruz-Delgado, V. J.; Neira-Velazquez, M. G.; Medellin-Rodriguez, F. J.; Hsiao, B. S. , International Journal of Polymeric Materials and Polymeric Biomaterials , 62 , 12 , 635-641 (2013)",,"[iPP] 42811-6 (reagent grade);Aldrich Co., MW=12000, [MWCNT] PD30L15;Nano-Lab. Inc, outer diam.=30nm, l=1-5micron, purity=95wt% (reported)","[Soln. mixing] MWCNT dispersion in xylene mixed with iPP/hot xylene soln. at 120C, the mixt. pptd. in cold MeOH, then vacuum dried",Crystal,,it,,,,,,,,,,,,,,,,,,,,,,"Fibrillar type of morphology observed, iPP crystd. on the surface of MWCNTs and iPP completely surrounded MWCNTs (SEM)",,,,,,,,,,,,,,,,,,,,,,,,,,,,Crystd. from the melt to RT at cooling rate of 5C/min,,,,,,,,,0.01,-2.0,,"Taken from the Fig.8(a, b)",Source Meter 2400 (Keithley),,,,
47108-5-1-2,P010002,poly(prop-1-ene),Homopolymer,Polyolefins,C3H6,42.08,,"linear,Thermoplastic,Semiconductive&Nanocomposite,Crystal",Composite,multi-walled carbon nanotube (MWCNT);wt%;6;nanotube,The powder of mixt. pressed at 190C for 3min,,,"Avila-Orta, C. A.; Raudry-Lopez, C. E.; Davila-Rodriguez, M. V.; Aguirre-Figueroa, Y. A.; Cruz-Delgado, V. J.; Neira-Velazquez, M. G.; Medellin-Rodriguez, F. J.; Hsiao, B. S. , International Journal of Polymeric Materials and Polymeric Biomaterials , 62 , 12 , 635-641 (2013)",,"[iPP] 42811-6 (reagent grade);Aldrich Co., MW=12000, [MWCNT] PD30L15;Nano-Lab. Inc, outer diam.=30nm, l=1-5micron, purity=95wt% (reported)","[Soln. mixing] MWCNT dispersion in xylene mixed with iPP/hot xylene soln. at 120C, the mixt. pptd. in cold MeOH, then vacuum dried",Crystal,,it,,,,,,,,,,,,,,,,,,,,,,"Fibrillar type of morphology observed, iPP crystd. on the surface of MWCNTs but the morphology tended to collapse, taking an undefined form (SEM)",,,,,,,,,,,,,,,,,,,,,,,,,,,,Crystd. from the melt to RT at cooling rate of 5C/min,,,,,,,,,0.01,-2.0,,"Taken from the Fig.8(a, b)",Source Meter 2400 (Keithley),,,,
47108-7-1-2,P010002,poly(prop-1-ene),Homopolymer,Polyolefins,C3H6,42.08,,"linear,Thermoplastic,Semiconductive&Nanocomposite,Crystal",Composite,multi-walled carbon nanotube (MWCNT);wt%;1;nanotube,The powder of mixt. pressed at 190C for 3min,,,"Avila-Orta, C. A.; Raudry-Lopez, C. E.; Davila-Rodriguez, M. V.; Aguirre-Figueroa, Y. A.; Cruz-Delgado, V. J.; Neira-Velazquez, M. G.; Medellin-Rodriguez, F. J.; Hsiao, B. S. , International Journal of Polymeric Materials and Polymeric Biomaterials , 62 , 12 , 635-641 (2013)",,"[iPP] 42789-6 (reagent grade);Aldrich Co., MW=190000, [MWCNT] PD30L15;Nano-Lab. Inc, outer diam.=30nm, l=1-5micron, purity=95wt% (reported)","[Soln. mixing] MWCNT dispersion in xylene mixed with iPP/hot xylene soln. at 120C, the mixt. pptd. in cold MeOH, then vacuum dried",Crystal,,it,,,,,,,,,,,,,,,,,,,,,,"Fibrillar type of morphology observed, iPP crystd. on the surface of MWCNTs and iPP completely surrounded MWCNTs (SEM)",,,,,,,,,,,,,,,,,,,,,,,,,,,,Crystd. from the melt to RT at cooling rate of 5C/min,,,,,,,,,0.00012,-3.9208187539523753,,"Taken from the Fig.8(a, b)",Source Meter 2400 (Keithley),,,,
47108-8-1-2,P010002,poly(prop-1-ene),Homopolymer,Polyolefins,C3H6,42.08,,"linear,Thermoplastic,Semiconductive&Nanocomposite,Crystal",Composite,multi-walled carbon nanotube (MWCNT);wt%;2;nanotube,The powder of mixt. pressed at 190C for 3min,,,"Avila-Orta, C. A.; Raudry-Lopez, C. E.; Davila-Rodriguez, M. V.; Aguirre-Figueroa, Y. A.; Cruz-Delgado, V. J.; Neira-Velazquez, M. G.; Medellin-Rodriguez, F. J.; Hsiao, B. S. , International Journal of Polymeric Materials and Polymeric Biomaterials , 62 , 12 , 635-641 (2013)",,"[iPP] 42789-6 (reagent grade);Aldrich Co., MW=190000, [MWCNT] PD30L15;Nano-Lab. Inc, outer diam.=30nm, l=1-5micron, purity=95wt% (reported)","[Soln. mixing] MWCNT dispersion in xylene mixed with iPP/hot xylene soln. at 120C, the mixt. pptd. in cold MeOH, then vacuum dried",Crystal,,it,,,,,,,,,,,,,,,,,,,,,,"Fibrillar type of morphology observed, iPP crystd. on the surface of MWCNTs and iPP completely surrounded MWCNTs (SEM)",,,,,,,,,,,,,,,,,,,,,,,,,,,,Crystd. from the melt to RT at cooling rate of 5C/min,,,,,,,,,0.0013,-2.886056647693163,,"Taken from the Fig.8(a, b)",Source Meter 2400 (Keithley),,,,
47108-9-1-2,P010002,poly(prop-1-ene),Homopolymer,Polyolefins,C3H6,42.08,,"linear,Thermoplastic,Semiconductive&Nanocomposite,Crystal",Composite,multi-walled carbon nanotube (MWCNT);wt%;4;nanotube,The powder of mixt. pressed at 190C for 3min,,,"Avila-Orta, C. A.; Raudry-Lopez, C. E.; Davila-Rodriguez, M. V.; Aguirre-Figueroa, Y. A.; Cruz-Delgado, V. J.; Neira-Velazquez, M. G.; Medellin-Rodriguez, F. J.; Hsiao, B. S. , International Journal of Polymeric Materials and Polymeric Biomaterials , 62 , 12 , 635-641 (2013)",,"[iPP] 42789-6 (reagent grade);Aldrich Co., MW=190000, [MWCNT] PD30L15;Nano-Lab. Inc, outer diam.=30nm, l=1-5micron, purity=95wt% (reported)","[Soln. mixing] MWCNT dispersion in xylene mixed with iPP/hot xylene soln. at 120C, the mixt. pptd. in cold MeOH, then vacuum dried",Crystal,,it,,,,,,,,,,,,,,,,,,,,,,"Fibrillar type of morphology observed, iPP crystd. on the surface of MWCNTs and iPP completely surrounded MWCNTs (SEM)",,,,,,,,,,,,,,,,,,,,,,,,,,,,Crystd. from the melt to RT at cooling rate of 5C/min,,,,,,,,,0.004,-2.397940008672037,,"Taken from the Fig.8(a, b)",Source Meter 2400 (Keithley),,,,
47108-10-1-2,P010002,poly(prop-1-ene),Homopolymer,Polyolefins,C3H6,42.08,,"linear,Thermoplastic,Semiconductive&Nanocomposite,Crystal",Composite,multi-walled carbon nanotube (MWCNT);wt%;6;nanotube,The powder of mixt. pressed at 190C for 3min,,,"Avila-Orta, C. A.; Raudry-Lopez, C. E.; Davila-Rodriguez, M. V.; Aguirre-Figueroa, Y. A.; Cruz-Delgado, V. J.; Neira-Velazquez, M. G.; Medellin-Rodriguez, F. J.; Hsiao, B. S. , International Journal of Polymeric Materials and Polymeric Biomaterials , 62 , 12 , 635-641 (2013)",,"[iPP] 42789-6 (reagent grade);Aldrich Co., MW=190000, [MWCNT] PD30L15;Nano-Lab. Inc, outer diam.=30nm, l=1-5micron, purity=95wt% (reported)","[Soln. mixing] MWCNT dispersion in xylene mixed with iPP/hot xylene soln. at 120C, the mixt. pptd. in cold MeOH, then vacuum dried",Crystal,,it,,,,,,,,,,,,,,,,,,,,,,"Fibrillar type of morphology observed, iPP crystd. on the surface of MWCNTs but the morphology tended to collapse, taking an undefined form (SEM)",,,,,,,,,,,,,,,,,,,,,,,,,,,,Crystd. from the melt to RT at cooling rate of 5C/min,,,,,,,,,0.013,-1.8860566476931635,,"Taken from the Fig.8(a, b)",Source Meter 2400 (Keithley),,,,
47108-12-1-2,P010002,poly(prop-1-ene),Homopolymer,Polyolefins,C3H6,42.08,,"linear,Thermoplastic,Semiconductive&Nanocomposite,Crystal",Composite,multi-walled carbon nanotube (MWCNT);wt%;1;nanotube,The powder of mixt. pressed at 190C for 3min,,,"Avila-Orta, C. A.; Raudry-Lopez, C. E.; Davila-Rodriguez, M. V.; Aguirre-Figueroa, Y. A.; Cruz-Delgado, V. J.; Neira-Velazquez, M. G.; Medellin-Rodriguez, F. J.; Hsiao, B. S. , International Journal of Polymeric Materials and Polymeric Biomaterials , 62 , 12 , 635-641 (2013)",,"[iPP] 42786-1 (reagent grade);Aldrich Co., MW=340000, [MWCNT] PD30L15;Nano-Lab. Inc, outer diam.=30nm, l=1-5micron, purity=95wt% (reported)","[Soln. mixing] MWCNT dispersion in xylene mixed with iPP/hot xylene soln. at 120C, the mixt. pptd. in cold MeOH, then vacuum dried",Crystal,,it,,,,,,,,,,,,,,,,,,,,,,"Fibrillar type of morphology observed, iPP crystd. on the surface of MWCNTs and iPP completely surrounded MWCNTs (SEM)",,,,,,,,,,,,,,,,,,,,,,,,,,,,Crystd. from the melt to RT at cooling rate of 5C/min,,,,,,,,,0.0001,-4.0,,"Taken from the Fig.8(a, b)",Source Meter 2400 (Keithley),,,,
47108-13-1-2,P010002,poly(prop-1-ene),Homopolymer,Polyolefins,C3H6,42.08,,"linear,Thermoplastic,Semiconductive&Nanocomposite,Crystal",Composite,multi-walled carbon nanotube (MWCNT);wt%;2;nanotube,The powder of mixt. pressed at 190C for 3min,,,"Avila-Orta, C. A.; Raudry-Lopez, C. E.; Davila-Rodriguez, M. V.; Aguirre-Figueroa, Y. A.; Cruz-Delgado, V. J.; Neira-Velazquez, M. G.; Medellin-Rodriguez, F. J.; Hsiao, B. S. , International Journal of Polymeric Materials and Polymeric Biomaterials , 62 , 12 , 635-641 (2013)",,"[iPP] 42786-1 (reagent grade);Aldrich Co., MW=340000, [MWCNT] PD30L15;Nano-Lab. Inc, outer diam.=30nm, l=1-5micron, purity=95wt% (reported)","[Soln. mixing] MWCNT dispersion in xylene mixed with iPP/hot xylene soln. at 120C, the mixt. pptd. in cold MeOH, then vacuum dried",Crystal,,it,,,,,,,,,,,,,,,,,,,,,,"Fibrillar type of morphology observed, iPP crystd. on the surface of MWCNTs and iPP completely surrounded MWCNTs (SEM)",,,,,,,,,,,,,,,,,,,,,,,,,,,,Crystd. from the melt to RT at cooling rate of 5C/min,,,,,,,,,0.0004,-3.397940008672037,,"Taken from the Fig.8(a, b)",Source Meter 2400 (Keithley),,,,
47108-14-1-2,P010002,poly(prop-1-ene),Homopolymer,Polyolefins,C3H6,42.08,,"linear,Thermoplastic,Semiconductive&Nanocomposite,Crystal",Composite,multi-walled carbon nanotube (MWCNT);wt%;4;nanotube,The powder of mixt. pressed at 190C for 3min,,,"Avila-Orta, C. A.; Raudry-Lopez, C. E.; Davila-Rodriguez, M. V.; Aguirre-Figueroa, Y. A.; Cruz-Delgado, V. J.; Neira-Velazquez, M. G.; Medellin-Rodriguez, F. J.; Hsiao, B. S. , International Journal of Polymeric Materials and Polymeric Biomaterials , 62 , 12 , 635-641 (2013)",,"[iPP] 42786-1 (reagent grade);Aldrich Co., MW=340000, [MWCNT] PD30L15;Nano-Lab. Inc, outer diam.=30nm, l=1-5micron, purity=95wt% (reported)","[Soln. mixing] MWCNT dispersion in xylene mixed with iPP/hot xylene soln. at 120C, the mixt. pptd. in cold MeOH, then vacuum dried",Crystal,,it,,,,,,,,,,,,,,,,,,,,,,"Fibrillar type of morphology observed, iPP crystd. on the surface of MWCNTs and iPP completely surrounded MWCNTs (SEM)",,,,,,,,,,,,,,,,,,,,,,,,,,,,Crystd. from the melt to RT at cooling rate of 5C/min,,,,,,,,,0.002,-2.6989700043360187,,"Taken from the Fig.8(a, b)",Source Meter 2400 (Keithley),,,,
47108-15-1-2,P010002,poly(prop-1-ene),Homopolymer,Polyolefins,C3H6,42.08,,"linear,Thermoplastic,Semiconductive&Nanocomposite,Crystal",Composite,multi-walled carbon nanotube (MWCNT);wt%;6;nanotube,The powder of mixt. pressed at 190C for 3min,,,"Avila-Orta, C. A.; Raudry-Lopez, C. E.; Davila-Rodriguez, M. V.; Aguirre-Figueroa, Y. A.; Cruz-Delgado, V. J.; Neira-Velazquez, M. G.; Medellin-Rodriguez, F. J.; Hsiao, B. S. , International Journal of Polymeric Materials and Polymeric Biomaterials , 62 , 12 , 635-641 (2013)",,"[iPP] 42786-1 (reagent grade);Aldrich Co., MW=340000, [MWCNT] PD30L15;Nano-Lab. Inc, outer diam.=30nm, l=1-5micron, purity=95wt% (reported)","[Soln. mixing] MWCNT dispersion in xylene mixed with iPP/hot xylene soln. at 120C, the mixt. pptd. in cold MeOH, then vacuum dried",Crystal,,it,,,,,,,,,,,,,,,,,,,,,,"Fibrillar type of morphology observed, iPP crystd. on the surface of MWCNTs but the morphology tended to collapse, taking an undefined form (SEM)",,,,,,,,,,,,,,,,,,,,,,,,,,,,Crystd. from the melt to RT at cooling rate of 5C/min,,,,,,,,,0.02,-1.6989700043360187,,"Taken from the Fig.8(a, b)",Source Meter 2400 (Keithley),,,,
47233-2-1-2,P010002,poly(prop-1-ene),Homopolymer,Polyolefins,C3H6,42.08,,"linear,Thermoplastic,Semiconductive&Nanocomposite,Crystal",Composite,graphene (G);wt%;0.12;nanoplatelet,Shape of Test Piece,Disk,"Cross-section area=ca.1cm2, t=ca.0.5mm","Zhao, Songmei; Chen, Fenghua; Zhao, Chuanzhuang; Huang, Yingjuan; Dong, Jin-Yong; Han, Charles C. , Polymer , 54 , 14 , 3680-3690 (2013)",,"[graphen (G)] layered graphene oxide (GO) treated using Grignard reagent (n-BuMgCl), reduced GO forming loosely aggregated graphene sheets imoobilized with a few Mg-Cl species (treated G)",,,"Mw=585000(GPC(SEC),150C, PS std.)",it,,,,,propylene,addition,slurry,,,coordination,,treated graphene sheets (treated G),"First treated G complexed with TiCl4 to graphene-supported Ziegler-Natta catalyst, then propylene polymd. using the catalyst system",,In-situ Ziegler-Natta slurry polymn.,,,[Ref.21 and 22],,,,[Morphology of hot-pressed and cold-fractured sheet] graphene sheets with wrinkled conformations well exfoliated and dispersed in iPP matrix (SEM),,,,,,,,,,,,,,,,Ziegler-Natta catalyst system including TiCl4,,,,,,,,,,,,,,,,,,,,,7e-11,-10.154901959985745,"23 [C] , 1E(4)Hz, measured annealing at 200C for 5min, 1E(2)-1E(7)","DC cond., RT, taken from the Fig.8(a)",AC impedance spectroscopy,23.0,"Cross-section area=ca.1cm2, t=ca.0.5mm",0.0005,-3.3010299956639813
47233-3-1-2,P010002,poly(prop-1-ene),Homopolymer,Polyolefins,C3H6,42.08,,"linear,Thermoplastic,Semiconductive&Nanocomposite,Crystal",Composite,graphene (G);wt%;0.63;nanoplatelet,Shape of Test Piece,Disk,"Cross-section area=ca.1cm2, t=ca.0.5mm","Zhao, Songmei; Chen, Fenghua; Zhao, Chuanzhuang; Huang, Yingjuan; Dong, Jin-Yong; Han, Charles C. , Polymer , 54 , 14 , 3680-3690 (2013)",,"[graphen (G)] layered graphene oxide (GO) treated using Grignard reagent (n-BuMgCl), reduced GO forming loosely aggregated graphene sheets imoobilized with a few Mg-Cl species (treated G)",,,"Mw=426000(GPC(SEC),150C, PS std.)",it,,,,,propylene,addition,slurry,,,coordination,,treated graphene sheets (treated G),"First treated G complexed with TiCl4 to graphene-supported Ziegler-Natta catalyst, then propylene polymd. using the catalyst system",,In-situ Ziegler-Natta slurry polymn.,,,[Ref.21 and 22],,,,[Morphology of hot-pressed and cold-fractured sheet] graphene sheets with wrinkled conformations well exfoliated and dispersed in iPP matrix (SEM),,,,,,,,,,,,,,,,Ziegler-Natta catalyst system including TiCl4,,,,,,,,,,,,,,,,,,,,,9.7e-11,-10.013228265733757,"23 [C] , 1E(4)Hz, measured annealing at 200C for 5min, 1E(2)-1E(7)","DC cond., RT",AC impedance spectroscopy,23.0,"Cross-section area=ca.1cm2, t=ca.0.5mm",0.0005,-3.3010299956639813
47233-4-1-2,P010002,poly(prop-1-ene),Homopolymer,Polyolefins,C3H6,42.08,,"linear,Thermoplastic,Semiconductive&Nanocomposite,Crystal",Composite,graphene (G);wt%;2.0;nanoplatelet,Shape of Test Piece,Disk,"Cross-section area=ca.1cm2, t=ca.0.5mm","Zhao, Songmei; Chen, Fenghua; Zhao, Chuanzhuang; Huang, Yingjuan; Dong, Jin-Yong; Han, Charles C. , Polymer , 54 , 14 , 3680-3690 (2013)",,"[graphen (G)] layered graphene oxide (GO) treated using Grignard reagent (n-BuMgCl), reduced GO forming loosely aggregated graphene sheets imoobilized with a few Mg-Cl species (treated G)",,,"Mw=215000(GPC(SEC),150C, PS std.)",it,,,,,propylene,addition,slurry,,,coordination,,treated graphene sheets (treated G),"First treated G complexed with TiCl4 to graphene-supported Ziegler-Natta catalyst, then propylene polymd. using the catalyst system",,In-situ Ziegler-Natta slurry polymn.,,,[Ref.21 and 22],,,,[Morphology of hot-pressed and cold-fractured sheet] graphene sheets separately dispersed or existed as small bundles in iPP matrix (SEM),,,,,,,,,,,,,,,,Ziegler-Natta catalyst system including TiCl4,,,,,,,,,,,,,,,,,,,,,1.7e-08,-7.769551078621726,"23 [C] , 1E(4)Hz, measured annealing at 200C for 5min, 1E(2)-1E(7)","DC cond., RT",AC impedance spectroscopy,23.0,"Cross-section area=ca.1cm2, t=ca.0.5mm",0.0005,-3.3010299956639813
47251-1-1-1,P040048,poly(methyl methacrylate),Homopolymer,"Polyacrylics, Polyvinyls",C5H8O2,100.12,,"linear,Electroconductive",Composite,"multiwalled carbon nanotube(MWNT) modified with 2,2'-azoiso-butyronitrile(AIBN);wt%;0.05;",,Film,,"Pantoja-Castro, M. A.; Perez-Robles, J. F.; Gonzalez-Rodriguez, H.; Vorobiev-Vasilievitch, Y.; Martinez-Tejada, H. V.; Velasco-Santos, C. , Materials Chemistry and Physics , 140 , 2-3 , 458-464 (2013)",,"[MWNT modified with AIBN] [MWNT]/[AIBN]=1/3, mixed for 0.3h in 2-propanone, then dried at 50C, subsequently washed with MeOH, filtered, finally dried at 50C, [MWNT]obtained from Sunnano, diam.=10-30nm, length=1-10micron",,,,,,,,"Polymn. mixt. poured out into petri dish, then vacuum-dried at 90C for 12h",,addition,solution polymn.,,,radical,AIBN-MWNT,,"AIBN-MWNT dispersed in 2-propanone by ultrasonicating for 15min,150W and 20kHz, then mixed with methyl methacrylate, refluxed at 60C for 1h with stirring",,In situ polymn.,,2-propanone,,,,,,,,,,,,,,,,,,,,,,,,,,,,,,,,,,,,,,,,,,7.62e-14,-13.1180450286604,100Hz-110MHz,,Impedance analyzer,,,,
47251-2-1-1,P040048,poly(methyl methacrylate),Homopolymer,"Polyacrylics, Polyvinyls",C5H8O2,100.12,,"linear,Electroconductive",Composite,"multiwalled carbon nanotube(MWNT) modified with 2,2'-azoiso-butyronitrile(AIBN);wt%;0.10;",,Film,,"Pantoja-Castro, M. A.; Perez-Robles, J. F.; Gonzalez-Rodriguez, H.; Vorobiev-Vasilievitch, Y.; Martinez-Tejada, H. V.; Velasco-Santos, C. , Materials Chemistry and Physics , 140 , 2-3 , 458-464 (2013)",,"[MWNT modified with AIBN] [MWNT]/[AIBN]=1/3, mixed for 0.3h in 2-propanone, then dried at 50C, subsequently washed with MeOH, filtered, finally dried at 50C, [MWNT]obtained from Sunnano, diam.=10-30nm, length=1-10micron",,,,,,,,"Polymn. mixt. poured out into petri dish, then vacuum-dried at 90C for 12h",,addition,solution polymn.,,,radical,AIBN-MWNT,,"AIBN-MWNT dispersed in 2-propanone by ultrasonicating for 15min,150W and 20kHz, then mixed with methyl methacrylate, refluxed at 60C for 1h with stirring",,In situ polymn.,,2-propanone,,,,,,,,,,,,,,,,,,,,,,,,,,,,,,,,,,,,,,,,,,1e-12,-12.0,100Hz-110MHz,,Impedance analyzer,,,,
47251-3-1-1,P040048,poly(methyl methacrylate),Homopolymer,"Polyacrylics, Polyvinyls",C5H8O2,100.12,,"linear,Electroconductive",Composite,"multiwalled carbon nanotube(MWNT) modified with 2,2'-azoiso-butyronitrile(AIBN);wt%;0.20;",,Film,,"Pantoja-Castro, M. A.; Perez-Robles, J. F.; Gonzalez-Rodriguez, H.; Vorobiev-Vasilievitch, Y.; Martinez-Tejada, H. V.; Velasco-Santos, C. , Materials Chemistry and Physics , 140 , 2-3 , 458-464 (2013)",,"[MWNT modified with AIBN] [MWNT]/[AIBN]=1/3, mixed for 0.3h in 2-propanone, then dried at 50C, subsequently washed with MeOH, filtered, finally dried at 50C, [MWNT]obtained from Sunnano, diam.=10-30nm, length=1-10micron",,,,,,,,"Polymn. mixt. poured out into petri dish, then vacuum-dried at 90C for 12h",,addition,solution polymn.,,,radical,AIBN-MWNT,,"AIBN-MWNT dispersed in 2-propanone by ultrasonicating for 15min,150W and 20kHz, then mixed with methyl methacrylate, refluxed at 60C for 1h with stirring",,In situ polymn.,,2-propanone,,,,,,,,,,,,,,,,,,,,,,,,,,,,,,,,,,,,,,,,,,1.09e-10,-9.962573502059376,100Hz-110MHz,,Impedance analyzer,,,,
