Repository: shimakawa-hvg/expt-group-partitioning

# expt-group-partitioning
"Prevention of Leakage in Machine Learning Prediction for Polymer Composite Properties" 

Hajime Shimakawa, Akiko Kumada, and Masahiro Sato

Department of Electrical Engineering & Information Systems, School of Engineering, 
The University of Tokyo, 7-3-1 Hongo, Bunkyo-ku, 113-8656, Tokyo, Japan

## Content
- ```data_EC.csv```: csv file for data used in EC prediction.
- ```data_TC.csv```: csv file for data used in TC prediction.
- ```make_expt_id.ipynb```: jupyternotebook for making expt-id from reference information.
- ```sample_detail_EC.csv```: csv file for sample details used to make expt-id.

File: sample_detail_EC.csv (part 29 of 37)
47251-4-1-1,P040048,poly(methyl methacrylate),Homopolymer,"Polyacrylics, Polyvinyls",C5H8O2,100.12,,"linear,Electroconductive",Composite,"multiwalled carbon nanotube(MWNT) modified with 2,2'-azoiso-butyronitrile(AIBN);wt%;0.30;",,Film,,"Pantoja-Castro, M. A.; Perez-Robles, J. F.; Gonzalez-Rodriguez, H.; Vorobiev-Vasilievitch, Y.; Martinez-Tejada, H. V.; Velasco-Santos, C. , Materials Chemistry and Physics , 140 , 2-3 , 458-464 (2013)",,"[MWNT modified with AIBN] [MWNT]/[AIBN]=1/3, mixed for 0.3h in 2-propanone, then dried at 50C, subsequently washed with MeOH, filtered, finally dried at 50C, [MWNT]obtained from Sunnano, diam.=10-30nm, length=1-10micron",,,,,,,,"Polymn. mixt. poured out into petri dish, then vacuum-dried at 90C for 12h",,addition,solution polymn.,,,radical,AIBN-MWNT,,"AIBN-MWNT dispersed in 2-propanone by ultrasonicating for 15min,150W and 20kHz, then mixed with methyl methacrylate, refluxed at 60C for 1h with stirring",,"In situ polymn., with sonochemistry treatment",,2-propanone,,,,,,,,,,,,,,,,,,,,,,,,,,,,,,,,,,,,,,,,,,1.28e-09,-8.892790030352131,100Hz-110MHz,,Impedance analyzer,,,,
47251-4-2-1,P040048,poly(methyl methacrylate),Homopolymer,"Polyacrylics, Polyvinyls",C5H8O2,100.12,,"linear,Electroconductive",Composite,"multiwalled carbon nanotube(MWNT) modified with 2,2'-azoiso-butyronitrile(AIBN);wt%;0.30;",,Film,,"Pantoja-Castro, M. A.; Perez-Robles, J. F.; Gonzalez-Rodriguez, H.; Vorobiev-Vasilievitch, Y.; Martinez-Tejada, H. V.; Velasco-Santos, C. , Materials Chemistry and Physics , 140 , 2-3 , 458-464 (2013)",,"[MWNT modified with AIBN] [MWNT]/[AIBN]=1/3, mixed for 0.3h in 2-propanone, then dried at 50C, subsequently washed with MeOH, filtered, finally dried at 50C, [MWNT]obtained from Sunnano, diam.=10-30nm, length=1-10micron",,,,,,,,"Polymn. mixt. poured out into petri dish, then vacuum-dried at 90C for 12h",,addition,solution polymn.,,,radical,AIBN-MWNT,,"AIBN-MWNT dispersed in 2-propanone, then mixed with methyl methacrylate, refluxed at 60C for 1h with stirring",,"In situ polymn., without sonochemistry treatment",,2-propanone,,,,,,,,,,,,,,,,,,,,,,,,,,,,,,,,,,,,,,,,,,1.25e-12,-11.903089986991944,100Hz-110MHz,,Impedance analyzer,,,,
47251-5-1-1,P040048,poly(methyl methacrylate),Homopolymer,"Polyacrylics, Polyvinyls",C5H8O2,100.12,,"linear,Electroconductive",Composite,"multiwalled carbon nanotube(MWNT) modified with 2,2'-azoiso-butyronitrile(AIBN);wt%;0.50;",,Film,,"Pantoja-Castro, M. A.; Perez-Robles, J. F.; Gonzalez-Rodriguez, H.; Vorobiev-Vasilievitch, Y.; Martinez-Tejada, H. V.; Velasco-Santos, C. , Materials Chemistry and Physics , 140 , 2-3 , 458-464 (2013)",,"[MWNT modified with AIBN] [MWNT]/[AIBN]=1/3, mixed for 0.3h in 2-propanone, then dried at 50C, subsequently washed with MeOH, filtered, finally dried at 50C, [MWNT]obtained from Sunnano, diam.=10-30nm, length=1-10micron",,,,,,,,"Polymn. mixt. poured out into petri dish, then vacuum-dried at 90C for 12h",,addition,solution polymn.,,,radical,AIBN-MWNT,,"AIBN-MWNT dispersed in 2-propanone by ultrasonicating for 15min,150W and 20kHz, then mixed with methyl methacrylate, refluxed at 60C for 1h with stirring",,"In situ polymn., with sonochemistry treatment",,2-propanone,,,,,,,,,,,,,,,,,,,,,,,,,,,,,,,,,,,,,,,,,,9.84e-06,-5.007004901568658,100Hz-110MHz,,Impedance analyzer,,,,
47251-6-1-1,P040048,poly(methyl methacrylate),Homopolymer,"Polyacrylics, Polyvinyls",C5H8O2,100.12,,"linear,Electroconductive",Composite,"multiwalled carbon nanotube(MWNT) modified with 2,2'-azoiso-butyronitrile(AIBN);wt%;0.70;",,Film,,"Pantoja-Castro, M. A.; Perez-Robles, J. F.; Gonzalez-Rodriguez, H.; Vorobiev-Vasilievitch, Y.; Martinez-Tejada, H. V.; Velasco-Santos, C. , Materials Chemistry and Physics , 140 , 2-3 , 458-464 (2013)",,"[MWNT modified with AIBN] [MWNT]/[AIBN]=1/3, mixed for 0.3h in 2-propanone, then dried at 50C, subsequently washed with MeOH, filtered, finally dried at 50C, [MWNT]obtained from Sunnano, diam.=10-30nm, length=1-10micron",,,,,,,,"Polymn. mixt. poured out into petri dish, then vacuum-dried at 90C for 12h",,addition,solution polymn.,,,radical,AIBN-MWNT,,"AIBN-MWNT dispersed in 2-propanone by ultrasonicating for 15min,150W and 20kHz, then mixed with methyl methacrylate, refluxed at 60C for 1h with stirring",,"In situ polymn., with sonochemistry treatment",,2-propanone,,,,,,,,,,,,,,,,,,,,,,,,,,,,,,,,,,,,,,,,,,2.29e-05,-4.640164517660112,100Hz-110MHz,,Impedance analyzer,,,,
47251-7-1-1,P040048,poly(methyl methacrylate),Homopolymer,"Polyacrylics, Polyvinyls",C5H8O2,100.12,,"linear,Electroconductive",Composite,"multiwalled carbon nanotube(MWNT) modified with 2,2'-azoiso-butyronitrile(AIBN);wt%;0.85;",,Film,,"Pantoja-Castro, M. A.; Perez-Robles, J. F.; Gonzalez-Rodriguez, H.; Vorobiev-Vasilievitch, Y.; Martinez-Tejada, H. V.; Velasco-Santos, C. , Materials Chemistry and Physics , 140 , 2-3 , 458-464 (2013)",,"[MWNT modified with AIBN] [MWNT]/[AIBN]=1/3, mixed for 0.3h in 2-propanone, then dried at 50C, subsequently washed with MeOH, filtered, finally dried at 50C, [MWNT]obtained from Sunnano, diam.=10-30nm, length=1-10micron",,,,,,,,"Polymn. mixt. poured out into petri dish, then vacuum-dried at 90C for 12h",,addition,solution polymn.,,,radical,AIBN-MWNT,,"AIBN-MWNT dispersed in 2-propanone by ultrasonicating for 15min,150W and 20kHz, then mixed with methyl methacrylate, refluxed at 60C for 1h with stirring",,"In situ polymn., with sonochemistry treatment",,2-propanone,,,,,,,,,,,,,,,,,,,,,,,,,,,,,,,,,,,,,,,,,,8.3e-05,-4.080921907623926,100Hz-110MHz,,Impedance analyzer,,,,
47251-8-1-1,P040048,poly(methyl methacrylate),Homopolymer,"Polyacrylics, Polyvinyls",C5H8O2,100.12,,"linear,Electroconductive",Composite,"multiwalled carbon nanotube(MWNT) modified with 2,2'-azoiso-butyronitrile(AIBN);wt%;1.00;",,Film,,"Pantoja-Castro, M. A.; Perez-Robles, J. F.; Gonzalez-Rodriguez, H.; Vorobiev-Vasilievitch, Y.; Martinez-Tejada, H. V.; Velasco-Santos, C. , Materials Chemistry and Physics , 140 , 2-3 , 458-464 (2013)",,"[MWNT modified with AIBN] [MWNT]/[AIBN]=1/3, mixed for 0.3h in 2-propanone, then dried at 50C, subsequently washed with MeOH, filtered, finally dried at 50C, [MWNT]obtained from Sunnano, diam.=10-30nm, length=1-10micron",,,,,,,,"Polymn. mixt. poured out into petri dish, then vacuum-dried at 90C for 12h",,addition,solution polymn.,,,radical,AIBN-MWNT,,"AIBN-MWNT dispersed in 2-propanone by ultrasonicating for 15min,150W and 20kHz, then mixed with methyl methacrylate, refluxed at 60C for 1h with stirring",,"In situ polymn., with sonochemistry treatment",,2-propanone,,,,,,,,,,,,,,,,,,,,,,,,,,,,,,,,,,,,,,,,,,0.000208,-3.68193666503724,100Hz-110MHz,,Impedance analyzer,,,,
47251-9-1-1,P040048,poly(methyl methacrylate),Homopolymer,"Polyacrylics, Polyvinyls",C5H8O2,100.12,,"linear,Electroconductive",Composite,"multiwalled carbon nanotube(MWNT) modified with 2,2'-azoiso-butyronitrile(AIBN);wt%;1.50;",,Film,,"Pantoja-Castro, M. A.; Perez-Robles, J. F.; Gonzalez-Rodriguez, H.; Vorobiev-Vasilievitch, Y.; Martinez-Tejada, H. V.; Velasco-Santos, C. , Materials Chemistry and Physics , 140 , 2-3 , 458-464 (2013)",,"[MWNT modified with AIBN] [MWNT]/[AIBN]=1/3, mixed for 0.3h in 2-propanone, then dried at 50C, subsequently washed with MeOH, filtered, finally dried at 50C, [MWNT]obtained from Sunnano, diam.=10-30nm, length=1-10micron",,,,,,,,"Polymn. mixt. poured out into petri dish, then vacuum-dried at 90C for 12h",,addition,solution polymn.,,,radical,AIBN-MWNT,,"AIBN-MWNT dispersed in 2-propanone by ultrasonicating for 15min,150W and 20kHz, then mixed with methyl methacrylate, refluxed at 60C for 1h with stirring",,"In situ polymn., with sonochemistry treatment",,2-propanone,,,,,,,,,,,,,,,,,,,,,,,,,,,,,,,,,,,,,,,,,,0.000382,-3.417936637088291,100Hz-110MHz,,Impedance analyzer,,,,
47251-10-1-1,P040048,poly(methyl methacrylate),Homopolymer,"Polyacrylics, Polyvinyls",C5H8O2,100.12,,"linear,Electroconductive",Composite,"multiwalled carbon nanotube(MWNT) modified with 2,2'-azoiso-butyronitrile(AIBN);wt%;2.00;",,Film,,"Pantoja-Castro, M. A.; Perez-Robles, J. F.; Gonzalez-Rodriguez, H.; Vorobiev-Vasilievitch, Y.; Martinez-Tejada, H. V.; Velasco-Santos, C. , Materials Chemistry and Physics , 140 , 2-3 , 458-464 (2013)",,"[MWNT modified with AIBN] [MWNT]/[AIBN]=1/3, mixed for 0.3h in 2-propanone, then dried at 50C, subsequently washed with MeOH, filtered, finally dried at 50C, [MWNT]obtained from Sunnano, diam.=10-30nm, length=1-10micron",,,,,,,,"Polymn. mixt. poured out into petri dish, then vacuum-dried at 90C for 12h",,addition,solution polymn.,,,radical,AIBN-MWNT,,"AIBN-MWNT dispersed in 2-propanone by ultrasonicating for 15min,150W and 20kHz, then mixed with methyl methacrylate, refluxed at 60C for 1h with stirring",,"In situ polymn., with sonochemistry treatment",,2-propanone,,,,,,,,,,,,,,,,,,,,,,,,,,,,,,,,,,,,,,,,,,0.000658,-3.1817741063860447,100Hz-110MHz,,Impedance analyzer,,,,
47251-11-1-1,P040048,poly(methyl methacrylate),Homopolymer,"Polyacrylics, Polyvinyls",C5H8O2,100.12,,"linear,Electroconductive",Composite,"multiwalled carbon nanotube(MWNT) modified with 2,2'-azoiso-butyronitrile(AIBN);wt%;3.00;",,Film,,"Pantoja-Castro, M. A.; Perez-Robles, J. F.; Gonzalez-Rodriguez, H.; Vorobiev-Vasilievitch, Y.; Martinez-Tejada, H. V.; Velasco-Santos, C. , Materials Chemistry and Physics , 140 , 2-3 , 458-464 (2013)",,"[MWNT modified with AIBN] [MWNT]/[AIBN]=1/3, mixed for 0.3h in 2-propanone, then dried at 50C, subsequently washed with MeOH, filtered, finally dried at 50C, [MWNT]obtained from Sunnano, diam.=10-30nm, length=1-10micron",,,,,,,,"Polymn. mixt. poured out into petri dish, then vacuum-dried at 90C for 12h",,addition,solution polymn.,,,radical,AIBN-MWNT,,"AIBN-MWNT dispersed in 2-propanone by ultrasonicating for 15min,150W and 20kHz, then mixed with methyl methacrylate, refluxed at 60C for 1h with stirring",,"In situ polymn., with sonochemistry treatment",,2-propanone,,,,,,,,,,,,,,,,,,,,,,,,,,,,,,,,,,,,,,,,,,0.00165,-2.7825160557860937,100Hz-110MHz,,Impedance analyzer,,,,
47281-2-1-1,P010001,polyethene,Homopolymer,Polyolefins,CH2,14.03,,linear,Composite,silver nanoparticles;vol%;2;,Pressed at 180C and 50kN for 5min,Film,t=0.5mm for elec. test,"Jouni, Mohammad; Boudenne, Abderrahim; Boiteux, Gisele; Massardier, Valerie; Garnier, Bertrand; Serghei, Anatoli , Polymer Composites , 34 , 5 , 778-786 (2013)",,"[high density polyethylene(HDPE)]PEMG9641b, obtained from Borealis, MFI=8g/10min, [silver nanoparticles] AG-M-03M-NP.100N, obtained from American Elements, av. diam.=100nm",Melt-mixed via corotating twin-screw miniextruder at 170C and 100rpm for 15min,,,,,,,,,,,,,,,,,,,,,,,,,,,,,,,,,,,,,,,,,,,,,,,,,,,,,,,,,,,,,,1.7e-16,-15.769551078621726,"23 [C] , 0.4Hz","ac cond., taken from the Fig.5",Novocontrol alpha analyzer,23.0,t=0.5mm for elec. test,0.0005,-3.3010299956639813
47281-3-1-1,P010001,polyethene,Homopolymer,Polyolefins,CH2,14.03,,linear,Composite,silver nanoparticles;vol%;3;,Pressed at 180C and 50kN for 5min,Film,t=0.5mm for elec. test,"Jouni, Mohammad; Boudenne, Abderrahim; Boiteux, Gisele; Massardier, Valerie; Garnier, Bertrand; Serghei, Anatoli , Polymer Composites , 34 , 5 , 778-786 (2013)",,"[high density polyethylene(HDPE)]PEMG9641b, obtained from Borealis, MFI=8g/10min, [silver nanoparticles] AG-M-03M-NP.100N, obtained from American Elements, av. diam.=100nm",Melt-mixed via corotating twin-screw miniextruder at 170C and 100rpm for 15min,,,,,,,,,,,,,,,,,,,,,,,,,,,,,,,,,,,,,,,,,,,,,,,,,,,,,,,,,,,,,,2.7e-16,-15.568636235841012,"23 [C] , 0.4Hz","ac cond., taken from the Fig.5",Novocontrol alpha analyzer,23.0,t=0.5mm for elec. test,0.0005,-3.3010299956639813
47281-4-1-1,P010001,polyethene,Homopolymer,Polyolefins,CH2,14.03,,linear,Composite,silver nanoparticles;vol%;5;,Pressed at 180C and 50kN for 5min,Film,t=0.5mm for elec. test,"Jouni, Mohammad; Boudenne, Abderrahim; Boiteux, Gisele; Massardier, Valerie; Garnier, Bertrand; Serghei, Anatoli , Polymer Composites , 34 , 5 , 778-786 (2013)",,"[high density polyethylene(HDPE)]PEMG9641b, obtained from Borealis, MFI=8g/10min, [silver nanoparticles] AG-M-03M-NP.100N, obtained from American Elements, av. diam.=100nm",Melt-mixed via corotating twin-screw miniextruder at 170C and 100rpm for 15min,,,,,,,,,,,,,,,,,,,,,,,,,,,,,,,,,,,,,,,,,,,,,,,,,,,,,,,,,,,,,,2.4e-16,-15.619788758288394,"23 [C] , 0.4Hz","ac cond., taken from the Fig.5",Novocontrol alpha analyzer,23.0,t=0.5mm for elec. test,0.0005,-3.3010299956639813
47281-5-1-1,P010001,polyethene,Homopolymer,Polyolefins,CH2,14.03,,linear,Composite,silver nanoparticles;vol%;7;,Pressed at 180C and 50kN for 5min,Film,t=0.5mm for elec. test,"Jouni, Mohammad; Boudenne, Abderrahim; Boiteux, Gisele; Massardier, Valerie; Garnier, Bertrand; Serghei, Anatoli , Polymer Composites , 34 , 5 , 778-786 (2013)",,"[high density polyethylene(HDPE)]PEMG9641b, obtained from Borealis, MFI=8g/10min, [silver nanoparticles] AG-M-03M-NP.100N, obtained from American Elements, av. diam.=100nm",Melt-mixed via corotating twin-screw miniextruder at 170C and 100rpm for 15min,,,,,,,,,,,,,,,,,,,,,,,,,,,,,,,,,,,,,,,,,,,,,,,,,,,,,,,,,,,,,,2.1e-15,-14.67778070526608,"23 [C] , 0.4Hz","ac cond., taken from the Fig.5",Novocontrol alpha analyzer,23.0,t=0.5mm for elec. test,0.0005,-3.3010299956639813
47281-6-1-1,P010001,polyethene,Homopolymer,Polyolefins,CH2,14.03,,linear,Composite,silver nanoparticles;vol%;10;,Pressed at 180C and 50kN for 5min,Film,t=0.5mm for elec. test,"Jouni, Mohammad; Boudenne, Abderrahim; Boiteux, Gisele; Massardier, Valerie; Garnier, Bertrand; Serghei, Anatoli , Polymer Composites , 34 , 5 , 778-786 (2013)",,"[high density polyethylene(HDPE)]PEMG9641b, obtained from Borealis, MFI=8g/10min, [silver nanoparticles] AG-M-03M-NP.100N, obtained from American Elements, av. diam.=100nm",Melt-mixed via corotating twin-screw miniextruder at 170C and 100rpm for 15min,,,,,,,,,,,,,,,,,,,,,,,,,,,,,,,,,,,,,,,,,,,,,,,,,,,,,,,,,,,,,,5.7e-07,-6.2441251443275085,"23 [C] , 0.4Hz","ac cond., taken from the Fig.5",Novocontrol alpha analyzer,23.0,t=0.5mm for elec. test,0.0005,-3.3010299956639813
47281-7-1-1,P010001,polyethene,Homopolymer,Polyolefins,CH2,14.03,,linear,Composite,silver nanoparticles;vol%;12;,Pressed at 180C and 50kN for 5min,Film,t=0.5mm for elec. test,"Jouni, Mohammad; Boudenne, Abderrahim; Boiteux, Gisele; Massardier, Valerie; Garnier, Bertrand; Serghei, Anatoli , Polymer Composites , 34 , 5 , 778-786 (2013)",,"[high density polyethylene(HDPE)]PEMG9641b, obtained from Borealis, MFI=8g/10min, [silver nanoparticles] AG-M-03M-NP.100N, obtained from American Elements, av. diam.=100nm",Melt-mixed via corotating twin-screw miniextruder at 170C and 100rpm for 15min,,,,,,,,,,,,,,,,,,,,,,,,,,,,,,,,,,,,,,,,,,,,,,,,,,,,,,,,,,,,,,0.00067,-3.1739251972991736,"23 [C] , 0.4Hz","ac cond., taken from the Fig.5",Novocontrol alpha analyzer,23.0,t=0.5mm for elec. test,0.0005,-3.3010299956639813
47281-8-1-1,P010001,polyethene,Homopolymer,Polyolefins,CH2,14.03,,linear,Composite,silver nanoparticles;vol%;14;,Pressed at 180C and 50kN for 5min,Film,t=0.5mm for elec. test,"Jouni, Mohammad; Boudenne, Abderrahim; Boiteux, Gisele; Massardier, Valerie; Garnier, Bertrand; Serghei, Anatoli , Polymer Composites , 34 , 5 , 778-786 (2013)",,"[high density polyethylene(HDPE)]PEMG9641b, obtained from Borealis, MFI=8g/10min, [silver nanoparticles] AG-M-03M-NP.100N, obtained from American Elements, av. diam.=100nm",Melt-mixed via corotating twin-screw miniextruder at 170C and 100rpm for 15min,,,,,,,,,,,,,,,,,,,,,,,,,,,,,,,,,,,,,,,,,,,,,,,,,,,,,,,,,,,,,,0.0024,-2.619788758288394,"23 [C] , 0.4Hz","ac cond., taken from the Fig.5",Novocontrol alpha analyzer,23.0,t=0.5mm for elec. test,0.0005,-3.3010299956639813
47281-9-1-1,P010001,polyethene,Homopolymer,Polyolefins,CH2,14.03,,linear,Composite,silver nanoparticles;vol%;18;,Pressed at 180C and 50kN for 5min,Film,t=0.5mm for elec. test,"Jouni, Mohammad; Boudenne, Abderrahim; Boiteux, Gisele; Massardier, Valerie; Garnier, Bertrand; Serghei, Anatoli , Polymer Composites , 34 , 5 , 778-786 (2013)",,"[high density polyethylene(HDPE)]PEMG9641b, obtained from Borealis, MFI=8g/10min, [silver nanoparticles] AG-M-03M-NP.100N, obtained from American Elements, av. diam.=100nm",Melt-mixed via corotating twin-screw miniextruder at 170C and 100rpm for 15min,,,,,,,,,,,,,,,,,,,,,,,,,,,,,,,,,,,,,,,,,,,,,,,,,,,,,,,,,,,,,,0.036,-1.4436974992327127,"23 [C] , 0.4Hz","ac cond., taken from the Fig.5",Novocontrol alpha analyzer,23.0,t=0.5mm for elec. test,0.0005,-3.3010299956639813
47281-10-1-1,P010001,polyethene,Homopolymer,Polyolefins,CH2,14.03,,linear,Composite,silver nanoparticles;vol%;22;,Pressed at 180C and 50kN for 5min,Film,t=0.5mm for elec. test,"Jouni, Mohammad; Boudenne, Abderrahim; Boiteux, Gisele; Massardier, Valerie; Garnier, Bertrand; Serghei, Anatoli , Polymer Composites , 34 , 5 , 778-786 (2013)",,"[high density polyethylene(HDPE)]PEMG9641b, obtained from Borealis, MFI=8g/10min, [silver nanoparticles] AG-M-03M-NP.100N, obtained from American Elements, av. diam.=100nm",Melt-mixed via corotating twin-screw miniextruder at 170C and 100rpm for 15min,,,,,,,,,,,,,,,,,,,,,,,,,,,,,,,,,,,,,,,,,,,,,,,,,,,,,,,,,,,,,,0.046,-1.337242168318426,"23 [C] , 0.4Hz","ac cond., taken from the Fig.5",Novocontrol alpha analyzer,23.0,t=0.5mm for elec. test,0.0005,-3.3010299956639813
47455-2-1-1,P090176,poly(lactic acid),Homopolymer,Polyesters/thioesters,C3H4O2,72.06,,"linear,Thermoplastic,Electroconductive,Crystal",Composite,MWCNT;wt%;1.5,180C,Film,"t=70micron, [Tensile properties] l=10mm, [DMA] w=5mm, l=20mm","Gorrasi, Giuliana; Sorrentino, Andrea , Polymer Degradation and Stability , 98 , 5 , 963-971 (2013)",,"[PLA] PLA Polymer 2002D in pellet form, supplied by NatureWorks, Mn=2.35E(5), Mw=1.45E(5), PDI=1.62, [MWCNT] synthesized by catalytic vapor deposition (CVD), carbon content >98%, d=6-13nm, l=2.5-20micron, BET specific surface area 220m2/g, obtained from Aldrich","PLA/MWCNT processed using twin-screw extruder at 180C, 150rpm for 5min","Crystalca 0[%](DSC,Heating rate 5C/min, N2,Taken from the Fig. 6)","Mn=125350(GPC(SEC),THF, 25C, PS std.), Mw=199660(GPC(SEC),THF, 25C, PS std.), Mw/Mn=1.59(GPC(SEC),THF, 25C, PS std.)",,,,,,,polymer reaction,,,,,,,,,,,,,,,,,,,,,,,,,,,,,,,,,,,,,,,PLA film,"[UV irradn.] 220-640nm, ca. 125W/m2, 30C, 50%RH, 0h",,,,,,,,,,,,,1.3e-11,-10.886056647693165,"23 [C] , Voltage from -10 to 10V",Taken from the Fig. 4,Two-probe resistance measurement,23.0,"t=70micron, [Tensile properties] l=10mm, [DMA] w=5mm, l=20mm",7e-05,-4.154901959985743
47455-2-2-1,P090176,poly(lactic acid),Homopolymer,Polyesters/thioesters,C3H4O2,72.06,,"linear,Thermoplastic,Electroconductive,Crystal",Composite,MWCNT;wt%;1.5,180C,Film,"t=70micron, [Tensile properties] l=10mm","Gorrasi, Giuliana; Sorrentino, Andrea , Polymer Degradation and Stability , 98 , 5 , 963-971 (2013)",,"[PLA] PLA Polymer 2002D in pellet form, supplied by NatureWorks, Mn=2.35E(5), Mw=1.45E(5), PDI=1.62, [MWCNT] synthesized by catalytic vapor deposition (CVD), carbon content >98%, d=6-13nm, l=2.5-20micron, BET specific surface area 220m2/g, obtained from Aldrich","PLA/MWCNT processed using twin-screw extruder at 180C, 150rpm for 5min","Crystalca 2[%](DSC,Heating rate 5C/min, N2,Taken from the Fig. 6)",,,,,,,,polymer reaction,,,,,,,,,,,,,,,,,,,,,,,,,,,,,,,,,,,,,,,PLA film,"[UV irradn.] 220-640nm, ca. 125W/m2, 30C, 50%RH, 24h",,,,,,,,,,,,,3.2e-12,-11.494850021680094,"23 [C] , Voltage from -10 to 10V",Taken from the Fig. 4,Two-probe resistance measurement,23.0,"t=70micron, [Tensile properties] l=10mm",7e-05,-4.154901959985743
47455-2-3-1,P090176,poly(lactic acid),Homopolymer,Polyesters/thioesters,C3H4O2,72.06,,"linear,Thermoplastic,Electroconductive,Crystal",Composite,MWCNT;wt%;1.5,180C,Film,"t=70micron, [Tensile properties] l=10mm","Gorrasi, Giuliana; Sorrentino, Andrea , Polymer Degradation and Stability , 98 , 5 , 963-971 (2013)",,"[PLA] PLA Polymer 2002D in pellet form, supplied by NatureWorks, Mn=2.35E(5), Mw=1.45E(5), PDI=1.62, [MWCNT] synthesized by catalytic vapor deposition (CVD), carbon content >98%, d=6-13nm, l=2.5-20micron, BET specific surface area 220m2/g, obtained from Aldrich","PLA/MWCNT processed using twin-screw extruder at 180C, 150rpm for 5min","Crystalca 2[%](DSC,Heating rate 5C/min, N2,Taken from the Fig. 6)",,,,,,,,polymer reaction,,,,,,,,,,,,,,,,,,,,,,,,,,,,,,,,,,,,,,,PLA film,"[UV irradn.] 220-640nm, ca. 125W/m2, 30C, 50%RH, 48h",,,,,,,,,,,,,6.3e-12,-11.200659450546418,"23 [C] , Voltage from -10 to 10V",Taken from the Fig. 4,Two-probe resistance measurement,23.0,"t=70micron, [Tensile properties] l=10mm",7e-05,-4.154901959985743
47455-2-4-1,P090176,poly(lactic acid),Homopolymer,Polyesters/thioesters,C3H4O2,72.06,,"linear,Thermoplastic,Electroconductive,Crystal",Composite,MWCNT;wt%;1.5,180C,Film,"t=70micron, [Tensile properties] l=10mm","Gorrasi, Giuliana; Sorrentino, Andrea , Polymer Degradation and Stability , 98 , 5 , 963-971 (2013)",,"[PLA] PLA Polymer 2002D in pellet form, supplied by NatureWorks, Mn=2.35E(5), Mw=1.45E(5), PDI=1.62, [MWCNT] synthesized by catalytic vapor deposition (CVD), carbon content >98%, d=6-13nm, l=2.5-20micron, BET specific surface area 220m2/g, obtained from Aldrich","PLA/MWCNT processed using twin-screw extruder at 180C, 150rpm for 5min","Crystalca 2.3[%](DSC,Heating rate 5C/min, N2,Taken from the Fig. 6)",,,,,,,,polymer reaction,,,,,,,,,,,,,,,,,,,,,,,,,,,,,,,,,,,,,,,PLA film,"[UV irradn.] 220-640nm, ca. 125W/m2, 30C, 50%RH, 100h",,,,,,,,,,,,,3.7e-11,-10.431798275933003,"23 [C] , Voltage from -10 to 10V",Taken from the Fig. 4,Two-probe resistance measurement,23.0,"t=70micron, [Tensile properties] l=10mm",7e-05,-4.154901959985743
47455-2-5-1,P090176,poly(lactic acid),Homopolymer,Polyesters/thioesters,C3H4O2,72.06,,"linear,Thermoplastic,Electroconductive,Crystal",Composite,MWCNT;wt%;1.5,180C,Film,"t=70micron, [Tensile properties] l=10mm","Gorrasi, Giuliana; Sorrentino, Andrea , Polymer Degradation and Stability , 98 , 5 , 963-971 (2013)",,"[PLA] PLA Polymer 2002D in pellet form, supplied by NatureWorks, Mn=2.35E(5), Mw=1.45E(5), PDI=1.62, [MWCNT] synthesized by catalytic vapor deposition (CVD), carbon content >98%, d=6-13nm, l=2.5-20micron, BET specific surface area 220m2/g, obtained from Aldrich","PLA/MWCNT processed using twin-screw extruder at 180C, 150rpm for 5min","Crystalca 4.5[%](DSC,Heating rate 5C/min, N2,Taken from the Fig. 6)",,,,,,,,polymer reaction,,,,,,,,,,,,,,,,,,,,,,,,,,,,,,,,,,,,,,,PLA film,"[UV irradn.] 220-640nm, ca. 125W/m2, 30C, 50%RH, 300h",,,,,,,,,,,,,1.8e-10,-9.744727494896694,"23 [C] , Voltage from -10 to 10V",Taken from the Fig. 4,Two-probe resistance measurement,23.0,"t=70micron, [Tensile properties] l=10mm",7e-05,-4.154901959985743
47455-2-6-1,P090176,poly(lactic acid),Homopolymer,Polyesters/thioesters,C3H4O2,72.06,,"linear,Thermoplastic,Electroconductive,Crystal",Composite,MWCNT;wt%;1.5,180C,Film,"t=70micron, [Tensile properties] l=10mm, [DMA] w=5mm, l=20mm","Gorrasi, Giuliana; Sorrentino, Andrea , Polymer Degradation and Stability , 98 , 5 , 963-971 (2013)",,"[PLA] PLA Polymer 2002D in pellet form, supplied by NatureWorks, Mn=2.35E(5), Mw=1.45E(5), PDI=1.62, [MWCNT] synthesized by catalytic vapor deposition (CVD), carbon content >98%, d=6-13nm, l=2.5-20micron, BET specific surface area 220m2/g, obtained from Aldrich","PLA/MWCNT processed using twin-screw extruder at 180C, 150rpm for 5min","Crystalca 6.2[%](DSC,Heating rate 5C/min, N2,Taken from the Fig. 6)","Mn=46100(GPC(SEC),THF, 25C, PS std.), Mw=101700(GPC(SEC),THF, 25C, PS std.), Mw/Mn=2.21(GPC(SEC),THF, 25C, PS std.)",,,,,,,polymer reaction,,,,,,,,,,,,,,,,,,,,,,,,,,,,,,,,,,,,,,,PLA film,"[UV irradn.] 220-640nm, ca. 125W/m2, 30C, 50%RH, 400h",,,,,,,,,,,,,3.2e-10,-9.494850021680094,"23 [C] , Voltage from -10 to 10V",Taken from the Fig. 4,Two-probe resistance measurement,23.0,"t=70micron, [Tensile properties] l=10mm, [DMA] w=5mm, l=20mm",7e-05,-4.154901959985743
47455-3-1-1,P090176,poly(lactic acid),Homopolymer,Polyesters/thioesters,C3H4O2,72.06,,"linear,Thermoplastic,Electroconductive,Crystal",Composite,MWCNT;wt%;3,180C,Film,"t=70micron, [Tensile properties] l=10mm, [DMA] w=5mm, l=20mm","Gorrasi, Giuliana; Sorrentino, Andrea , Polymer Degradation and Stability , 98 , 5 , 963-971 (2013)",,"[PLA] PLA Polymer 2002D in pellet form, supplied by NatureWorks, Mn=2.35E(5), Mw=1.45E(5), PDI=1.62, [MWCNT] synthesized by catalytic vapor deposition (CVD), carbon content >98%, d=6-13nm, l=2.5-20micron, BET specific surface area 220m2/g, obtained from Aldrich","PLA/MWCNT processed using twin-screw extruder at 180C, 150rpm for 5min","Crystalca 0[%](DSC,Heating rate 5C/min, N2,Taken from the Fig. 6)","Mn=124700(GPC(SEC),THF, 25C, PS std.), Mw=198990(GPC(SEC),THF, 25C, PS std.), Mw/Mn=1.6(GPC(SEC),THF, 25C, PS std.)",,,,,,,polymer reaction,,,,,,,,,,,,,,,,,,,,,,,,,,,,,,,,,,,,,,,PLA film,"[UV irradn.] 220-640nm, ca. 125W/m2, 30C, 50%RH, 0h",,,,,,,,,,,,,0.00011,-3.958607314841775,"23 [C] , Voltage from -10 to 10V",Taken from the Fig. 4,Two-probe resistance measurement,23.0,"t=70micron, [Tensile properties] l=10mm, [DMA] w=5mm, l=20mm",7e-05,-4.154901959985743
47455-3-2-1,P090176,poly(lactic acid),Homopolymer,Polyesters/thioesters,C3H4O2,72.06,,"linear,Thermoplastic,Electroconductive,Crystal",Composite,MWCNT;wt%;3,180C,Film,"t=70micron, [Tensile properties] l=10mm","Gorrasi, Giuliana; Sorrentino, Andrea , Polymer Degradation and Stability , 98 , 5 , 963-971 (2013)",,"[PLA] PLA Polymer 2002D in pellet form, supplied by NatureWorks, Mn=2.35E(5), Mw=1.45E(5), PDI=1.62, [MWCNT] synthesized by catalytic vapor deposition (CVD), carbon content >98%, d=6-13nm, l=2.5-20micron, BET specific surface area 220m2/g, obtained from Aldrich","PLA/MWCNT processed using twin-screw extruder at 180C, 150rpm for 5min","Crystalca 0.6[%](DSC,Heating rate 5C/min, N2,Taken from the Fig. 6)",,,,,,,,polymer reaction,,,,,,,,,,,,,,,,,,,,,,,,,,,,,,,,,,,,,,,PLA film,"[UV irradn.] 220-640nm, ca. 125W/m2, 30C, 50%RH, 24h",,,,,,,,,,,,,0.00013,-3.886056647693163,"23 [C] , Voltage from -10 to 10V",Taken from the Fig. 4,Two-probe resistance measurement,23.0,"t=70micron, [Tensile properties] l=10mm",7e-05,-4.154901959985743
47455-3-3-1,P090176,poly(lactic acid),Homopolymer,Polyesters/thioesters,C3H4O2,72.06,,"linear,Thermoplastic,Electroconductive,Crystal",Composite,MWCNT;wt%;3,180C,Film,"t=70micron, [Tensile properties] l=10mm","Gorrasi, Giuliana; Sorrentino, Andrea , Polymer Degradation and Stability , 98 , 5 , 963-971 (2013)",,"[PLA] PLA Polymer 2002D in pellet form, supplied by NatureWorks, Mn=2.35E(5), Mw=1.45E(5), PDI=1.62, [MWCNT] synthesized by catalytic vapor deposition (CVD), carbon content >98%, d=6-13nm, l=2.5-20micron, BET specific surface area 220m2/g, obtained from Aldrich","PLA/MWCNT processed using twin-screw extruder at 180C, 150rpm for 5min","Crystalca 1.2[%](DSC,Heating rate 5C/min, N2,Taken from the Fig. 6)",,,,,,,,polymer reaction,,,,,,,,,,,,,,,,,,,,,,,,,,,,,,,,,,,,,,,PLA film,"[UV irradn.] 220-640nm, ca. 125W/m2, 30C, 50%RH, 48h",,,,,,,,,,,,,7.5e-05,-4.1249387366083,"23 [C] , Voltage from -10 to 10V",Taken from the Fig. 4,Two-probe resistance measurement,23.0,"t=70micron, [Tensile properties] l=10mm",7e-05,-4.154901959985743
47455-3-4-1,P090176,poly(lactic acid),Homopolymer,Polyesters/thioesters,C3H4O2,72.06,,"linear,Thermoplastic,Electroconductive,Crystal",Composite,MWCNT;wt%;3,180C,Film,"t=70micron, [Tensile properties] l=10mm","Gorrasi, Giuliana; Sorrentino, Andrea , Polymer Degradation and Stability , 98 , 5 , 963-971 (2013)",,"[PLA] PLA Polymer 2002D in pellet form, supplied by NatureWorks, Mn=2.35E(5), Mw=1.45E(5), PDI=1.62, [MWCNT] synthesized by catalytic vapor deposition (CVD), carbon content >98%, d=6-13nm, l=2.5-20micron, BET specific surface area 220m2/g, obtained from Aldrich","PLA/MWCNT processed using twin-screw extruder at 180C, 150rpm for 5min","Crystalca 4.5[%](DSC,Heating rate 5C/min, N2,Taken from the Fig. 6)",,,,,,,,polymer reaction,,,,,,,,,,,,,,,,,,,,,,,,,,,,,,,,,,,,,,,PLA film,"[UV irradn.] 220-640nm, ca. 125W/m2, 30C, 50%RH, 100h",,,,,,,,,,,,,0.00011,-3.958607314841775,"23 [C] , Voltage from -10 to 10V",Taken from the Fig. 4,Two-probe resistance measurement,23.0,"t=70micron, [Tensile properties] l=10mm",7e-05,-4.154901959985743
47455-3-5-1,P090176,poly(lactic acid),Homopolymer,Polyesters/thioesters,C3H4O2,72.06,,"linear,Thermoplastic,Electroconductive,Crystal",Composite,MWCNT;wt%;3,180C,Film,"t=70micron, [Tensile properties] l=10mm","Gorrasi, Giuliana; Sorrentino, Andrea , Polymer Degradation and Stability , 98 , 5 , 963-971 (2013)",,"[PLA] PLA Polymer 2002D in pellet form, supplied by NatureWorks, Mn=2.35E(5), Mw=1.45E(5), PDI=1.62, [MWCNT] synthesized by catalytic vapor deposition (CVD), carbon content >98%, d=6-13nm, l=2.5-20micron, BET specific surface area 220m2/g, obtained from Aldrich","PLA/MWCNT processed using twin-screw extruder at 180C, 150rpm for 5min","Crystalca 6.2[%](DSC,Heating rate 5C/min, N2,Taken from the Fig. 6)",,,,,,,,polymer reaction,,,,,,,,,,,,,,,,,,,,,,,,,,,,,,,,,,,,,,,PLA film,"[UV irradn.] 220-640nm, ca. 125W/m2, 30C, 50%RH, 300h",,,,,,,,,,,,,0.0004,-3.397940008672037,"23 [C] , Voltage from -10 to 10V",Taken from the Fig. 4,Two-probe resistance measurement,23.0,"t=70micron, [Tensile properties] l=10mm",7e-05,-4.154901959985743
47455-3-6-1,P090176,poly(lactic acid),Homopolymer,Polyesters/thioesters,C3H4O2,72.06,,"linear,Thermoplastic,Electroconductive,Crystal",Composite,MWCNT;wt%;3,180C,Film,"t=70micron, [Tensile properties] l=10mm, [DMA] w=5mm, l=20mm","Gorrasi, Giuliana; Sorrentino, Andrea , Polymer Degradation and Stability , 98 , 5 , 963-971 (2013)",,"[PLA] PLA Polymer 2002D in pellet form, supplied by NatureWorks, Mn=2.35E(5), Mw=1.45E(5), PDI=1.62, [MWCNT] synthesized by catalytic vapor deposition (CVD), carbon content >98%, d=6-13nm, l=2.5-20micron, BET specific surface area 220m2/g, obtained from Aldrich","PLA/MWCNT processed using twin-screw extruder at 180C, 150rpm for 5min","Crystalca 7.6[%](DSC,Heating rate 5C/min, N2,Taken from the Fig. 6)","Mn=82070(GPC(SEC),THF, 25C, PS std.), Mw=140620(GPC(SEC),THF, 25C, PS std.), Mw/Mn=1.71(GPC(SEC),THF, 25C, PS std.)",,,,,,,polymer reaction,,,,,,,,,,,,,,,,,,,,,,,,,,,,,,,,,,,,,,,PLA film,"[UV irradn.] 220-640nm, ca. 125W/m2, 30C, 50%RH, 400h",,,,,,,,,,,,,0.001,-3.0,"23 [C] , Voltage from -10 to 10V",Taken from the Fig. 4,Two-probe resistance measurement,23.0,"t=70micron, [Tensile properties] l=10mm, [DMA] w=5mm, l=20mm",7e-05,-4.154901959985743
47455-4-1-1,P090176,poly(lactic acid),Homopolymer,Polyesters/thioesters,C3H4O2,72.06,,"linear,Thermoplastic,Electroconductive,Crystal",Composite,MWCNT;wt%;5,180C,Film,"t=70micron, [Tensile properties] l=10mm, [DMA] l=5mm, w=20mm","Gorrasi, Giuliana; Sorrentino, Andrea , Polymer Degradation and Stability , 98 , 5 , 963-971 (2013)",,"[PLA] PLA Polymer 2002D in pellet form, supplied by NatureWorks, Mn=2.35E(5), Mw=1.45E(5), PDI=1.62, [MWCNT] synthesized by catalytic vapor deposition (CVD), carbon content >98%, d=6-13nm, l=2.5-20micron, BET specific surface area 220m2/g, obtained from Aldrich","PLA/MWCNT processed using twin-screw extruder at 180C, 150rpm for 5min","Crystalca 0.1[%](DSC,Heating rate 5C/min, N2,Taken from the Fig. 6)","Mn=125730(GPC(SEC),THF, 25C, PS std.), Mw=203080(GPC(SEC),THF, 25C, PS std.), Mw/Mn=1.62(GPC(SEC),THF, 25C, PS std.)",,,,,,,polymer reaction,,,,,,,,,,,,,,,,,,,,,,,,,,,,,,,,,,,,,,,PLA film,"[UV irradn.] 220-640nm, ca. 125W/m2, 30C, 50%RH, 0h",,,,,,,,,,,,,0.009,-2.0457574905606752,"23 [C] , Voltage from -10 to 10V",Taken from the Fig. 4,Two-probe resistance measurement,23.0,"t=70micron, [Tensile properties] l=10mm, [DMA] l=5mm, w=20mm",7e-05,-4.154901959985743
47455-4-2-1,P090176,poly(lactic acid),Homopolymer,Polyesters/thioesters,C3H4O2,72.06,,"linear,Thermoplastic,Electroconductive,Crystal",Composite,MWCNT;wt%;5,180C,Film,"t=70micron, [Tensile properties] l=10mm","Gorrasi, Giuliana; Sorrentino, Andrea , Polymer Degradation and Stability , 98 , 5 , 963-971 (2013)",,"[PLA] PLA Polymer 2002D in pellet form, supplied by NatureWorks, Mn=2.35E(5), Mw=1.45E(5), PDI=1.62, [MWCNT] synthesized by catalytic vapor deposition (CVD), carbon content >98%, d=6-13nm, l=2.5-20micron, BET specific surface area 220m2/g, obtained from Aldrich","PLA/MWCNT processed using twin-screw extruder at 180C, 150rpm for 5min","Crystalca 0.2[%](DSC,Heating rate 5C/min, N2,Taken from the Fig. 6)",,,,,,,,polymer reaction,,,,,,,,,,,,,,,,,,,,,,,,,,,,,,,,,,,,,,,PLA film,"[UV irradn.] 220-640nm, ca. 125W/m2, 30C, 50%RH, 24h",,,,,,,,,,,,,0.01,-2.0,"23 [C] , Voltage from -10 to 10V",Taken from the Fig. 4,Two-probe resistance measurement,23.0,"t=70micron, [Tensile properties] l=10mm",7e-05,-4.154901959985743
47455-4-3-1,P090176,poly(lactic acid),Homopolymer,Polyesters/thioesters,C3H4O2,72.06,,"linear,Thermoplastic,Electroconductive,Crystal",Composite,MWCNT;wt%;5,180C,Film,"t=70micron, [Tensile properties] l=10mm","Gorrasi, Giuliana; Sorrentino, Andrea , Polymer Degradation and Stability , 98 , 5 , 963-971 (2013)",,"[PLA] PLA Polymer 2002D in pellet form, supplied by NatureWorks, Mn=2.35E(5), Mw=1.45E(5), PDI=1.62, [MWCNT] synthesized by catalytic vapor deposition (CVD), carbon content >98%, d=6-13nm, l=2.5-20micron, BET specific surface area 220m2/g, obtained from Aldrich","PLA/MWCNT processed using twin-screw extruder at 180C, 150rpm for 5min","Crystalca 0.7[%](DSC,Heating rate 5C/min, N2,Taken from the Fig. 6)",,,,,,,,polymer reaction,,,,,,,,,,,,,,,,,,,,,,,,,,,,,,,,,,,,,,,PLA film,"[UV irradn.] 220-640nm, ca. 125W/m2, 30C, 50%RH, 48h",,,,,,,,,,,,,0.01,-2.0,"23 [C] , Voltage from -10 to 10V",Taken from the Fig. 4,Two-probe resistance measurement,23.0,"t=70micron, [Tensile properties] l=10mm",7e-05,-4.154901959985743
47455-4-4-1,P090176,poly(lactic acid),Homopolymer,Polyesters/thioesters,C3H4O2,72.06,,"linear,Thermoplastic,Electroconductive,Crystal",Composite,MWCNT;wt%;5,180C,Film,"t=70micron, [Tensile properties] l=10mm","Gorrasi, Giuliana; Sorrentino, Andrea , Polymer Degradation and Stability , 98 , 5 , 963-971 (2013)",,"[PLA] PLA Polymer 2002D in pellet form, supplied by NatureWorks, Mn=2.35E(5), Mw=1.45E(5), PDI=1.62, [MWCNT] synthesized by catalytic vapor deposition (CVD), carbon content >98%, d=6-13nm, l=2.5-20micron, BET specific surface area 220m2/g, obtained from Aldrich","PLA/MWCNT processed using twin-screw extruder at 180C, 150rpm for 5min","Crystalca 3.8[%](DSC,Heating rate 5C/min, N2,Taken from the Fig. 6)",,,,,,,,polymer reaction,,,,,,,,,,,,,,,,,,,,,,,,,,,,,,,,,,,,,,,PLA film,"[UV irradn.] 220-640nm, ca. 125W/m2, 30C, 50%RH, 100h",,,,,,,,,,,,,0.013,-1.8860566476931635,"23 [C] , Voltage from -10 to 10V",Taken from the Fig. 4,Two-probe resistance measurement,23.0,"t=70micron, [Tensile properties] l=10mm",7e-05,-4.154901959985743
47455-4-5-1,P090176,poly(lactic acid),Homopolymer,Polyesters/thioesters,C3H4O2,72.06,,"linear,Thermoplastic,Electroconductive,Crystal",Composite,MWCNT;wt%;5,180C,Film,"t=70micron, [Tensile properties] l=10mm","Gorrasi, Giuliana; Sorrentino, Andrea , Polymer Degradation and Stability , 98 , 5 , 963-971 (2013)",,"[PLA] PLA Polymer 2002D in pellet form, supplied by NatureWorks, Mn=2.35E(5), Mw=1.45E(5), PDI=1.62, [MWCNT] synthesized by catalytic vapor deposition (CVD), carbon content >98%, d=6-13nm, l=2.5-20micron, BET specific surface area 220m2/g, obtained from Aldrich","PLA/MWCNT processed using twin-screw extruder at 180C, 150rpm for 5min","Crystalca 6.7[%](DSC,Heating rate 5C/min, N2,Taken from the Fig. 6)",,,,,,,,polymer reaction,,,,,,,,,,,,,,,,,,,,,,,,,,,,,,,,,,,,,,,PLA film,"[UV irradn.] 220-640nm, ca. 125W/m2, 30C, 50%RH, 300h",,,,,,,,,,,,,0.021,-1.6777807052660807,"23 [C] , Voltage from -10 to 10V",Taken from the Fig. 4,Two-probe resistance measurement,23.0,"t=70micron, [Tensile properties] l=10mm",7e-05,-4.154901959985743
47455-4-6-1,P090176,poly(lactic acid),Homopolymer,Polyesters/thioesters,C3H4O2,72.06,,"linear,Thermoplastic,Electroconductive,Crystal",Composite,MWCNT;wt%;5,180C,Film,"t=70micron, [Tensile properties] l=10mm, [DMA] l=5mm, w=20mm","Gorrasi, Giuliana; Sorrentino, Andrea , Polymer Degradation and Stability , 98 , 5 , 963-971 (2013)",,"[PLA] PLA Polymer 2002D in pellet form, supplied by NatureWorks, Mn=2.35E(5), Mw=1.45E(5), PDI=1.62, [MWCNT] synthesized by catalytic vapor deposition (CVD), carbon content >98%, d=6-13nm, l=2.5-20micron, BET specific surface area 220m2/g, obtained from Aldrich","PLA/MWCNT processed using twin-screw extruder at 180C, 150rpm for 5min","Crystalca 8.8[%](DSC,Heating rate 5C/min, N2,Taken from the Fig. 6)","Mn=95930(GPC(SEC),THF, 25C, PS std.), Mw=182190(GPC(SEC),THF, 25C, PS std.), Mw/Mn=1.9(GPC(SEC),THF, 25C, PS std.)",,,,,,,polymer reaction,,,,,,,,,,,,,,,,,,,,,,,,,,,,,,,,,,,,,,,PLA film,"[UV irradn.] 220-640nm, ca. 125W/m2, 30C, 50%RH, 400h",,,,,,,,,,,,,0.035,-1.4559319556497243,"23 [C] , Voltage from -10 to 10V",Taken from the Fig. 4,Two-probe resistance measurement,23.0,"t=70micron, [Tensile properties] l=10mm, [DMA] l=5mm, w=20mm",7e-05,-4.154901959985743
47499-2-1-3,P010001,polyethene,Homopolymer,Polyolefins,CH2,14.03,,linear,Composite,graphene nanosheet(GNS);wt%;1.4;,Compressed at 160C and 5t/cm for 3min in Carver press,Film,t=50-70micron,"Fim, Fabiana de C.; Basso, Nara R. S.; Graebin, Ana P.; Azambuja, Denise S.; Galland, Griselda B. , Journal of Applied Polymer Science , 128 , 5 , 2630-2637 (2013)",,"[graphene nanosheet(GNS)] expanded graphite suspended in 70% EtOH with ultrasound for 8h, then stirred with 15wt% methylaluminoxane(MAO) in toluene for 30min and toluene removed(MAO-treated GNS), [expanded graphite] Micrograf HC11, obtained from Nacional Grafite",,,"Mw=ca 55000([Not Reported]), Mw/Mn=3([Not Reported])",,,,,,ethylene,addition,solution polymn.,,,,,MAO-treated GNS,"Polymd. at 70C with 2.8bar ethylene pressure for 30min, Al/Zr=1000",,,,toluene,,,,,,,,,,,,,,,,,,,,,CpZrCl2/methylaluminoxane,,,,,,,,,,,,,,,,,,,,,2.4e-13,-12.619788758288394,"25 [C] , 100mHz-1MHz",,Impedance measurement,25.0,t=50-70micron,6e-05,-4.221848749616356
47499-3-1-3,P010001,polyethene,Homopolymer,Polyolefins,CH2,14.03,,linear,Composite,graphene nanosheet(GNS);wt%;5.4;,Compressed at 160C and 5t/cm for 3min in Carver press,Film,t=50-70micron,"Fim, Fabiana de C.; Basso, Nara R. S.; Graebin, Ana P.; Azambuja, Denise S.; Galland, Griselda B. , Journal of Applied Polymer Science , 128 , 5 , 2630-2637 (2013)",,"[graphene nanosheet(GNS)] expanded graphite suspended in 70% EtOH with ultrasound for 8h, then stirred with 15wt% methylaluminoxane(MAO) in toluene for 30min and toluene removed(MAO-treated GNS), [expanded graphite] Micrograf HC11, obtained from Nacional Grafite",,,"Mw=ca 55000([Not Reported]), Mw/Mn=3([Not Reported])",,,,,,ethylene,addition,solution polymn.,,,,,MAO-treated GNS,"Polymd. at 70C with 2.8bar ethylene pressure for 30min, Al/Zr=1000",,,,toluene,,,,,,,,,,,,,,,,,,,,,CpZrCl2/methylaluminoxane,,,,,,,,,,,,,,,,,,,,,3.9e-13,-12.4089353929735,"25 [C] , 100mHz-1MHz",,Impedance measurement,25.0,t=50-70micron,6e-05,-4.221848749616356
