Repository: shimakawa-hvg/expt-group-partitioning

# expt-group-partitioning
"Prevention of Leakage in Machine Learning Prediction for Polymer Composite Properties" 

Hajime Shimakawa, Akiko Kumada, and Masahiro Sato

Department of Electrical Engineering & Information Systems, School of Engineering, 
The University of Tokyo, 7-3-1 Hongo, Bunkyo-ku, 113-8656, Tokyo, Japan

## Content
- ```data_EC.csv```: csv file for data used in EC prediction.
- ```data_TC.csv```: csv file for data used in TC prediction.
- ```make_expt_id.ipynb```: jupyternotebook for making expt-id from reference information.
- ```sample_detail_EC.csv```: csv file for sample details used to make expt-id.

File: sample_detail_EC.csv (part 30 of 37)
47499-4-1-3,P010001,polyethene,Homopolymer,Polyolefins,CH2,14.03,,linear,Composite,graphene nanosheet(GNS);wt%;6.6;,Compressed at 160C and 5t/cm for 3min in Carver press,Film,t=50-70micron,"Fim, Fabiana de C.; Basso, Nara R. S.; Graebin, Ana P.; Azambuja, Denise S.; Galland, Griselda B. , Journal of Applied Polymer Science , 128 , 5 , 2630-2637 (2013)",,"[graphene nanosheet(GNS)] expanded graphite suspended in 70% EtOH with ultrasound for 8h, then stirred with 15wt% methylaluminoxane(MAO) in toluene for 30min and toluene removed(MAO-treated GNS), [expanded graphite] Micrograf HC11, obtained from Nacional Grafite",,,"Mw=ca 55000([Not Reported]), Mw/Mn=3([Not Reported])",,,,,,ethylene,addition,solution polymn.,,,,,MAO-treated GNS,"Polymd. at 70C with 2.8bar ethylene pressure for 30min, Al/Zr=1000",,,,toluene,,,,,,,,,,,,,,,,,,,,,CpZrCl2/methylaluminoxane,,,,,,,,,,,,,,,,,,,,,5.5e-12,-11.259637310505756,"25 [C] , 100mHz-1MHz",,Impedance measurement,25.0,t=50-70micron,6e-05,-4.221848749616356
47499-5-1-1,P010001,polyethene,Homopolymer,Polyolefins,CH2,14.03,,linear,Composite,graphene nanosheet(GNS);wt%;12.2;,Compressed at 160C and 5t/cm for 3min in Carver press,Film,t=50-70micron,"Fim, Fabiana de C.; Basso, Nara R. S.; Graebin, Ana P.; Azambuja, Denise S.; Galland, Griselda B. , Journal of Applied Polymer Science , 128 , 5 , 2630-2637 (2013)",,"[graphene nanosheet(GNS)] expanded graphite suspended in 70% EtOH with ultrasound for 8h, then stirred with 15wt% methylaluminoxane(MAO) in toluene for 30min and toluene removed(MAO-treated GNS), [expanded graphite] Micrograf HC11, obtained from Nacional Grafite",,,"Mw=ca 55000([Not Reported]), Mw/Mn=3([Not Reported])",,,,,,ethylene,addition,solution polymn.,,,,,MAO-treated GNS,"Polymd. at 70C with 2.8bar ethylene pressure for 30min, Al/Zr=1000",,,,toluene,,,,,,,,,,,,,,,,,,,,,CpZrCl2/methylaluminoxane,,,,,,,,,,,,,,,,,,,,,6.6e-08,-7.180456064458132,"25 [C] , 100mHz-1MHz",,Impedance measurement,25.0,t=50-70micron,6e-05,-4.221848749616356
47499-6-1-1,P010001,polyethene,Homopolymer,Polyolefins,CH2,14.03,,linear,Composite,graphene nanosheet(GNS);wt%;14.3;,Compressed at 160C and 5t/cm for 3min in Carver press,Film,t=50-70micron,"Fim, Fabiana de C.; Basso, Nara R. S.; Graebin, Ana P.; Azambuja, Denise S.; Galland, Griselda B. , Journal of Applied Polymer Science , 128 , 5 , 2630-2637 (2013)",,"[graphene nanosheet(GNS)] expanded graphite suspended in 70% EtOH with ultrasound for 8h, then stirred with 15wt% methylaluminoxane(MAO) in toluene for 30min and toluene removed(MAO-treated GNS), [expanded graphite] Micrograf HC11, obtained from Nacional Grafite",,,"Mw=ca 55000([Not Reported]), Mw/Mn=3([Not Reported])",,,,,,ethylene,addition,solution polymn.,,,,,MAO-treated GNS,"Polymd. at 70C with 2.8bar ethylene pressure for 30min, Al/Zr=1000",,,,toluene,,,,,,,,,,,,,,,,,,,,,CpZrCl2/methylaluminoxane,,,,,,,,,,,,,,,,,,,,,1.6e-07,-6.795880017344075,"25 [C] , 100mHz-1MHz",,Impedance measurement,25.0,t=50-70micron,6e-05,-4.221848749616356
47499-7-1-2,P010001,polyethene,Homopolymer,Polyolefins,CH2,14.03,,linear,Composite,graphene nanosheet(GNS);wt%;15.3;,Compressed at 160C and 5t/cm for 3min in Carver press,Film,t=50-70micron,"Fim, Fabiana de C.; Basso, Nara R. S.; Graebin, Ana P.; Azambuja, Denise S.; Galland, Griselda B. , Journal of Applied Polymer Science , 128 , 5 , 2630-2637 (2013)",,"[graphene nanosheet(GNS)] expanded graphite suspended in 70% EtOH with ultrasound for 8h, then stirred with 15wt% methylaluminoxane(MAO) in toluene for 30min and toluene removed(MAO-treated GNS), [expanded graphite] Micrograf HC11, obtained from Nacional Grafite",,,"Mw=ca 55000([Not Reported]), Mw/Mn=3([Not Reported])",,,,,,ethylene,addition,solution polymn.,,,,,MAO-treated GNS,"Polymd. at 70C with 2.8bar ethylene pressure for 30min, Al/Zr=1000",,,,toluene,,,,,,,,,,,,,,,,,,,,,CpZrCl2/methylaluminoxane,,,,,,,,,,,,,,,,,,,,,2.4e-07,-6.619788758288394,"25 [C] , 100mHz-1MHz",,Impedance measurement,25.0,t=50-70micron,6e-05,-4.221848749616356
47499-8-1-1,P010001,polyethene,Homopolymer,Polyolefins,CH2,14.03,,linear,Composite,graphene nanosheet(GNS);wt%;20.9;,Compressed at 160C and 5t/cm for 3min in Carver press,Film,t=50-70micron,"Fim, Fabiana de C.; Basso, Nara R. S.; Graebin, Ana P.; Azambuja, Denise S.; Galland, Griselda B. , Journal of Applied Polymer Science , 128 , 5 , 2630-2637 (2013)",,"[graphene nanosheet(GNS)] expanded graphite suspended in 70% EtOH with ultrasound for 8h, then stirred with 15wt% methylaluminoxane(MAO) in toluene for 30min and toluene removed(MAO-treated GNS), [expanded graphite] Micrograf HC11, obtained from Nacional Grafite",,,"Mw=ca 55000([Not Reported]), Mw/Mn=3([Not Reported])",,,,,,ethylene,addition,solution polymn.,,,,,MAO-treated GNS,"Polymd. at 70C with 2.8bar ethylene pressure for 30min, Al/Zr=1000",,,,toluene,,,,,,,,,,,,,,,,,,,,,CpZrCl2/methylaluminoxane,,,,,,,,,,,,,,,,,,,,,0.00013,-3.886056647693163,"25 [C] , 100mHz-1MHz",,Impedance measurement,25.0,t=50-70micron,6e-05,-4.221848749616356
47940-2-1-1,P010002,poly(prop-1-ene),Homopolymer,Polyolefins,C3H6,42.08,,"linear,Thermoplastic",Composite,MWNT;wt%;0.5,Shape of Test Piece,Film,"t=0.5mm, [Ref. 12]","Tambe, Pankaj B.; Bhattacharyya, Arup R.; Kulkarni, Ajit R. , Journal of Applied Polymer Science , 127 , 2 , 1017-1026 (2013)",,"[PP] REPOL H200FG obtained from Reliance Industries, MFI 20g/10min (230C, 2.16kg), [MWNT] multiwall carbon nanotubes NC 3100 from Nanocyl CA, purity >95%, d=9.5nm, av. l=1.5micron",Melt mixed at 240C and 150rpm for 10min in conical twin screw microcompounder,,,,,,,,,,,,,,,,,,,,,,,,,,,,,,,,,,,,,,,,,,,,,,,,,,,,,,,,,,,,,,3.2e-10,-9.494850021680094,"23 [C] , 10E(-1)Hz","AC elec. cond., taken from the Fig. 2",Novocontrol Alpha high-resolution analyzer,23.0,"t=0.5mm, [Ref. 12]",0.0005,-3.3010299956639813
47940-3-1-1,P010002,poly(prop-1-ene),Homopolymer,Polyolefins,C3H6,42.08,,"linear,Thermoplastic",Composite,MWNT;wt%;1,Shape of Test Piece,Film,"t=0.5mm, [Ref. 12]","Tambe, Pankaj B.; Bhattacharyya, Arup R.; Kulkarni, Ajit R. , Journal of Applied Polymer Science , 127 , 2 , 1017-1026 (2013)",,"[PP] REPOL H200FG obtained from Reliance Industries, MFI 20g/10min (230C, 2.16kg), [MWNT] multiwall carbon nanotubes NC 3100 from Nanocyl CA, purity >95%, d=9.5nm, av. l=1.5micron",Melt mixed at 240C and 150rpm for 10min in conical twin screw microcompounder,,,,,,,,,,,,,,,,,,,,,,,,,,,,,,,,,,,,,,,,,,,,,,,,,,,,,,,,,,,,,,3.6e-09,-8.443697499232712,"23 [C] , 10E(-1)Hz","AC elec. cond., taken from the Fig. 2",Novocontrol Alpha high-resolution analyzer,23.0,"t=0.5mm, [Ref. 12]",0.0005,-3.3010299956639813
47940-4-1-1,P010002,poly(prop-1-ene),Homopolymer,Polyolefins,C3H6,42.08,,"linear,Thermoplastic",Composite,MWNT;wt%;1.5,Shape of Test Piece,Film,"t=0.5mm, [Ref. 12]","Tambe, Pankaj B.; Bhattacharyya, Arup R.; Kulkarni, Ajit R. , Journal of Applied Polymer Science , 127 , 2 , 1017-1026 (2013)",,"[PP] REPOL H200FG obtained from Reliance Industries, MFI 20g/10min (230C, 2.16kg), [MWNT] multiwall carbon nanotubes NC 3100 from Nanocyl CA, purity >95%, d=9.5nm, av. l=1.5micron",Melt mixed at 240C and 150rpm for 10min in conical twin screw microcompounder,,,,,,,,,,,,,,,,,,,,,,,,,,,,,,,,,,,,,,,,,,,,,,,,,,,,,,,,,,,,,,1e-07,-7.0,"23 [C] , 10E(-1)Hz","AC elec. cond., taken from the Fig. 2",Novocontrol Alpha high-resolution analyzer,23.0,"t=0.5mm, [Ref. 12]",0.0005,-3.3010299956639813
47940-5-1-1,P010002,poly(prop-1-ene),Homopolymer,Polyolefins,C3H6,42.08,,"linear,Thermoplastic,Electroconductive",Composite,MWNT;wt%;2,Shape of Test Piece,Film,"t=0.5mm, [Ref. 12]","Tambe, Pankaj B.; Bhattacharyya, Arup R.; Kulkarni, Ajit R. , Journal of Applied Polymer Science , 127 , 2 , 1017-1026 (2013)",,"[PP] REPOL H200FG obtained from Reliance Industries, MFI 20g/10min (230C, 2.16kg), [MWNT] multiwall carbon nanotubes NC 3100 from Nanocyl CA, purity >95%, d=9.5nm, av. l=1.5micron",Melt mixed at 240C and 150rpm for 10min in conical twin screw microcompounder,,,,,,,,,,,,,,,,,,,,,,,,,,,,,,,,,,,,,,,,,,,,,,,,,,,,,,,,,,,,,,5.5e-05,-4.259637310505756,"23 [C] , 10E(-1)Hz","AC elec. cond., taken from the Fig. 2",Novocontrol Alpha high-resolution analyzer,23.0,"t=0.5mm, [Ref. 12]",0.0005,-3.3010299956639813
47940-6-1-1,P010002,poly(prop-1-ene),Homopolymer,Polyolefins,C3H6,42.08,,"linear,Thermoplastic,Electroconductive",Composite,MWNT;wt%;3,Shape of Test Piece,Film,"t=0.5mm, [Ref. 12]","Tambe, Pankaj B.; Bhattacharyya, Arup R.; Kulkarni, Ajit R. , Journal of Applied Polymer Science , 127 , 2 , 1017-1026 (2013)",,"[PP] REPOL H200FG obtained from Reliance Industries, MFI 20g/10min (230C, 2.16kg), [MWNT] multiwall carbon nanotubes NC 3100 from Nanocyl CA, purity >95%, d=9.5nm, av. l=1.5micron",Melt mixed at 240C and 150rpm for 10min in conical twin screw microcompounder,,,,,,,,,,,,,,,,,,,,,,,,,,,,,,,,,,,,,,,,,,,,,,,,,,,,,,,,,,,,,,0.0016,-2.795880017344075,"23 [C] , 10E(-1)Hz","AC elec. cond., taken from the Fig. 2",Novocontrol Alpha high-resolution analyzer,23.0,"t=0.5mm, [Ref. 12]",0.0005,-3.3010299956639813
47940-6-1-2,P010002,poly(prop-1-ene),Homopolymer,Polyolefins,C3H6,42.08,,"linear,Thermoplastic,Electroconductive",Composite,MWNT;wt%;3,,Dumbbell,"ASTM D 638, Type V","Tambe, Pankaj B.; Bhattacharyya, Arup R.; Kulkarni, Ajit R. , Journal of Applied Polymer Science , 127 , 2 , 1017-1026 (2013)",,"[PP] REPOL H200FG obtained from Reliance Industries, MFI 20g/10min (230C, 2.16kg), [MWNT] multiwall carbon nanotubes NC 3100 from Nanocyl CA, purity >95%, d=9.5nm, av. l=1.5micron","Melt mixed at 200C and 150rpm for 15min in conical twin screw microcompounder, mixing energy 8886.8J&slash;cm3",,,,,,,,,,,,"260C, 3bar, molding temp.=60C, holding time=2min, cooling time=2-3min",,,,,,,,,,,,,"Ratio of intensity of G-band to D-band of the skin and core region of the composite sample, 1.02 and 0.96, respectively (Raman spectroscopy with 514nm excitation)",,,,,,,,,,,,,,,,,,,,,,,,,,,,,,,,,,,,,1.3e-14,-13.886056647693165,"23 [C] , 10E(-1)Hz","AC elec. cond., taken from the Fig. 4(a)",Novocontrol Alpha high-resolution analyzer,23.0,"ASTM D 638, Type V",,
47940-6-1-3,P010002,poly(prop-1-ene),Homopolymer,Polyolefins,C3H6,42.08,,"linear,Thermoplastic,Electroconductive",Composite,MWNT;wt%;3,,Dumbbell,"ASTM D 638, Type V","Tambe, Pankaj B.; Bhattacharyya, Arup R.; Kulkarni, Ajit R. , Journal of Applied Polymer Science , 127 , 2 , 1017-1026 (2013)",,"[PP] REPOL H200FG obtained from Reliance Industries, MFI 20g/10min (230C, 2.16kg), [MWNT] multiwall carbon nanotubes NC 3100 from Nanocyl CA, purity >95%, d=9.5nm, av. l=1.5micron","Melt mixed at 260C and 150rpm for 15min in conical twin screw microcompounder, mixing energy 5491.8J&slash;cm3",,,,,,,,,,,,"260C, 3bar, molding temp.=60C, holding time=2min, cooling time=2-3min",,,,,,,,,,,,,"Ratio of intensity of G-band to D-band of the skin and core region of the composite sample, 0.99 and 0.92, respectively (Raman spectroscopy with 514nm excitation)",,,,,,,,,,,,,,,,,,,,,,,,,,,,,,,,,,,,,4e-05,-4.3979400086720375,"23 [C] , 10E(-1)Hz","AC elec. cond., taken from the Fig. 4(a), 4(b) and 4(C)",Novocontrol Alpha high-resolution analyzer,23.0,"ASTM D 638, Type V",,
47940-6-1-4,P010002,poly(prop-1-ene),Homopolymer,Polyolefins,C3H6,42.08,,"linear,Thermoplastic,Electroconductive",Composite,MWNT;wt%;3,,Dumbbell,"ASTM D 638, Type V","Tambe, Pankaj B.; Bhattacharyya, Arup R.; Kulkarni, Ajit R. , Journal of Applied Polymer Science , 127 , 2 , 1017-1026 (2013)",,"[PP] REPOL H200FG obtained from Reliance Industries, MFI 20g/10min (230C, 2.16kg), [MWNT] multiwall carbon nanotubes NC 3100 from Nanocyl CA, purity >95%, d=9.5nm, av. l=1.5micron","Melt mixed at 260C and 50rpm for 15min in conical twin screw microcompounder, mixing energy 832.7J&slash;cm3",,,,,,,,,,,,"260C, 3bar, molding temp.=60C, holding time=2min, cooling time=2-3min",,,,,,,,,,,,,"Ratio of intensity of G-band to D-band of the skin and core region of the composite sample, 1.07 and 0.91, respectively (Raman spectroscopy with 514nm excitation)",,,,,,,,,,,,,,,,,,,,,,,,,,,,,,,,,,,,,3e-06,-5.522878745280337,"23 [C] , 10E(-1)Hz","AC elec. cond., taken from the Fig. 4(b)",Novocontrol Alpha high-resolution analyzer,23.0,"ASTM D 638, Type V",,
47940-6-1-5,P010002,poly(prop-1-ene),Homopolymer,Polyolefins,C3H6,42.08,,"linear,Thermoplastic,Electroconductive",Composite,MWNT;wt%;3,,Dumbbell,"ASTM D 638, Type V","Tambe, Pankaj B.; Bhattacharyya, Arup R.; Kulkarni, Ajit R. , Journal of Applied Polymer Science , 127 , 2 , 1017-1026 (2013)",,"[PP] REPOL H200FG obtained from Reliance Industries, MFI 20g/10min (230C, 2.16kg), [MWNT] multiwall carbon nanotubes NC 3100 from Nanocyl CA, purity >95%, d=9.5nm, av. l=1.5micron","Melt mixed at 260C and 200rpm for 15min in conical twin screw microcompounder, mixing energy 8440.3J&slash;cm3",,,,,,,,,,,,"260C, 3bar, molding temp.=60C, holding time=2min, cooling time=2-3min",,,,,,,,,,,,,"Ratio of intensity of G-band to D-band of the skin and core region of the composite sample, 0.99 and 0.94, respectively (Raman spectroscopy with 514nm excitation)",,,,,,,,,,,,,,,,,,,,,,,,,,,,,,,,,,,,,5e-05,-4.301029995663981,"23 [C] , 10E(-1)Hz","AC elec. cond., taken from the Fig. 4(b)",Novocontrol Alpha high-resolution analyzer,23.0,"ASTM D 638, Type V",,
47940-6-1-6,P010002,poly(prop-1-ene),Homopolymer,Polyolefins,C3H6,42.08,,"linear,Thermoplastic,Electroconductive",Composite,MWNT;wt%;3,,Dumbbell,"ASTM D 638, Type V","Tambe, Pankaj B.; Bhattacharyya, Arup R.; Kulkarni, Ajit R. , Journal of Applied Polymer Science , 127 , 2 , 1017-1026 (2013)",,"[PP] REPOL H200FG obtained from Reliance Industries, MFI 20g/10min (230C, 2.16kg), [MWNT] multiwall carbon nanotubes NC 3100 from Nanocyl CA, purity >95%, d=9.5nm, av. l=1.5micron","Melt mixed at 260C and 150rpm for 10min in conical twin screw microcompounder, mixing energy 4216.3J&slash;cm3",,,,,,,,,,,,"260C, 3bar, molding temp.=60C, holding time=2min, cooling time=2-3min",,,,,,,,,,,,,"Ratio of intensity of G-band to D-band of the skin and core region of the composite sample, 1.01 and 0.98, respectively (Raman spectroscopy with 514nm excitation)",,,,,,,,,,,,,,,,,,,,,,,,,,,,,,,,,,,,,9e-07,-6.045757490560675,"23 [C] , 10E(-1)Hz","AC elec. cond., taken from the Fig. 4(c)",Novocontrol Alpha high-resolution analyzer,23.0,"ASTM D 638, Type V",,
47940-7-1-1,P010002,poly(prop-1-ene),Homopolymer,Polyolefins,C3H6,42.08,,"linear,Thermoplastic,Electroconductive",Composite,MWNT;wt%;4,Shape of Test Piece,Film,"t=0.5mm, [Ref. 12]","Tambe, Pankaj B.; Bhattacharyya, Arup R.; Kulkarni, Ajit R. , Journal of Applied Polymer Science , 127 , 2 , 1017-1026 (2013)",,"[PP] REPOL H200FG obtained from Reliance Industries, MFI 20g/10min (230C, 2.16kg), [MWNT] multiwall carbon nanotubes NC 3100 from Nanocyl CA, purity >95%, d=9.5nm, av. l=1.5micron",Melt mixed at 240C and 150rpm for 10min in conical twin screw microcompounder,,,,,,,,,,,,,,,,,,,,,,,,,,,,,,,,,,,,,,,,,,,,,,,,,,,,,,,,,,,,,,0.018,-1.744727494896694,"23 [C] , 10E(-1)Hz","AC elec. cond., taken from the Fig. 2",Novocontrol Alpha high-resolution analyzer,23.0,"t=0.5mm, [Ref. 12]",0.0005,-3.3010299956639813
48009-7-1-1,P050003,poly(vinylidene fluoride),Homopolymer,Polyhalo-olefins,C2H2F2,64.03,,"linear,Thermoplastic,Semiconductive&Nanocomposite",Composite,graphite;wt%;30;nanoplatelet,"Heat pressed at 220C for 1min, then cooled under pressure to RT",Disk,"d=12.6mm, t=1mm","Fina, Alberto; Han, Zhidong; Saracco, Guido; Gross, Ulrich; Mainil, Michael , Polymers for Advanced Technologies , 23 , 12 , 1572-1579 (2012)",,"[PVDF] Solef;1010;Solvay Solexis (Belgium), MFI (230C, 2.16kg)=2g/10min, [graphite] Timrex;KS4;Timcal (Switzerland), d(90%)<5micron, thickness of platelets in the range of 100nm (reported) (reported)","First PVDF melted at 210C and 100rpm for 3min under N2 using twin-screw micro-compounder, then graphite mixed with the melted PVDF for another 5min",,,,,,,,,,,,,,,,,,,,,,,,,,,,,,,,,,,,,,,,,,,,,,,,,,,,,,,,,,,,,,0.0035,-2.4559319556497243,,,Ohmmeter (Keithley 2400),,"d=12.6mm, t=1mm",0.001,-3.0
48181-2-1-1,P060002,"cis-1,4-polyisoprene",Homopolymer,Polydienes,C5H8,68.12,,"linear,Elastomer",Composite,multiwall carbon nanotubes(MWCNTs);wt%;5;,,,(electric cond.)10*10*ca. 2mm,"Mohamed, Azmi; Anas, Argo Khoirul; Abu Bakar, Suriani; Abd. Aziz, Azira; Sagisaka, Masanobu; Brown, Paul; Eastoe, Julian; Kamari, Azlan; Hashim, Norhayati; Isa, Illyas Md. , Colloid and Polymer Science , 292 , 11 , 3013-3023 (2014)",,"32.47%, [MWCNTs] fabricated at Universiti Sains Malaysia by chemical vapour deposition(CVD)method, then purified by refluxing in 5M HCl at 100C for 5h, washed with water to pH7, finally dried at 90C overnight","Mixt. of aq. MWCNTs dispersion and NR-latex stirred for 1h , then ultrasonicated for 3h, finally dried at 80C in an oven",,,,,,,,,,,,,,,,,,,,,,,,,,,,,,,,,,,,,,,,,,,,,,,,,,,,,,,,,,,,,,2.5e-07,-6.6020599913279625,,Taken from the Fig.2,Four-point probe method,,(electric cond.)10*10*ca. 2mm,0.002,-2.6989700043360187
48267-1-1-1,P020001,polystyrene,Homopolymer,"Polystyrenes, Polyvinyls",C8H8,104.15,,"linear,Thermoplastic,Semiconductive&Electromagnetic interference (EMI) shield&Nanocomposite",Composite,multiwalled carbon nanotube (MWCNT);wt%;0.2;nanotube,"200C, 40MPa, 20min",Sheet,t=1mm,"Sarvi, Ali; Sundararaj, Uttandaraman , Macromolecular Materials and Engineering , 299 , 8 , 1013-1020 (2014)",,"[PS] Styron;666D;Dow Chemical, MI=7.5, Mw=200000, Tg=100C, [MWCNT] Nanocyl;NC7000, av. diam.=9.5nm, av. length=1.5micron, sp. surface area=250-300m2/g (reported)","PS and MWCNT mixed in DMF, soln. of the mixt. pptd. with MeOH, then the composite powder dried in vacuo at 80C for 24h",,,,,,,,,,,,,,,,,,,,,,,,,,,,,,,,,,,,,,,,,,,,,,,,,,,,,,,,,,,,,,1e-14,-14.0,Applied voltage=10V,Taken from the Fig.6(a),Keithley 6517A electrometer,,t=1mm,0.001,-3.0
48267-2-1-1,P020001,polystyrene,Homopolymer,"Polystyrenes, Polyvinyls",C8H8,104.15,,"linear,Thermoplastic,Semiconductive&Electromagnetic interference (EMI) shield&Nanocomposite",Composite,multiwalled carbon nanotube (MWCNT);wt%;0.5;nanotube,"200C, 40MPa, 20min",Sheet,t=1mm,"Sarvi, Ali; Sundararaj, Uttandaraman , Macromolecular Materials and Engineering , 299 , 8 , 1013-1020 (2014)",,"[PS] Styron;666D;Dow Chemical, MI=7.5, Mw=200000, Tg=100C, [MWCNT] Nanocyl;NC7000, av. diam.=9.5nm, av. length=1.5micron, sp. surface area=250-300m2/g (reported)","PS and MWCNT mixed in DMF, soln. of the mixt. pptd. with MeOH, then the composite powder dried in vacuo at 80C for 24h",,,,,,,,,,,,,,,,,,,,,,,,,,,,,,,,,,,,,,,,,,,,,,,,,,,,,,,,,,,,,,2e-07,-6.698970004336019,Applied voltage=10V,Taken from the Fig.4 and 6(a),Keithley 6517A electrometer,,t=1mm,0.001,-3.0
48267-3-1-1,P020001,polystyrene,Homopolymer,"Polystyrenes, Polyvinyls",C8H8,104.15,,"linear,Thermoplastic,Semiconductive&Electromagnetic interference (EMI) shield&Nanocomposite",Composite,multiwalled carbon nanotube (MWCNT);wt%;1;nanotube,"200C, 40MPa, 20min",Sheet,t=1mm,"Sarvi, Ali; Sundararaj, Uttandaraman , Macromolecular Materials and Engineering , 299 , 8 , 1013-1020 (2014)",,"[PS] Styron;666D;Dow Chemical, MI=7.5, Mw=200000, Tg=100C, [MWCNT] Nanocyl;NC7000, av. diam.=9.5nm, av. length=1.5micron, sp. surface area=250-300m2/g (reported)","PS and MWCNT mixed in DMF, soln. of the mixt. pptd. with MeOH, then the composite powder dried in vacuo at 80C for 24h",,,,,,,,,,,,,,,,,,,,,,,,,Clusters and intense agglomerates of nanofillers observed (TEM),,,,,,,,,,,,,,,,,,,,,,,,,,,,,,,,,,,,,0.003,-2.5228787452803374,,Taken from the Fig.6(a),Four-pin probe method,,t=1mm,0.001,-3.0
48267-4-1-1,P020001,polystyrene,Homopolymer,"Polystyrenes, Polyvinyls",C8H8,104.15,,"linear,Thermoplastic,Semiconductive&Electromagnetic interference (EMI) shield&Nanocomposite",Composite,multiwalled carbon nanotube (MWCNT);wt%;2;nanotube,"200C, 40MPa, 20min",Sheet,t=1mm,"Sarvi, Ali; Sundararaj, Uttandaraman , Macromolecular Materials and Engineering , 299 , 8 , 1013-1020 (2014)",,"[PS] Styron;666D;Dow Chemical, MI=7.5, Mw=200000, Tg=100C, [MWCNT] Nanocyl;NC7000, av. diam.=9.5nm, av. length=1.5micron, sp. surface area=250-300m2/g (reported)","PS and MWCNT mixed in DMF, soln. of the mixt. pptd. with MeOH, then the composite powder dried in vacuo at 80C for 24h",,,,,,,,,,,,,,,,,,,,,,,,,,,,,,,,,,,,,,,,,,,,,,,,,,,,,,,,,,,,,,0.1,-1.0,,Taken from the Fig.6(a),Four-pin probe method,,t=1mm,0.001,-3.0
48267-5-1-1,P020001,polystyrene,Homopolymer,"Polystyrenes, Polyvinyls",C8H8,104.15,,"linear,Thermoplastic,Semiconductive&Electromagnetic interference (EMI) shield&Nanocomposite",Composite,multiwalled carbon nanotube (MWCNT);wt%;5;nanotube,"200C, 40MPa, 20min",Sheet,t=1mm,"Sarvi, Ali; Sundararaj, Uttandaraman , Macromolecular Materials and Engineering , 299 , 8 , 1013-1020 (2014)",,"[PS] Styron;666D;Dow Chemical, MI=7.5, Mw=200000, Tg=100C, [MWCNT] Nanocyl;NC7000, av. diam.=9.5nm, av. length=1.5micron, sp. surface area=250-300m2/g (reported)","PS and MWCNT mixed in DMF, soln. of the mixt. pptd. with MeOH, then the composite powder dried in vacuo at 80C for 24h",,,,,,,,,,,,,,,,,,,,,,,,,,,,,,,,,,,,,,,,,,,,,,,,,,,,,,,,,,,,,,1.5,0.1760912590556812,,Taken from the Fig.4 and 6(a),Four-pin probe method,,t=1mm,0.001,-3.0
48267-6-1-1,P020001,polystyrene,Homopolymer,"Polystyrenes, Polyvinyls",C8H8,104.15,,"linear,Thermoplastic,Semiconductive&Electromagnetic interference (EMI) shield&Nanocomposite",Composite,MWCNT-PANI (MWCNT80-PANI20);wt%;0.2;nanofiber,"200C, 40MPa, 20min",Sheet,t=1mm,"Sarvi, Ali; Sundararaj, Uttandaraman , Macromolecular Materials and Engineering , 299 , 8 , 1013-1020 (2014)",,"[PS] Styron;666D;Dow Chemical, MI=7.5, Mw=200000, Tg=100C, [MWCNT] Nanocyl;NC7000, av. diam.=9.5nm, av. length=1.5micron, sp. surface area=250-300m2/g (reported), [MWCNT-PANI nanofiber] prepared in situ polymn. of aniline in 1M HCl for 4h using (NH4)2S2O8 (APS) in the presence of HCl treated MWCNTs, MWCNT/aniline=80/20wt%, [aniline]/[APS]=4/1mol, MWCNT (core)-PANI (shell) structure, av. thickness of PANI=15nm (Ref.2, 35)","PS and MWCNT-PANI nanofibers mixed in DMF, soln. of the mixt. pptd. with MeOH, then the composite powder dried in vacuo at 80C for 24h",,,,,,,,,,,,,,,,,,,,,,,,,,,,,,,,,,,,,,,,,,,,,,,,,,,,,,,,,,,,,,3e-08,-7.522878745280337,Applied voltage=10V,Taken from the Fig.6(a),Keithley 6517A electrometer,,t=1mm,0.001,-3.0
48267-7-1-1,P020001,polystyrene,Homopolymer,"Polystyrenes, Polyvinyls",C8H8,104.15,,"linear,Thermoplastic,Semiconductive&Electromagnetic interference (EMI) shield&Nanocomposite",Composite,MWCNT-PANI (MWCNT80-PANI20);wt%;0.5;nanofiber,"200C, 40MPa, 20min",Sheet,t=1mm,"Sarvi, Ali; Sundararaj, Uttandaraman , Macromolecular Materials and Engineering , 299 , 8 , 1013-1020 (2014)",,"[PS] Styron;666D;Dow Chemical, MI=7.5, Mw=200000, Tg=100C, [MWCNT] Nanocyl;NC7000, av. diam.=9.5nm, av. length=1.5micron, sp. surface area=250-300m2/g (reported), [MWCNT-PANI nanofiber] prepared in situ polymn. of aniline in 1M HCl for 4h using (NH4)2S2O8 (APS) in the presence of HCl treated MWCNTs, MWCNT/aniline=80/20wt%, [aniline]/[APS]=4/1mol, MWCNT (core)-PANI (shell) structure, av. thickness of PANI=15nm (Ref.2, 35)","PS and MWCNT-PANI nanofibers mixed in DMF, soln. of the mixt. pptd. with MeOH, then the composite powder dried in vacuo at 80C for 24h",,,,,,,,,,,,,,,,,,,,,,,,,,,,,,,,,,,,,,,,,,,,,,,,,,,,,,,,,,,,,,0.0006,-3.2218487496163566,,Taken from the Fig.4 and 6(a),Four-pin probe method,,t=1mm,0.001,-3.0
48267-8-1-1,P020001,polystyrene,Homopolymer,"Polystyrenes, Polyvinyls",C8H8,104.15,,"linear,Thermoplastic,Semiconductive&Electromagnetic interference (EMI) shield&Nanocomposite",Composite,MWCNT-PANI (MWCNT80-PANI20);wt%;1;nanofiber,"200C, 40MPa, 20min",Sheet,t=1mm,"Sarvi, Ali; Sundararaj, Uttandaraman , Macromolecular Materials and Engineering , 299 , 8 , 1013-1020 (2014)",,"[PS] Styron;666D;Dow Chemical, MI=7.5, Mw=200000, Tg=100C, [MWCNT] Nanocyl;NC7000, av. diam.=9.5nm, av. length=1.5micron, sp. surface area=250-300m2/g (reported), [MWCNT-PANI nanofiber] prepared in situ polymn. of aniline in 1M HCl for 4h using (NH4)2S2O8 (APS) in the presence of HCl treated MWCNTs, MWCNT/aniline=80/20wt%, [aniline]/[APS]=4/1mol, MWCNT (core)-PANI (shell) structure, av. thickness of PANI=15nm (Ref.2, 35)","PS and MWCNT-PANI nanofibers mixed in DMF, soln. of the mixt. pptd. with MeOH, then the composite powder dried in vacuo at 80C for 24h",,,,,,,,,,,,,,,,,,,,,,,,,,,,,,,,,,,,,,,,,,,,,,,,,,,,,,,,,,,,,,0.03,-1.5228787452803376,,Taken from the Fig.6(a),Four-pin probe method,,t=1mm,0.001,-3.0
48267-9-1-1,P020001,polystyrene,Homopolymer,"Polystyrenes, Polyvinyls",C8H8,104.15,,"linear,Thermoplastic,Semiconductive&Electromagnetic interference (EMI) shield&Nanocomposite",Composite,MWCNT-PANI (MWCNT80-PANI20);wt%;2;nanofiber,"200C, 40MPa, 20min",Sheet,t=1mm,"Sarvi, Ali; Sundararaj, Uttandaraman , Macromolecular Materials and Engineering , 299 , 8 , 1013-1020 (2014)",,"[PS] Styron;666D;Dow Chemical, MI=7.5, Mw=200000, Tg=100C, [MWCNT] Nanocyl;NC7000, av. diam.=9.5nm, av. length=1.5micron, sp. surface area=250-300m2/g (reported), [MWCNT-PANI nanofiber] prepared in situ polymn. of aniline in 1M HCl for 4h using (NH4)2S2O8 (APS) in the presence of HCl treated MWCNTs, MWCNT/aniline=80/20wt%, [aniline]/[APS]=4/1mol, MWCNT (core)-PANI (shell) structure, av. thickness of PANI=15nm (Ref.2, 35)","PS and MWCNT-PANI nanofibers mixed in DMF, soln. of the mixt. pptd. with MeOH, then the composite powder dried in vacuo at 80C for 24h",,,,,,,,,,,,,,,,,,,,,,,,,,,,,,,,,,,,,,,,,,,,,,,,,,,,,,,,,,,,,,0.1,-1.0,,Taken from the Fig.6(a),Four-pin probe method,,t=1mm,0.001,-3.0
48267-10-1-1,P020001,polystyrene,Homopolymer,"Polystyrenes, Polyvinyls",C8H8,104.15,,"linear,Thermoplastic,Semiconductive&Electromagnetic interference (EMI) shield&Nanocomposite",Composite,MWCNT-PANI (MWCNT80-PANI20);wt%;5;nanofiber,"200C, 40MPa, 20min",Sheet,t=1mm,"Sarvi, Ali; Sundararaj, Uttandaraman , Macromolecular Materials and Engineering , 299 , 8 , 1013-1020 (2014)",,"[PS] Styron;666D;Dow Chemical, MI=7.5, Mw=200000, Tg=100C, [MWCNT] Nanocyl;NC7000, av. diam.=9.5nm, av. length=1.5micron, sp. surface area=250-300m2/g (reported), [MWCNT-PANI nanofiber] prepared in situ polymn. of aniline in 1M HCl for 4h using (NH4)2S2O8 (APS) in the presence of HCl treated MWCNTs, MWCNT/aniline=80/20wt%, [aniline]/[APS]=4/1mol, MWCNT (core)-PANI (shell) structure, av. thickness of PANI=15nm (Ref.2, 35)","PS and MWCNT-PANI nanofibers mixed in DMF, soln. of the mixt. pptd. with MeOH, then the composite powder dried in vacuo at 80C for 24h",,,,,,,,,,,,,,,,,,,,,,,,,,,,,,,,,,,,,,,,,,,,,,,,,,,,,,,,,,,,,,0.3,-0.5228787452803376,,Taken from the Fig.4 and 6(a),Four-pin probe method,,t=1mm,0.001,-3.0
48419-2-1-1,P050003,poly(vinylidene fluoride),Homopolymer,Polyhalo-olefins,C2H2F2,64.03,,linear,Composite,carbon nanotubes(CNT);wt%;0.5;,Remarks,,"(resistivity measurement)rectangular, t=1mm","Sadeghi, F.; Sarvi, A.; Sundararaj, U. , International Polymer Processing , 29 , 1 , 81-87 (2014)",,"[poly(vinylidene fluoride)(PVDF)] 11008/0001, obtained from 3M Company, MFI=8(230C/2.16kg), [CNT]NC7000, obtained from Nanocyl","Compounded via co-rotating twin screw extruder at 240C and 100/min,",,,,,,,,,,,,,,,,,,,,,,,,,,,,,,,,,,,,,,,,,,,,,,,,,,,,,,,,,,,,,,1.73e-13,-12.761953896871203,,,UR resistivity meter,,"(resistivity measurement)rectangular, t=1mm",0.001,-3.0
48419-3-1-1,P050003,poly(vinylidene fluoride),Homopolymer,Polyhalo-olefins,C2H2F2,64.03,,linear,Composite,carbon nanotubes(CNT);wt%;1;,Remarks,,"(resistivity measurement)rectangular, t=1mm","Sadeghi, F.; Sarvi, A.; Sundararaj, U. , International Polymer Processing , 29 , 1 , 81-87 (2014)",,"[poly(vinylidene fluoride)(PVDF)] 11008/0001, obtained from 3M Company, MFI=8(230C/2.16kg), [CNT]NC7000, obtained from Nanocyl",Compounded via co-rotating twin screw extruder at 240C and 100/min,,,,,,,,,,,,,,,,,,,,,,,,,,alpha&beta,,,,,,,,,,,,,,,,,,,,,,,,,,,,,,,,,,,,2.82e-13,-12.549750891680638,,,UR resistivity meter,,"(resistivity measurement)rectangular, t=1mm",0.001,-3.0
48419-4-1-1,P050003,poly(vinylidene fluoride),Homopolymer,Polyhalo-olefins,C2H2F2,64.03,,linear,Composite,carbon nanotubes(CNT);wt%;2;,Remarks,,"(resistivity measurement)rectangular, t=1mm","Sadeghi, F.; Sarvi, A.; Sundararaj, U. , International Polymer Processing , 29 , 1 , 81-87 (2014)",,"[poly(vinylidene fluoride)(PVDF)] 11008/0001, obtained from 3M Company, MFI=8(230C/2.16kg), [CNT]NC7000, obtained from Nanocyl",Compounded via co-rotating twin screw extruder at 240C and 100/min,,,,,,,,,,,,,,,,,,,,,,,,,,,,,,,,,,,,,,,,,,,,,,,,,,,,,,,,,,,,,,0.000806,-3.093664958194909,,,GP resistivity meter,,"(resistivity measurement)rectangular, t=1mm",0.001,-3.0
48505-2-1-1,P020001,polystyrene,Homopolymer,"Polystyrenes, Polyvinyls",C8H8,104.15,,"linear,Thermoplastic,Semiconductive&Nanocomposite",Composite,PANi-coated MWCNT;wt%;0.2;nanotube,"250C, 40MPa, 20min",Sheet,"t=1mm, (Vol. resistivity test) rectangle shaped, (DMA) disk shaped, d=25mm","Sarvi, Ali; Sundararaj, Uttandaraman , Synthetic Metals , 194 , 109-117 (2014)",,"[PS] Styron;666D;America Styrenics, MFI=7.5g/10min, Mw=200000, Tg=100C, [PANi-coated MWCNT] prepared by in situ polymn. of aniline in the presence of MWCNT, core (MWCNT, 80wt%)-shell (PANi, 20wt%) nanofiber, [MWCNT] Nanocyl;NC7000, av. diam.=9.5nm, av. length=1.5micron, sp. surface area=250-300m2/g (reported)","PANi-coated MWCNT/DMF dispersion mixed with PS/DMF soln., the mixt. pptd. with MeOH, the obtained powder dried in vacuo at 80C for 24h",,,,,,,,,,,,,,,,,,,,,,,,,,,,,,,,,,,,,,,,,,,,,,,,,,,,,,,,,,,,,,3e-10,-9.522878745280336,UR type probe used at 100V,Taken from the Fig.2,Hiresta UP resistivity meter (Mitsubishi Chemical Co.),,"t=1mm, (Vol. resistivity test) rectangle shaped, (DMA) disk shaped, d=25mm",0.001,-3.0
48505-9-1-1,P020001,polystyrene,Homopolymer,"Polystyrenes, Polyvinyls",C8H8,104.15,,"linear,Thermoplastic,Semiconductive&Nanocomposite",Composite,MWCNT;wt%;0.2;nanotube,"250C, 40MPa, 20min",Sheet,"t=1mm, (Vol. resistivity test) rectangle shaped","Sarvi, Ali; Sundararaj, Uttandaraman , Synthetic Metals , 194 , 109-117 (2014)",,"[PS] Styron;666D;America Styrenics, MFI=7.5g/10min, Mw=200000, Tg=100C, [MWCNT] Nanocyl;NC7000, av. diam.=9.5nm, av. length=1.5micron, sp. surface area=250-300m2/g (reported)","MWCNT/DMF dispersion mixed with PS/DMF soln., the mixt. pptd. with MeOH, the obtained powder dried in vacuo at 80C for 24h",,,,,,,,,,,,,,,,,,,,,,,,,,,,,,,,,,,,,,,,,,,,,,,,,,,,,,,,,,,,,,2e-13,-12.69897000433602,UR type probe used at 100V,Taken from the Fig.2,Hiresta UP resistivity meter (Mitsubishi Chemical Co.),,"t=1mm, (Vol. resistivity test) rectangle shaped",0.001,-3.0
48505-9-1-2,P020001,polystyrene,Homopolymer,"Polystyrenes, Polyvinyls",C8H8,104.15,,"linear,Thermoplastic,Semiconductive&Nanocomposite",Composite,MWCNT;wt%;0.2;nanotube,"250C, 40MPa, 20min",Sheet,"t=1mm, (Vol. resistivity test) rectangle shaped","Sarvi, Ali; Sundararaj, Uttandaraman , Synthetic Metals , 194 , 109-117 (2014)",,"[PS] Styron;666D;America Styrenics, MFI=7.5g/10min, Mw=200000, Tg=100C, [MWCNT] Nanocyl;NC7000, av. diam.=9.5nm, av. length=1.5micron, sp. surface area=250-300m2/g (reported)","PS granules and MWCNTs dry-mixed, then melt mixed at 250C for 15min using a novel custom-built miniature mixer (APAM, Ref.20)",,,,,,,,,,,,,,,,,,,,,,,,,,,,,,,,,,,,,,,,,,,,,,,,,,,,,,,,,,,,,,2e-13,-12.69897000433602,UR type probe used at 100V,Taken from the Fig.2,Hiresta UP resistivity meter (Mitsubishi Chemical Co.),,"t=1mm, (Vol. resistivity test) rectangle shaped",0.001,-3.0
48505-10-1-1,P020001,polystyrene,Homopolymer,"Polystyrenes, Polyvinyls",C8H8,104.15,,"linear,Thermoplastic,Semiconductive&Nanocomposite",Composite,MWCNT;wt%;0.5;nanotube,"250C, 40MPa, 20min",Sheet,"t=1mm, (Vol. resistivity test) rectangle shaped","Sarvi, Ali; Sundararaj, Uttandaraman , Synthetic Metals , 194 , 109-117 (2014)",,"[PS] Styron;666D;America Styrenics, MFI=7.5g/10min, Mw=200000, Tg=100C, [MWCNT] Nanocyl;NC7000, av. diam.=9.5nm, av. length=1.5micron, sp. surface area=250-300m2/g (reported)","MWCNT/DMF dispersion mixed with PS/DMF soln., the mixt. pptd. with MeOH, the obtained powder dried in vacuo at 80C for 24h",,,,,,,,,,,,,,,,,,,,,,,,,"Bigger clusters of MWCNTs in the range of a few microns to hundreds of microns observed, while good distribution of MWCNTs resulted due to the ultrasonication technique during soln. mixing process (Optical micrographs)",,,,,,,,,,,,,,,,,,,,,,,,,,,,,,,,,,,,,6e-11,-10.221848749616356,UR type probe used at 100V,Taken from the Fig.2,Hiresta UP resistivity meter (Mitsubishi Chemical Co.),,"t=1mm, (Vol. resistivity test) rectangle shaped",0.001,-3.0
48505-10-1-2,P020001,polystyrene,Homopolymer,"Polystyrenes, Polyvinyls",C8H8,104.15,,"linear,Thermoplastic,Semiconductive&Nanocomposite",Composite,MWCNT;wt%;0.5;nanotube,"250C, 40MPa, 20min",Sheet,"t=1mm, (Vol. resistivity test) rectangle shaped","Sarvi, Ali; Sundararaj, Uttandaraman , Synthetic Metals , 194 , 109-117 (2014)",,"[PS] Styron;666D;America Styrenics, MFI=7.5g/10min, Mw=200000, Tg=100C, [MWCNT] Nanocyl;NC7000, av. diam.=9.5nm, av. length=1.5micron, sp. surface area=250-300m2/g (reported)","PS granules and MWCNTs dry-mixed, then melt mixed at 250C for 15min using a novel custom-built miniature mixer (APAM, Ref.20)",,,,,,,,,,,,,,,,,,,,,,,,,Weak dispersion and weak distribution of MWCNTs observed (Optical micrographs),,,,,,,,,,,,,,,,,,,,,,,,,,,,,,,,,,,,,2e-13,-12.69897000433602,UR type probe used at 100V,Taken from the Fig.2,Hiresta UP resistivity meter (Mitsubishi Chemical Co.),,"t=1mm, (Vol. resistivity test) rectangle shaped",0.001,-3.0
48505-11-1-1,P020001,polystyrene,Homopolymer,"Polystyrenes, Polyvinyls",C8H8,104.15,,"linear,Thermoplastic,Semiconductive&Nanocomposite",Composite,MWCNT;wt%;1.0;nanotube,"250C, 40MPa, 20min",Sheet,"t=1mm, (Vol. resistivity test) rectangle shaped","Sarvi, Ali; Sundararaj, Uttandaraman , Synthetic Metals , 194 , 109-117 (2014)",,"[PS] Styron;666D;America Styrenics, MFI=7.5g/10min, Mw=200000, Tg=100C, [MWCNT] Nanocyl;NC7000, av. diam.=9.5nm, av. length=1.5micron, sp. surface area=250-300m2/g (reported)","PS granules and MWCNTs dry-mixed, then melt mixed at 250C for 15min using a novel custom-built miniature mixer (APAM, Ref.20)",,,,,,,,,,,,,,,,,,,,,,,,,,,,,,,,,,,,,,,,,,,,,,,,,,,,,,,,,,,,,,1.2e-07,-6.920818753952375,UR type probe used at 100V,Taken from the Fig.2,Hiresta UP resistivity meter (Mitsubishi Chemical Co.),,"t=1mm, (Vol. resistivity test) rectangle shaped",0.001,-3.0
48505-12-1-1,P020001,polystyrene,Homopolymer,"Polystyrenes, Polyvinyls",C8H8,104.15,,"linear,Thermoplastic,Semiconductive&Nanocomposite",Composite,MWCNT;wt%;1.2;nanotube,"250C, 40MPa, 20min",Sheet,"t=1mm, (Vol. resistivity test) rectangle shaped","Sarvi, Ali; Sundararaj, Uttandaraman , Synthetic Metals , 194 , 109-117 (2014)",,"[PS] Styron;666D;America Styrenics, MFI=7.5g/10min, Mw=200000, Tg=100C, [MWCNT] Nanocyl;NC7000, av. diam.=9.5nm, av. length=1.5micron, sp. surface area=250-300m2/g (reported)","MWCNT/DMF dispersion mixed with PS/DMF soln., the mixt. pptd. with MeOH, the obtained powder dried in vacuo at 80C for 24h",,,,,,,,,,,,,,,,,,,,,,,,,,,,,,,,,,,,,,,,,,,,,,,,,,,,,,,,,,,,,,0.0006,-3.2218487496163566,Four-pin probe used,Taken from the Fig.2,Loresta GP resistivity meter (Mitsubishi Chemical Co.),,"t=1mm, (Vol. resistivity test) rectangle shaped",0.001,-3.0
48505-12-1-2,P020001,polystyrene,Homopolymer,"Polystyrenes, Polyvinyls",C8H8,104.15,,"linear,Thermoplastic,Semiconductive&Nanocomposite",Composite,MWCNT;wt%;1.2;nanotube,"250C, 40MPa, 20min",Sheet,"t=1mm, (Vol. resistivity test) rectangle shaped","Sarvi, Ali; Sundararaj, Uttandaraman , Synthetic Metals , 194 , 109-117 (2014)",,"[PS] Styron;666D;America Styrenics, MFI=7.5g/10min, Mw=200000, Tg=100C, [MWCNT] Nanocyl;NC7000, av. diam.=9.5nm, av. length=1.5micron, sp. surface area=250-300m2/g (reported)","PS granules and MWCNTs dry-mixed, then melt mixed at 250C for 15min using a novel custom-built miniature mixer (APAM, Ref.20)",,,,,,,,,,,,,,,,,,,,,,,,,,,,,,,,,,,,,,,,,,,,,,,,,,,,,,,,,,,,,,2e-07,-6.698970004336019,UR type probe used at 100V,Taken from the Fig.2,Hiresta UP resistivity meter (Mitsubishi Chemical Co.),,"t=1mm, (Vol. resistivity test) rectangle shaped",0.001,-3.0
48505-13-1-1,P020001,polystyrene,Homopolymer,"Polystyrenes, Polyvinyls",C8H8,104.15,,"linear,Thermoplastic,Semiconductive&Nanocomposite",Composite,MWCNT;wt%;2.5;nanotube,"250C, 40MPa, 20min",Sheet,"t=1mm, (Vol. resistivity test) rectangle shaped","Sarvi, Ali; Sundararaj, Uttandaraman , Synthetic Metals , 194 , 109-117 (2014)",,"[PS] Styron;666D;America Styrenics, MFI=7.5g/10min, Mw=200000, Tg=100C, [MWCNT] Nanocyl;NC7000, av. diam.=9.5nm, av. length=1.5micron, sp. surface area=250-300m2/g (reported)","MWCNT/DMF dispersion mixed with PS/DMF soln., the mixt. pptd. with MeOH, the obtained powder dried in vacuo at 80C for 24h",,,,,,,,,,,,,,,,,,,,,,,,,,,,,,,,,,,,,,,,,,,,,,,,,,,,,,,,,,,,,,0.002,-2.6989700043360187,Four-pin probe used,Taken from the Fig.2,Loresta GP resistivity meter (Mitsubishi Chemical Co.),,"t=1mm, (Vol. resistivity test) rectangle shaped",0.001,-3.0
48505-13-1-2,P020001,polystyrene,Homopolymer,"Polystyrenes, Polyvinyls",C8H8,104.15,,"linear,Thermoplastic,Semiconductive&Nanocomposite",Composite,MWCNT;wt%;2.5;nanotube,"250C, 40MPa, 20min",Sheet,"t=1mm, (Vol. resistivity test) rectangle shaped","Sarvi, Ali; Sundararaj, Uttandaraman , Synthetic Metals , 194 , 109-117 (2014)",,"[PS] Styron;666D;America Styrenics, MFI=7.5g/10min, Mw=200000, Tg=100C, [MWCNT] Nanocyl;NC7000, av. diam.=9.5nm, av. length=1.5micron, sp. surface area=250-300m2/g (reported)","PS granules and MWCNTs dry-mixed, then melt mixed at 250C for 15min using a novel custom-built miniature mixer (APAM, Ref.20)",,,,,,,,,,,,,,,,,,,,,,,,,,,,,,,,,,,,,,,,,,,,,,,,,,,,,,,,,,,,,,0.0002,-3.6989700043360174,Four-pin probe used,Taken from the Fig.2,Loresta GP resistivity meter (Mitsubishi Chemical Co.),,"t=1mm, (Vol. resistivity test) rectangle shaped",0.001,-3.0
48768-11-1-1,P150011,poly(bisphenol A carbonate),Homopolymer,Polycarbonates/thiocarbonates,C16H14O3,254.28,,linear,Composite,graphene;vol%;1.7;,Compression-molded at 265C for 20min using vacuum hot-press,Sheet,,"Ma, Hui-Ling; Zhang, Hao-Bin; Li, Xiaofeng; Zhi, Xin; Liao, Yong-Fei; Yu, Zhong-Zhen , Industrial & Engineering Chemistry Research , 53 , 12 , 4697-4703 (2014)",,"[poly carbonate (PC)] obtained from Bayer Company, [graphene] prepared by thermal exfoliation and reduction of graphene oxide(GO) at 1050C, [GO] prepared by oxidation of natural graphite flake (ca. 1.3micron)","PC and graphene separately dispersed in CH2Cl2 by ultrasonication, then graphene suspension mixed with PC soln.  by  stirring mechanically for 2h, subsequently poured into Petri dish, finally air-dried at 80C for 12h and vacuum-dried at 120C for another 12h",,,,,,,,,,,,,,,,,,,,,,,,,,,,,,,,,,,,,,,,,,,,,,,,,,,,,,,,,,,,,,0.003,-2.5228787452803374,,"Volume cond., taken from the Fig. 6",Four-probe resistivity meter,,,,
