Repository: shimakawa-hvg/expt-group-partitioning

# expt-group-partitioning
"Prevention of Leakage in Machine Learning Prediction for Polymer Composite Properties" 

Hajime Shimakawa, Akiko Kumada, and Masahiro Sato

Department of Electrical Engineering & Information Systems, School of Engineering, 
The University of Tokyo, 7-3-1 Hongo, Bunkyo-ku, 113-8656, Tokyo, Japan

## Content
- ```data_EC.csv```: csv file for data used in EC prediction.
- ```data_TC.csv```: csv file for data used in TC prediction.
- ```make_expt_id.ipynb```: jupyternotebook for making expt-id from reference information.
- ```sample_detail_EC.csv```: csv file for sample details used to make expt-id.

File: sample_detail_EC.csv (part 31 of 37)
48768-12-1-1,P150011,poly(bisphenol A carbonate),Homopolymer,Polycarbonates/thiocarbonates,C16H14O3,254.28,,linear,Composite,graphene;vol%;1.7;,Compression-molded at 265C for 20min using vacuum hot-press,Sheet,,"Ma, Hui-Ling; Zhang, Hao-Bin; Li, Xiaofeng; Zhi, Xin; Liao, Yong-Fei; Yu, Zhong-Zhen , Industrial & Engineering Chemistry Research , 53 , 12 , 4697-4703 (2014)",,"[poly carbonate (PC)] obtained from Bayer Company, [graphene] prepared by thermal exfoliation and reduction of graphene oxide(GO) at 1050C, [GO] prepared by oxidation of natural graphite flake (ca. 1.3micron)","PC and graphene separately dispersed in CH2Cl2 by ultrasonication, then graphene suspension mixed with PC soln.  by  stirring mechanically for 2h, subsequently poured into Petri dish, finally air-dried at 80C for 12h and vacuum-dried at 120C for another 12h",,,,,,,,,,,,,,,,,,,,,,,,,,,,,,,,,,,,,,,,,,,,,,,,,,,,,,"Saturated with supercritical CO2 as foaming agent at 100C and 13.8MPa for 6h in the mold, then high pressure rapidly released and foamed at 170C for 60s",,,,,,,,0.0003,-3.5228787452803374,,"Volume cond., taken from the Fig. 6",Four-probe resistivity meter,,,,
48768-13-1-1,P150011,poly(bisphenol A carbonate),Homopolymer,Polycarbonates/thiocarbonates,C16H14O3,254.28,,linear,Composite,p-phenylenediamine functionalized and reduced graphene oxide (GO-PPD);vol%;1.5;,Compression-molded at 265C for 20min using vacuum hot-press,Sheet,,"Ma, Hui-Ling; Zhang, Hao-Bin; Li, Xiaofeng; Zhi, Xin; Liao, Yong-Fei; Yu, Zhong-Zhen , Industrial & Engineering Chemistry Research , 53 , 12 , 4697-4703 (2014)",,"[poly carbonate (PC)] obtained from Bayer Company, [GO-PPD] prepared by simultaneous functionalization and reduction of graphene oxide(GO) with p-phenylenediamine(PPD) at 95C for 3h, [GO] prepared by oxidation of natural graphite flake (ca. 1.3micron)","PC and GO-PPD separately dispersed in CH2Cl2 by ultrasonication, then graphene suspension mixed with PC soln.  by stirring mechanically for 2h, subsequently poured into Petri dish, finally air-dried at 80C for 12h and vacuum-dried at 120C for another 12h",,,,,,,,,,,,,,,,,,,,,,,,,,,,,,,,,,,,,,,,,,,,,,,,,,,,,,,,,,,,,,0.001,-3.0,,"Volume cond., taken from the Fig. 6",Four-probe resistivity meter,,,,
48768-14-1-1,P150011,poly(bisphenol A carbonate),Homopolymer,Polycarbonates/thiocarbonates,C16H14O3,254.28,,linear,Composite,p-phenylenediamine functionalized and reduced graphene oxide(GO-PPD);vol%;1.1;,Compression-molded at 265C for 20min using vacuum hot-press,Sheet,,"Ma, Hui-Ling; Zhang, Hao-Bin; Li, Xiaofeng; Zhi, Xin; Liao, Yong-Fei; Yu, Zhong-Zhen , Industrial & Engineering Chemistry Research , 53 , 12 , 4697-4703 (2014)",,"[poly carbonate (PC)] obtained from Bayer Company, [GO-PPD] prepared by simultaneous functionalization and reduction of graphene oxide(GO) with p-phenylenediamine(PPD) at 95C for 3h, [GO] prepared by oxidation of natural graphite flake (ca. 1.3micron)","PC and graphene separately dispersed in CH2Cl2 by ultrasonication, then graphene suspension mixed with PC soln.  by  stirring mechanically for 2h, subsequently poured into Petri dish, finally air-dried at 80C for 12h and vacuum-dried at 120C for another 12h",,,,,,,,,,,,,,,,,,,,,,,,,,,,,,,,,,,,,,,,,,,,,,,,,,,,,,"Saturated with supercritical CO2 as foaming agent at 100C and 13.8MPa for 6h in the mold, then high pressure rapidly released and foamed at 170C for 60s",,,,,,,,0.0002,-3.6989700043360174,,"Volume cond., taken from the Fig. 6",Four-probe resistivity meter,,,,
48823-6-1-1,P040048,poly(methyl methacrylate),Homopolymer,"Polyacrylics, Polyvinyls",C5H8O2,100.12,,linear,Composite,colloidal graphite;wt%;5;,"Compression-molded at 190C and 10MPa, then cooled instantly under pressure to RT",Sheet,(electric cond. )40*40*0.4mm3,"Xue, Bai; Feng, Tingting; Zhou, Shengtai; Bao, Jianjun , Journal of Polymer Research , 21 , 3 , 373/1 (2014)",,"[poly(methyl methacrylate) (PMMA)] obtained from Atofina Corp., Mw=1.4E(4), density=1.18g/cm3, [colloidal graphite] obtained from Qingdao Zihe Graphite Co., Ltd, particle size ca. 6micron",Mixed at 190C and 50rpm for 10min using Brabender internal mixer,,,,,,,,,,,,,,,,,,,,,,,,,,,,,,,,,,,,,,,,,,,,,,,,,,,,,,,,,,,,,,1.4e-15,-14.853871964321762,23 [C],Taken from the Fig. 6,Four-point probe resistivity determiner,23.0,(electric cond. )40*40*0.4mm3,0.0004,-3.3979400086720375
48823-7-1-1,P040048,poly(methyl methacrylate),Homopolymer,"Polyacrylics, Polyvinyls",C5H8O2,100.12,,linear,Composite,colloidal graphite;wt%;10;,"Compression-molded at 190C and 10MPa, then cooled instantly under pressure to RT",Sheet,(electric cond. )40*40*0.4mm3,"Xue, Bai; Feng, Tingting; Zhou, Shengtai; Bao, Jianjun , Journal of Polymer Research , 21 , 3 , 373/1 (2014)",,"[poly(methyl methacrylate) (PMMA)] obtained from Atofina Corp., Mw=1.4E(4), density=1.18g/cm3, [colloidal graphite] obtained from Qingdao Zihe Graphite Co., Ltd, particle size ca. 6micron",Mixed at 190C and 50rpm for 10min using Brabender internal mixer,,,,,,,,,,,,,,,,,,,,,,,,,,,,,,,,,,,,,,,,,,,,,,,,,,,,,,,,,,,,,,4.6e-13,-12.337242168318426,23 [C],Taken from the Fig. 6,Four-point probe resistivity determiner,23.0,(electric cond. )40*40*0.4mm3,0.0004,-3.3979400086720375
48823-8-1-1,P040048,poly(methyl methacrylate),Homopolymer,"Polyacrylics, Polyvinyls",C5H8O2,100.12,,linear,Composite,colloidal graphite;wt%;20;,"Compression-molded at 190C and 10MPa, then cooled instantly under pressure to RT",Sheet,(electric cond. )40*40*0.4mm3,"Xue, Bai; Feng, Tingting; Zhou, Shengtai; Bao, Jianjun , Journal of Polymer Research , 21 , 3 , 373/1 (2014)",,"[poly(methyl methacrylate) (PMMA)] obtained from Atofina Corp., Mw=1.4E(4), density=1.18g/cm3, [colloidal graphite] obtained from Qingdao Zihe Graphite Co., Ltd, particle size ca. 6micron",Mixed at 190C and 50rpm for 10min using Brabender internal mixer,,,,,,,,,,,,,,,,,,,,,,,,,,,,,,,,,,,,,,,,,,,,,,,,,,,,,,,,,,,,,,3.2e-11,-10.494850021680094,23 [C],Taken from the Fig. 6,Four-point probe resistivity determiner,23.0,(electric cond. )40*40*0.4mm3,0.0004,-3.3979400086720375
48823-9-1-1,P040048,poly(methyl methacrylate),Homopolymer,"Polyacrylics, Polyvinyls",C5H8O2,100.12,,"linear,Electroconductive",Composite,colloidal graphite;wt%;30;,"Compression-molded at 190C and 10MPa, then cooled instantly under pressure to RT",Sheet,(electric cond. )40*40*0.4mm3,"Xue, Bai; Feng, Tingting; Zhou, Shengtai; Bao, Jianjun , Journal of Polymer Research , 21 , 3 , 373/1 (2014)",,"[poly(methyl methacrylate) (PMMA)] obtained from Atofina Corp., Mw=1.4E(4), density=1.18g/cm3, [colloidal graphite] obtained from Qingdao Zihe Graphite Co., Ltd, particle size ca. 6micron",Mixed at 190C and 50rpm for 10min using Brabender internal mixer,,,,,,,,,,,,,,,,,,,,,,,,,,,,,,,,,,,,,,,,,,,,,,,,,,,,,,,,,,,,,,8.8e-09,-8.05551732784983,23 [C],Taken from the Fig. 6,Four-point probe resistivity determiner,23.0,(electric cond. )40*40*0.4mm3,0.0004,-3.3979400086720375
48831-2-1-2,P460064,polyaniline,Homopolymer,Polyimines,C6H5N,91.11,,"linear,Electroconductive",Composite,c-MWCNT;wt%;0.5,,Pellet,t = 0.3-0.5 mm,"Kar, Pradip; Choudhury, Arup , Advances in Polymer Technology , 32 , S1 , E760 (2013)",,"1,v/v), [pristine MWCNT] diam. = 10-15 nm, length = 0.1-10 micron, d. = 1.7-2.1 g/cc, obtained from Aldrich (USA)",,,,,,,,,aniline,polycondensation,solution polymn.,,,chemical oxidative,,"aq. ammonium persulfate, c-MWCNT","PANI/c-MWCNT synthesized by in situ chemical oxidation polymn. of aniline in the presence of c-MWCTs; MWCNT ultrasonicated in deionized water for 2h, then aniline added to aq. suspension of c-MWCNT, subsequently vigorously stirred for 1h, finally aq. ammonium persulfate added dropwise into above soln. and allowed to react at 5C for 12h under stirring","Green ppt. filtered and washed throughly with deionized water, followed by drying",,,water,,,,,,,,,,,,,,,,,,,,,,,,,,,,,,,,,,,,,,,,,,0.0097,-2.0132282657337552,"23 [C] , 10k Hz, Keithley",AC conductivity,Four-point probe system,23.0,t = 0.3-0.5 mm,0.0004,-3.3979400086720375
48831-3-1-2,P460064,polyaniline,Homopolymer,Polyimines,C6H5N,91.11,,"linear,Electroconductive",Composite,c-MWCNT;wt%;1,,Pellet,t = 0.3-0.5 mm,"Kar, Pradip; Choudhury, Arup , Advances in Polymer Technology , 32 , S1 , E760 (2013)",,"1,v/v), [pristine MWCNT] diam. = 10-15 nm, length = 0.1-10 micron, d. = 1.7-2.1 g/cc, obtained from Aldrich (USA)",,,,,,,,,aniline,polycondensation,solution polymn.,,,chemical oxidative,,"aq. ammonium persulfate, c-MWCNT","PANI/c-MWCNT synthesized by in situ chemical oxidation polymn. of aniline in the presence of c-MWCTs; MWCNT ultrasonicated in deionized water for 2h, then aniline added to aq. suspension of c-MWCNT, subsequently vigorously stirred for 1h, finally aq. ammonium persulfate added dropwise into above soln. and allowed to react at 5C for 12h under stirring","Green ppt. filtered and washed throughly with deionized water, followed by drying",,,water,,,,,,,,,,,,,,,,,,,,,,,,,,,,,,,,,,,,,,,,,,0.036,-1.4436974992327127,"23 [C] , 10k Hz, Keithley",AC conductivity,Four-point probe system,23.0,t = 0.3-0.5 mm,0.0004,-3.3979400086720375
48831-4-1-2,P460064,polyaniline,Homopolymer,Polyimines,C6H5N,91.11,,"linear,Electroconductive",Composite,c-MWCNT;wt%;2,,Pellet,t = 0.3-0.5 mm,"Kar, Pradip; Choudhury, Arup , Advances in Polymer Technology , 32 , S1 , E760 (2013)",,"1,v/v), [pristine MWCNT] diam. = 10-15 nm, length = 0.1-10 micron, d. = 1.7-2.1 g/cc, obtained from Aldrich (USA)",,,,,,,,,aniline,polycondensation,solution polymn.,,,chemical oxidative,,"aq. ammonium persulfate, c-MWCNT","PANI/c-MWCNT synthesized by in situ chemical oxidation polymn. of aniline in the presence of c-MWCTs; MWCNT ultrasonicated in deionized water for 2h, then aniline added to aq. suspension of c-MWCNT, subsequently vigorously stirred for 1h, finally aq. ammonium persulfate added dropwise into above soln. and allowed to react at 5C for 12h under stirring","Green ppt. filtered and washed throughly with deionized water, followed by drying",,,water,,,,,,,,,,,,,,,,,,,,,,,,,,,,,,,,,,,,,,,,,,0.091,-1.0409586076789064,"23 [C] , 10k Hz, Keithley",AC conductivity,Four-point probe system,23.0,t = 0.3-0.5 mm,0.0004,-3.3979400086720375
48831-5-1-2,P460064,polyaniline,Homopolymer,Polyimines,C6H5N,91.11,,"linear,Electroconductive",Composite,c-MWCNT;wt%;3,,Pellet,t = 0.3-0.5 mm,"Kar, Pradip; Choudhury, Arup , Advances in Polymer Technology , 32 , S1 , E760 (2013)",,"1,v/v), [pristine MWCNT] diam. = 10-15 nm, length = 0.1-10 micron, d. = 1.7-2.1 g/cc, obtained from Aldrich (USA)",,,,,,,,,aniline,polycondensation,solution polymn.,,,chemical oxidative,,"aq. ammonium persulfate, c-MWCNT","PANI/c-MWCNT synthesized by in situ chemical oxidation polymn. of aniline in the presence of c-MWCTs; MWCNT ultrasonicated in deionized water for 2h, then aniline added to aq. suspension of c-MWCNT, subsequently vigorously stirred for 1h, finally aq. ammonium persulfate added dropwise into above soln. and allowed to react at 5C for 12h under stirring","Green ppt. filtered and washed throughly with deionized water, followed by drying",,,water,,,,,,,,,,,,,,,,,,,,,,,,,,,,,,,,,,,,,,,,,,0.14,-0.8538719643217619,"23 [C] , 10k Hz, Keithley",AC conductivity,Four-point probe system,23.0,t = 0.3-0.5 mm,0.0004,-3.3979400086720375
49001-2-1-1,P150011,poly(bisphenol A carbonate),Homopolymer,Polycarbonates/thiocarbonates,C16H14O3,254.28,,"linear,Thermoplastic,Semiconductive&Thermostable&Nanocomposite",Composite,MWCNT (AR313);wt%;0.25;nanotube,"280C, 100kN, 5min",Film,"t=0.3-0.4mm, (DMA) ca.30*5.5*0.5mm"," Polymer Physics , 52 , 1 , 73-83 (2014)",,"[PC] Makrolon;2600;Bayer MaterialScience AG, MFR(300C, 1.2kg)=12cm3/10min, [MWCNT (AR313)] supplied by SouthWest Nanotechnologies, diam.=9.9nm, l=3.1micron, aspect ratio=313, BET surface area=234m2/g, total acidic sites=1.14E(-4)mol/m2 (reported)","Pre-dried PC and MWCNT melt mixed at 280C and 200rpm for 5min under N2 using twin-screw micro compounder, then pelletized",,,,,,,,,,,,,,,,,,,,,,,,,,,,,,,,,,,,,,,,,,,,,,,,,,,,,,,,,,,,,,0.0005,-3.3010299956639813,,"Taken from the Fig.2(a), percolation threshold (Pc)=0.20wt%",Four-point probe method,,"t=0.3-0.4mm, (DMA) ca.30*5.5*0.5mm",0.00035,-3.4559319556497243
49001-3-1-1,P150011,poly(bisphenol A carbonate),Homopolymer,Polycarbonates/thiocarbonates,C16H14O3,254.28,,"linear,Thermoplastic,Semiconductive&Thermostable&Nanocomposite",Composite,MWCNT (AR313);wt%;0.75;nanotube,"280C, 100kN, 5min",Film,"t=0.3-0.4mm, (DMA) ca.30*5.5*0.5mm"," Polymer Physics , 52 , 1 , 73-83 (2014)",,"[PC] Makrolon;2600;Bayer MaterialScience AG, MFR(300C, 1.2kg)=12cm3/10min, [MWCNT (AR313)] supplied by SouthWest Nanotechnologies, diam.=9.9nm, l=3.1micron, aspect ratio=313, BET surface area=234m2/g, total acidic sites=1.14E(-4)mol/m2 (reported)","Pre-dried PC and MWCNT melt mixed at 280C and 200rpm for 5min under N2 using twin-screw micro compounder, then pelletized",,,,,,,,,,,,,,,,,,,,,,,,,,,,,,,,,,,,,,,,,,,,,,,,,,,,,,,,,,,,,,0.06,-1.2218487496163564,,"Taken from the Fig.2(a), percolation threshold (Pc)=0.20wt%",Four-point probe method,,"t=0.3-0.4mm, (DMA) ca.30*5.5*0.5mm",0.00035,-3.4559319556497243
49001-4-1-1,P150011,poly(bisphenol A carbonate),Homopolymer,Polycarbonates/thiocarbonates,C16H14O3,254.28,,"linear,Thermoplastic,Semiconductive&Thermostable&Nanocomposite",Composite,MWCNT (AR313);wt%;1.0;nanotube,"280C, 100kN, 5min",Film,t=0.3-0.4mm," Polymer Physics , 52 , 1 , 73-83 (2014)",,"[PC] Makrolon;2600;Bayer MaterialScience AG, MFR(300C, 1.2kg)=12cm3/10min, [MWCNT (AR313)] supplied by SouthWest Nanotechnologies, diam.=9.9nm, l=3.1micron, aspect ratio=313, BET surface area=234m2/g, total acidic sites=1.14E(-4)mol/m2 (reported)","Pre-dried PC and MWCNT melt mixed at 280C and 200rpm for 5min under N2 using twin-screw micro compounder, then pelletized",,,,,,,,,,,,,,,,,,,,,,,,,,,,,,,,,,,,,,,,,,,,,,,,,,,,,,,,,,,,,,0.1,-1.0,,"Taken from the Fig.2(a), percolation threshold (Pc)=0.20wt%",Four-point probe method,,t=0.3-0.4mm,0.00035,-3.4559319556497243
49001-5-1-1,P150011,poly(bisphenol A carbonate),Homopolymer,Polycarbonates/thiocarbonates,C16H14O3,254.28,,"linear,Thermoplastic,Semiconductive&Thermostable&Nanocomposite",Composite,MWCNT (AR313);wt%;1.5;nanotube,"280C, 100kN, 5min",Film,t=0.3-0.4mm," Polymer Physics , 52 , 1 , 73-83 (2014)",,"[PC] Makrolon;2600;Bayer MaterialScience AG, MFR(300C, 1.2kg)=12cm3/10min, [MWCNT (AR313)] supplied by SouthWest Nanotechnologies, diam.=9.9nm, l=3.1micron, aspect ratio=313, BET surface area=234m2/g, total acidic sites=1.14E(-4)mol/m2 (reported)","Pre-dried PC and MWCNT melt mixed at 280C and 200rpm for 5min under N2 using twin-screw micro compounder, then pelletized",,,,,,,,,,,,,,,,,,,,,,,,,,,,,,,,,,,,,,,,,,,,,,,,,,,,,,,,,,,,,,0.2,-0.6989700043360187,,"Taken from the Fig.2(a), percolation threshold (Pc)=0.20wt%",Four-point probe method,,t=0.3-0.4mm,0.00035,-3.4559319556497243
49001-6-1-1,P150011,poly(bisphenol A carbonate),Homopolymer,Polycarbonates/thiocarbonates,C16H14O3,254.28,,"linear,Thermoplastic,Semiconductive&Thermostable&Nanocomposite",Composite,MWCNT (AR313);wt%;3.0;nanotube,"280C, 100kN, 5min",Film,"t=0.3-0.4mm, (DMA) ca.30*5.5*0.5mm"," Polymer Physics , 52 , 1 , 73-83 (2014)",,"[PC] Makrolon;2600;Bayer MaterialScience AG, MFR(300C, 1.2kg)=12cm3/10min, [MWCNT (AR313)] supplied by SouthWest Nanotechnologies, diam.=9.9nm, l=3.1micron, aspect ratio=313, BET surface area=234m2/g, total acidic sites=1.14E(-4)mol/m2 (reported)","Pre-dried PC and MWCNT melt mixed at 280C and 200rpm for 5min under N2 using twin-screw micro compounder, then pelletized",,,,,,,,,,,,,,,,,,,,,,,,,Relatively homogeneous dispersion of MWCNT nanotubes observed in the composite (TEM),,,,,,,,,,,,,,,,,,,,,,,,,,,,,,,,,,,,,0.6,-0.2218487496163564,,"Taken from the Fig.2(a), percolation threshold (Pc)=0.20wt%",Four-point probe method,,"t=0.3-0.4mm, (DMA) ca.30*5.5*0.5mm",0.00035,-3.4559319556497243
49001-7-1-1,P150011,poly(bisphenol A carbonate),Homopolymer,Polycarbonates/thiocarbonates,C16H14O3,254.28,,"linear,Thermoplastic,Semiconductive&Thermostable&Nanocomposite",Composite,MWCNT (AR474);wt%;0.25;nanotube,"280C, 100kN, 5min",Film,"t=0.3-0.4mm, (DMA) ca.30*5.5*0.5mm"," Polymer Physics , 52 , 1 , 73-83 (2014)",,"[PC] Makrolon;2600;Bayer MaterialScience AG, MFR(300C, 1.2kg)=12cm3/10min, [MWCNT (AR474)] SMW-200;SouthWest Nanotechnologies, diam.=9.5nm, l=4.5micron, aspect ratio=474, BET surface area=220m2/g, total acidic sites=1.02E(-4)mol/m2 (reported)","Pre-dried PC and MWCNT melt mixed at 280C and 200rpm for 5min under N2 using twin-screw micro compounder, then pelletized",,,,,,,,,,,,,,,,,,,,,,,,,,,,,,,,,,,,,,,,,,,,,,,,,,,,,,,,,,,,,,0.002,-2.6989700043360187,,"Taken from the Fig.2(a), percolation threshold (Pc)=0.20wt%",Four-point probe method,,"t=0.3-0.4mm, (DMA) ca.30*5.5*0.5mm",0.00035,-3.4559319556497243
49001-8-1-1,P150011,poly(bisphenol A carbonate),Homopolymer,Polycarbonates/thiocarbonates,C16H14O3,254.28,,"linear,Thermoplastic,Semiconductive&Thermostable&Nanocomposite",Composite,MWCNT (AR474);wt%;0.75;nanotube,"280C, 100kN, 5min",Film,"t=0.3-0.4mm, (DMA) ca.30*5.5*0.5mm"," Polymer Physics , 52 , 1 , 73-83 (2014)",,"[PC] Makrolon;2600;Bayer MaterialScience AG, MFR(300C, 1.2kg)=12cm3/10min, [MWCNT (AR474)] SMW-200;SouthWest Nanotechnologies, diam.=9.5nm, l=4.5micron, aspect ratio=474, BET surface area=220m2/g, total acidic sites=1.02E(-4)mol/m2 (reported)","Pre-dried PC and MWCNT melt mixed at 280C and 200rpm for 5min under N2 using twin-screw micro compounder, then pelletized",,,,,,,,,,,,,,,,,,,,,,,,,,,,,,,,,,,,,,,,,,,,,,,,,,,,,,,,,,,,,,0.07,-1.154901959985743,,"Taken from the Fig.2(a), percolation threshold (Pc)=0.20wt%",Four-point probe method,,"t=0.3-0.4mm, (DMA) ca.30*5.5*0.5mm",0.00035,-3.4559319556497243
49001-9-1-1,P150011,poly(bisphenol A carbonate),Homopolymer,Polycarbonates/thiocarbonates,C16H14O3,254.28,,"linear,Thermoplastic,Semiconductive&Thermostable&Nanocomposite",Composite,MWCNT (AR474);wt%;1.0;nanotube,"280C, 100kN, 5min",Film,t=0.3-0.4mm," Polymer Physics , 52 , 1 , 73-83 (2014)",,"[PC] Makrolon;2600;Bayer MaterialScience AG, MFR(300C, 1.2kg)=12cm3/10min, [MWCNT (AR474)] SMW-200;SouthWest Nanotechnologies, diam.=9.5nm, l=4.5micron, aspect ratio=474, BET surface area=220m2/g, total acidic sites=1.02E(-4)mol/m2 (reported)","Pre-dried PC and MWCNT melt mixed at 280C and 200rpm for 5min under N2 using twin-screw micro compounder, then pelletized",,,,,,,,,,,,,,,,,,,,,,,,,,,,,,,,,,,,,,,,,,,,,,,,,,,,,,,,,,,,,,0.1,-1.0,,"Taken from the Fig.2(a), percolation threshold (Pc)=0.20wt%",Four-point probe method,,t=0.3-0.4mm,0.00035,-3.4559319556497243
49001-10-1-1,P150011,poly(bisphenol A carbonate),Homopolymer,Polycarbonates/thiocarbonates,C16H14O3,254.28,,"linear,Thermoplastic,Semiconductive&Thermostable&Nanocomposite",Composite,MWCNT (AR474);wt%;1.5;nanotube,"280C, 100kN, 5min",Film,"t=0.3-0.4mm, (DMA) ca.30*5.5*0.5mm"," Polymer Physics , 52 , 1 , 73-83 (2014)",,"[PC] Makrolon;2600;Bayer MaterialScience AG, MFR(300C, 1.2kg)=12cm3/10min, [MWCNT (AR474)] SMW-200;SouthWest Nanotechnologies, diam.=9.5nm, l=4.5micron, aspect ratio=474, BET surface area=220m2/g, total acidic sites=1.02E(-4)mol/m2 (reported)","Pre-dried PC and MWCNT melt mixed at 280C and 200rpm for 5min under N2 using twin-screw micro compounder, then pelletized",,,,,,,,,,,,,,,,,,,,,,,,,,,,,,,,,,,,,,,,,,,,,,,,,,,,,,,,,,,,,,0.2,-0.6989700043360187,,"Taken from the Fig.2(a), percolation threshold (Pc)=0.20wt%",Four-point probe method,,"t=0.3-0.4mm, (DMA) ca.30*5.5*0.5mm",0.00035,-3.4559319556497243
49001-11-1-1,P150011,poly(bisphenol A carbonate),Homopolymer,Polycarbonates/thiocarbonates,C16H14O3,254.28,,"linear,Thermoplastic,Semiconductive&Thermostable&Nanocomposite",Composite,MWCNT (AR474);wt%;3.0;nanotube,"280C, 100kN, 5min",Film,"t=0.3-0.4mm, (DMA) ca.30*5.5*0.5mm"," Polymer Physics , 52 , 1 , 73-83 (2014)",,"[PC] Makrolon;2600;Bayer MaterialScience AG, MFR(300C, 1.2kg)=12cm3/10min, [MWCNT (AR474)] SMW-200;SouthWest Nanotechnologies, diam.=9.5nm, l=4.5micron, aspect ratio=474, BET surface area=220m2/g, total acidic sites=1.02E(-4)mol/m2 (reported)","Pre-dried PC and MWCNT melt mixed at 280C and 200rpm for 5min under N2 using twin-screw micro compounder, then pelletized",,,,,,,,,,,,,,,,,,,,,,,,,Relatively homogeneous dispersion of MWCNT nanotubes observed in the composite (TEM),,,,,,,,,,,,,,,,,,,,,,,,,,,,,,,,,,,,,0.6,-0.2218487496163564,,"Taken from the Fig.2(a), percolation threshold (Pc)=0.20wt%",Four-point probe method,,"t=0.3-0.4mm, (DMA) ca.30*5.5*0.5mm",0.00035,-3.4559319556497243
49001-12-1-1,P150011,poly(bisphenol A carbonate),Homopolymer,Polycarbonates/thiocarbonates,C16H14O3,254.28,,"linear,Thermoplastic,Semiconductive&Thermostable&Nanocomposite",Composite,MWCNT (AR94);wt%;0.25;nanotube,"280C, 100kN, 5min",Film,"t=0.3-0.4mm, (Elec. cond.) 90*60*0.3mm"," Polymer Physics , 52 , 1 , 73-83 (2014)",,"[PC] Makrolon;2600;Bayer MaterialScience AG, MFR(300C, 1.2kg)=12cm3/10min, [MWCNT (AR94)] SMW-100;SouthWest Nanotechnologies, diam.=7.8nm, l=0.74micron, aspect ratio=94, BET surface area=250m2/g, total acidic sites=9.9E(-5)mol/m2 (reported)","Pre-dried PC and MWCNT melt mixed at 280C and 200rpm for 2.5min under N2 using twin-screw micro compounder, then pelletized",,,,,,,,,,,,,,,,,,,,,,,,,,,,,,,,,,,,,,,,,,,,,,,,,,,,,,,,,,,,,,1e-17,-17.0,,"Taken from the Fig.2(b), percolation threshold (Pc)=0.375wt%",Agilent 4339B High Resistance Meter,,"t=0.3-0.4mm, (Elec. cond.) 90*60*0.3mm",0.00035,-3.4559319556497243
49001-13-1-1,P150011,poly(bisphenol A carbonate),Homopolymer,Polycarbonates/thiocarbonates,C16H14O3,254.28,,"linear,Thermoplastic,Semiconductive&Thermostable&Nanocomposite",Composite,MWCNT (AR94);wt%;0.375;nanotube,"280C, 100kN, 5min",Film,"t=0.3-0.4mm, (Elec. cond.) 90*60*0.3mm"," Polymer Physics , 52 , 1 , 73-83 (2014)",,"[PC] Makrolon;2600;Bayer MaterialScience AG, MFR(300C, 1.2kg)=12cm3/10min, [MWCNT (AR94)] SMW-100;SouthWest Nanotechnologies, diam.=7.8nm, l=0.74micron, aspect ratio=94, BET surface area=250m2/g, total acidic sites=9.9E(-5)mol/m2 (reported)","Pre-dried PC and MWCNT melt mixed at 280C and 200rpm for 2.5min under N2 using twin-screw micro compounder, then pelletized",,,,,,,,,,,,,,,,,,,,,,,,,,,,,,,,,,,,,,,,,,,,,,,,,,,,,,,,,,,,,,5e-13,-12.30102999566398,,"Taken from the Fig.2(b), percolation threshold (Pc)=0.375wt%",Agilent 4339B High Resistance Meter,,"t=0.3-0.4mm, (Elec. cond.) 90*60*0.3mm",0.00035,-3.4559319556497243
49050-7-1-1,P010002,poly(prop-1-ene),Homopolymer,Polyolefins,C3H6,42.08,,"linear,Thermoplastic,Semiconductive&Nanocomposite",Composite,PP-re-g-SWNT;wt%;0.6;nanotube,180C,Sheet,,"Liu, Siyang; Wang, Zhe; Lu, Guoming; Wang, Yue; Zhang, Yue; He, Xiaodan; Zhao, Lixia; Li, Zewen; Xuan, Lichun; Zhao, Dongyu , Journal of Applied Polymer Science , 131 , 3 , 39817/1 (2014)",,"[PP] T30S;PetroChina Daqing Petrochemical Co., [PP-re-g-SWNT] first, SWNT hydroxylated with EtOH/KOH, the SWNT-OH aminofunctionalized with 3-aminopropyltriethoxysilane (APTES), the SWNT-NH2 reacted with PP-g-MA (1wt% MA), then the PP-g-SWNT melted and reacted with ethylenediamine, the PP-g-SWNT-NH2 reacted with PP-g-MA again, diam.=40nm, [SWNT] obtained from Shenzhen Nanotech Port Co., Ltd., produced by CVD, purity>95%, diam.<2nm","PP and PP-re-g-SWNT mixed in xylene at 120C for 30min, the mixt. filtered, then dried in vacuo at 80C for 12h","Crystal42[%](DSC,)",,,,,,,,,,,,,,,,,,,,,,,,,,,,,,,,,,,,,,,,,,,,,,,,,,,,,,,,,,,,,8e-12,-11.096910013008056,,Taken from the Fig.5(c),"ZC36 megger (Shanghai No.6 Electricity Meter Co., Ltd.)",,,,
49050-8-1-1,P010002,poly(prop-1-ene),Homopolymer,Polyolefins,C3H6,42.08,,"linear,Thermoplastic,Semiconductive&Nanocomposite",Composite,PP-re-g-SWNT;wt%;1;nanotube,180C,Sheet,,"Liu, Siyang; Wang, Zhe; Lu, Guoming; Wang, Yue; Zhang, Yue; He, Xiaodan; Zhao, Lixia; Li, Zewen; Xuan, Lichun; Zhao, Dongyu , Journal of Applied Polymer Science , 131 , 3 , 39817/1 (2014)",,"[PP] T30S;PetroChina Daqing Petrochemical Co., [PP-re-g-SWNT] first, SWNT hydroxylated with EtOH/KOH, the SWNT-OH aminofunctionalized with 3-aminopropyltriethoxysilane (APTES), the SWNT-NH2 reacted with PP-g-MA (1wt% MA), then the PP-g-SWNT melted and reacted with ethylenediamine, the PP-g-SWNT-NH2 reacted with PP-g-MA again, diam.=40nm, [SWNT] obtained from Shenzhen Nanotech Port Co., Ltd., produced by CVD, purity>95%, diam.<2nm","PP and PP-re-g-SWNT mixed in xylene at 120C for 30min, the mixt. filtered, then dried in vacuo at 80C for 12h","Crystal43[%](DSC,)",,,,,,,,,,,,,,,,,,,,,,,,,,,,,,,,,,,,,,,,,,,,,,,,,,,,,,,,,,,,,8e-12,-11.096910013008056,,Taken from the Fig.5(c),"ZC36 megger (Shanghai No.6 Electricity Meter Co., Ltd.)",,,,
49050-9-1-1,P010002,poly(prop-1-ene),Homopolymer,Polyolefins,C3H6,42.08,,"linear,Thermoplastic,Semiconductive&Nanocomposite",Composite,PP-re-g-SWNT;wt%;5;nanotube,180C,Sheet,,"Liu, Siyang; Wang, Zhe; Lu, Guoming; Wang, Yue; Zhang, Yue; He, Xiaodan; Zhao, Lixia; Li, Zewen; Xuan, Lichun; Zhao, Dongyu , Journal of Applied Polymer Science , 131 , 3 , 39817/1 (2014)",,"[PP] T30S;PetroChina Daqing Petrochemical Co., [PP-re-g-SWNT] first, SWNT hydroxylated with EtOH/KOH, the SWNT-OH aminofunctionalized with 3-aminopropyltriethoxysilane (APTES), the SWNT-NH2 reacted with PP-g-MA (1wt% MA), then the PP-g-SWNT melted and reacted with ethylenediamine, the PP-g-SWNT-NH2 reacted with PP-g-MA again, diam.=40nm, [SWNT] obtained from Shenzhen Nanotech Port Co., Ltd., produced by CVD, purity>95%, diam.<2nm","PP and PP-re-g-SWNT mixed in xylene at 120C for 30min, the mixt. filtered, then dried in vacuo at 80C for 12h","Crystal43[%](DSC,)",,,,,,,,,,,,,,,,,,,,,,,,,,,,,,,,,,,,,,,,,,,,,,,,,,,,,,,,,,,,,9e-12,-11.045757490560677,,Taken from the Fig.5(c),"ZC36 megger (Shanghai No.6 Electricity Meter Co., Ltd.)",,,,
49050-10-1-1,P010002,poly(prop-1-ene),Homopolymer,Polyolefins,C3H6,42.08,,"linear,Thermoplastic,Semiconductive&Nanocomposite",Composite,PP-re-g-SWNT;wt%;8;nanotube,180C,Sheet,,"Liu, Siyang; Wang, Zhe; Lu, Guoming; Wang, Yue; Zhang, Yue; He, Xiaodan; Zhao, Lixia; Li, Zewen; Xuan, Lichun; Zhao, Dongyu , Journal of Applied Polymer Science , 131 , 3 , 39817/1 (2014)",,"[PP] T30S;PetroChina Daqing Petrochemical Co., [PP-re-g-SWNT] first, SWNT hydroxylated with EtOH/KOH, the SWNT-OH aminofunctionalized with 3-aminopropyltriethoxysilane (APTES), the SWNT-NH2 reacted with PP-g-MA (1wt% MA), then the PP-g-SWNT melted and reacted with ethylenediamine, the PP-g-SWNT-NH2 reacted with PP-g-MA again, diam.=40nm, [SWNT] obtained from Shenzhen Nanotech Port Co., Ltd., produced by CVD, purity>95%, diam.<2nm","PP and PP-re-g-SWNT mixed in xylene at 120C for 30min, the mixt. filtered, then dried in vacuo at 80C for 12h",,,,,,,,,,,,,,,,,,,,,,,,,,,,,,,,,,,,,,,,,,,,,,,,,,,,,,,,,,,,,,6e-06,-5.221848749616356,,Taken from the Fig.5(c),"ZC36 megger (Shanghai No.6 Electricity Meter Co., Ltd.)",,,,
49050-11-1-1,P010002,poly(prop-1-ene),Homopolymer,Polyolefins,C3H6,42.08,,"linear,Thermoplastic,Semiconductive&Nanocomposite",Composite,PP-re-g-SWNT;wt%;12;nanotube,180C,Sheet,,"Liu, Siyang; Wang, Zhe; Lu, Guoming; Wang, Yue; Zhang, Yue; He, Xiaodan; Zhao, Lixia; Li, Zewen; Xuan, Lichun; Zhao, Dongyu , Journal of Applied Polymer Science , 131 , 3 , 39817/1 (2014)",,"[PP] T30S;PetroChina Daqing Petrochemical Co., [PP-re-g-SWNT] first, SWNT hydroxylated with EtOH/KOH, the SWNT-OH aminofunctionalized with 3-aminopropyltriethoxysilane (APTES), the SWNT-NH2 reacted with PP-g-MA (1wt% MA), then the PP-g-SWNT melted and reacted with ethylenediamine, the PP-g-SWNT-NH2 reacted with PP-g-MA again, diam.=40nm, [SWNT] obtained from Shenzhen Nanotech Port Co., Ltd., produced by CVD, purity>95%, diam.<2nm","PP and PP-re-g-SWNT mixed in xylene at 120C for 30min, the mixt. filtered, then dried in vacuo at 80C for 12h","Crystal44[%](DSC,)",,,,,,,,,,,,,,,,,,,,,,,,,,,,,,,,,,,,,,,,,,,,,,,,,,,,,,,,,,,,,2.2e-05,-4.657577319177793,,Taken from the Fig.5(c),"ZC36 megger (Shanghai No.6 Electricity Meter Co., Ltd.)",,,,
49050-12-1-1,P010002,poly(prop-1-ene),Homopolymer,Polyolefins,C3H6,42.08,,"linear,Thermoplastic,Semiconductive&Nanocomposite",Composite,PP-re-g-SWNT;wt%;20;nanotube,180C,Sheet,,"Liu, Siyang; Wang, Zhe; Lu, Guoming; Wang, Yue; Zhang, Yue; He, Xiaodan; Zhao, Lixia; Li, Zewen; Xuan, Lichun; Zhao, Dongyu , Journal of Applied Polymer Science , 131 , 3 , 39817/1 (2014)",,"[PP] T30S;PetroChina Daqing Petrochemical Co., [PP-re-g-SWNT] first, SWNT hydroxylated with EtOH/KOH, the SWNT-OH aminofunctionalized with 3-aminopropyltriethoxysilane (APTES), the SWNT-NH2 reacted with PP-g-MA (1wt% MA), then the PP-g-SWNT melted and reacted with ethylenediamine, the PP-g-SWNT-NH2 reacted with PP-g-MA again, diam.=40nm, [SWNT] obtained from Shenzhen Nanotech Port Co., Ltd., produced by CVD, purity>95%, diam.<2nm","PP and PP-re-g-SWNT mixed in xylene at 120C for 30min, the mixt. filtered, then dried in vacuo at 80C for 12h",,,,,,,,,,,,,,,,,,,,,,,,,,,,,,,,,,,,,,,,,,,,,,,,,,,,,,,,,,,,,,0.00012,-3.9208187539523753,,Taken from the Fig.5(c),"ZC36 megger (Shanghai No.6 Electricity Meter Co., Ltd.)",,,,
49083-9-1-1,P040048,poly(methyl methacrylate),Homopolymer,"Polyacrylics, Polyvinyls",C5H8O2,100.12,,"linear,Thermoplastic,Electroconductive",Composite,carbon nanotube(CNT);wt%;5,granule mixtures of CNT and PMMA compression molded at 170C and 10MPa for 5min,Sheet,rectangular sheet(70mm*70mm*0.5mm),"Pang, Huan; Bao, Yu; Yang, Shu-Gui; Chen, Chen; Zhang, Wei-Qin; Chen, Jun; Ji, Xu; Lei, Jun , Journal of Applied Polymer Science , 131 , 2 , 39789/1 (2014)",,"[carbon nanotube(CNT)]multiwalled CNT, M510, diam.=20-40nm, length=10-20micron, provided by Chengdu Organic Chemicals(China)",the conducting CNT/PMMA(5wt% CNT/PMMA) particles prepared with the high-speed mechanical mixing,,,,,,,,,,,,,,,,,,,,,,,,,,,,,,,,,,,,,,,,,,,,,,,,,,,,,,,,,,,,,,0.1,-1.0,,taken from the Fig.3a,electrical resistance measurement using Keithley 4200SCS apparatus,,rectangular sheet(70mm*70mm*0.5mm),0.0005,-3.3010299956639813
49084-2-1-1,P100004,poly(hexano-6-lactam),Homopolymer,Polyamides/thioamides,C6H11NO,113.16,,"linear,Thermoplastic,Crystal",Composite,low temperature expandable graphite(LTEG);wt%;5,compression molded at 10MPa and 240C,Sheet,"specimen(100mm*10mm*1mm) for electrical conductivity measurement, specimen(30mm*10mm*4mm) for DMA analysis","Zhou, Shengtai; Yu, Lin; Song, Xin; Chang, Jin; Zou, Huawei; Liang, Mei , Journal of Applied Polymer Science , 131 , 1 , 39596/1 (2014)",,"[polyamide 6(PA6)]Ultramid B3S,  melt volume-flow rate 175cm3/10min(275C, 5kg), density 1.13g/cm3, purchased from BASF Chemical Co.(Germany), [low temperature expandable graphite(LTEG)]trademark ADT KP801, particle size=ca.180micron, density=2.20g/cm3, obtained from Shijiazhuang ADT Carbonic Material Factory(China)",PA6 and LTEG blended at 30rpm and 240C for 10min,"Crystal48.8[%](DSC,heating rate 10C/min, N2, 2nd heating,)",,,,,,,,,,,,,,,,,,,,,,,,,,,,,,,,,,,,,,,,,,,,,,,,,,,,,,,,,,,,,2e-12,-11.69897000433602,,taken from the Fig.2,two-probe method,,"specimen(100mm*10mm*1mm) for electrical conductivity measurement, specimen(30mm*10mm*4mm) for DMA analysis",0.004,-2.3979400086720375
49084-3-1-1,P100004,poly(hexano-6-lactam),Homopolymer,Polyamides/thioamides,C6H11NO,113.16,,"linear,Thermoplastic,Crystal",Composite,low temperature expandable graphite(LTEG);wt%;10,compression molded at 10MPa and 240C,Sheet,"specimen(100mm*10mm*1mm) for electrical conductivity measurement, specimen(30mm*10mm*4mm) for DMA analysis","Zhou, Shengtai; Yu, Lin; Song, Xin; Chang, Jin; Zou, Huawei; Liang, Mei , Journal of Applied Polymer Science , 131 , 1 , 39596/1 (2014)",,"[polyamide 6(PA6)]Ultramid B3S,  melt volume-flow rate 175cm3/10min(275C, 5kg), density 1.13g/cm3, purchased from BASF Chemical Co.(Germany), [low temperature expandable graphite(LTEG)]trademark ADT KP801, particle size=ca.180micron, density=2.20g/cm3, obtained from Shijiazhuang ADT Carbonic Material Factory(China)",PA6 and LTEG blended at 30rpm and 240C for 10min,"Crystal47.9[%](DSC,heating rate 10C/min, N2, 2nd heating,)",,,,,,,,,,,,,,,,,,,,,,,,,,,,,,,,,,,,,,,,,,,,,,,,,,,,,,,,,,,,,1e-08,-8.0,,taken from the Fig.2,two-probe method,,"specimen(100mm*10mm*1mm) for electrical conductivity measurement, specimen(30mm*10mm*4mm) for DMA analysis",0.004,-2.3979400086720375
49084-4-1-1,P100004,poly(hexano-6-lactam),Homopolymer,Polyamides/thioamides,C6H11NO,113.16,,"linear,Thermoplastic,Crystal",Composite,low temperature expandable graphite(LTEG);wt%;15,compression molded at 10MPa and 240C,Sheet,specimen(100mm*10mm*1mm) for electrical conductivity measurement,"Zhou, Shengtai; Yu, Lin; Song, Xin; Chang, Jin; Zou, Huawei; Liang, Mei , Journal of Applied Polymer Science , 131 , 1 , 39596/1 (2014)",,"[polyamide 6(PA6)]Ultramid B3S,  melt volume-flow rate 175cm3/10min(275C, 5kg), density 1.13g/cm3, purchased from BASF Chemical Co.(Germany), [low temperature expandable graphite(LTEG)]trademark ADT KP801, particle size=ca.180micron, density=2.20g/cm3, obtained from Shijiazhuang ADT Carbonic Material Factory(China)",PA6 and LTEG blended at 30rpm and 240C for 10min,,,,,,,,,,,,,,,,,,,,,,,,,,,,,,,,,,,,,,,,,,,,,,,,,,,,,,,,,,,,,,2.3e-06,-5.638272163982407,,taken from the Fig.2,two-probe method,,specimen(100mm*10mm*1mm) for electrical conductivity measurement,0.001,-3.0
49084-5-1-1,P100004,poly(hexano-6-lactam),Homopolymer,Polyamides/thioamides,C6H11NO,113.16,,"linear,Thermoplastic,Crystal",Composite,low temperature expandable graphite(LTEG);wt%;20,compression molded at 10MPa and 240C,Sheet,"specimen(100mm*10mm*1mm) for electrical conductivity measurement, specimen(30mm*10mm*4mm) for DMA analysis","Zhou, Shengtai; Yu, Lin; Song, Xin; Chang, Jin; Zou, Huawei; Liang, Mei , Journal of Applied Polymer Science , 131 , 1 , 39596/1 (2014)",,"[polyamide 6(PA6)]Ultramid B3S,  melt volume-flow rate 175cm3/10min(275C, 5kg), density 1.13g/cm3, purchased from BASF Chemical Co.(Germany), [low temperature expandable graphite(LTEG)]trademark ADT KP801, particle size=ca.180micron, density=2.20g/cm3, obtained from Shijiazhuang ADT Carbonic Material Factory(China)",PA6 and LTEG blended at 30rpm and 240C for 10min,"Crystal45.5[%](DSC,heating rate 10C/min, N2, 2nd heating,)",,,,,,,,,,,,,,,,,,,,,,,,,,,,,,,,,,,,,,,,,,,,,,,,,,,,,,,,,,,,,4e-05,-4.3979400086720375,,taken from the Fig.2,two-probe method,,"specimen(100mm*10mm*1mm) for electrical conductivity measurement, specimen(30mm*10mm*4mm) for DMA analysis",0.004,-2.3979400086720375
49084-6-1-1,P100004,poly(hexano-6-lactam),Homopolymer,Polyamides/thioamides,C6H11NO,113.16,,"linear,Thermoplastic,Crystal",Composite,low temperature expandable graphite(LTEG);wt%;35,compression molded at 10MPa and 240C,Sheet,"specimen(100mm*10mm*1mm) for electrical conductivity measurement, specimen(30mm*10mm*4mm) for DMA analysis","Zhou, Shengtai; Yu, Lin; Song, Xin; Chang, Jin; Zou, Huawei; Liang, Mei , Journal of Applied Polymer Science , 131 , 1 , 39596/1 (2014)",,"[polyamide 6(PA6)]Ultramid B3S,  melt volume-flow rate 175cm3/10min(275C, 5kg), density 1.13g/cm3, purchased from BASF Chemical Co.(Germany), [low temperature expandable graphite(LTEG)]trademark ADT KP801, particle size=ca.180micron, density=2.20g/cm3, obtained from Shijiazhuang ADT Carbonic Material Factory(China)",PA6 and LTEG blended at 30rpm and 240C for 10min,"Crystal40.2[%](DSC,heating rate 10C/min, N2, 2nd heating,)",,,,,,,,,,,,,,,,,,,,,,,,,,,,,,,,,,,,,,,,,,,,,,,,,,,,,,,,,,,,,0.002,-2.6989700043360187,,taken from the Fig.2,two-probe method,,"specimen(100mm*10mm*1mm) for electrical conductivity measurement, specimen(30mm*10mm*4mm) for DMA analysis",0.004,-2.3979400086720375
49084-7-1-1,P100004,poly(hexano-6-lactam),Homopolymer,Polyamides/thioamides,C6H11NO,113.16,,"linear,Thermoplastic,Crystal",Composite,low temperature expandable graphite(LTEG);wt%;50,compression molded at 10MPa and 240C,Sheet,specimen(100mm*10mm*1mm) for electrical conductivity measurement,"Zhou, Shengtai; Yu, Lin; Song, Xin; Chang, Jin; Zou, Huawei; Liang, Mei , Journal of Applied Polymer Science , 131 , 1 , 39596/1 (2014)",,"[polyamide 6(PA6)]Ultramid B3S,  melt volume-flow rate 175cm3/10min(275C, 5kg), density 1.13g/cm3, purchased from BASF Chemical Co.(Germany), [low temperature expandable graphite(LTEG)]trademark ADT KP801, particle size=ca.180micron, density=2.20g/cm3, obtained from Shijiazhuang ADT Carbonic Material Factory(China)",PA6 and LTEG blended at 30rpm and 240C for 10min,,,,,,,,,,,,,,,,,,,,,,,,,,,,,,,,,,,,,,,,,,,,,,,,,,,,,,,,,,,,,,0.015,-1.8239087409443189,,taken from the Fig.2,two-probe method,,specimen(100mm*10mm*1mm) for electrical conductivity measurement,0.001,-3.0
49087-2-1-1,P010002,poly(prop-1-ene),Homopolymer,Polyolefins,C3H6,42.08,,"linear,Thermoplastic,Electroconductive,Crystal",Composite,carbon nanofiber(CNF)(PR19LHTXT);vol%;0.2,Shape of Test Piece,rectangular plate,sample(49mm*10mm*1mm) for electrical measurement,"Paleo, A. J.; Sencadas, V.; van Hattum, F. W. J.; Lanceros-Mendez, S.; Ares, A. , Polymer Engineering and Science , 54 , 1 , 117-128 (2014)",,"[polypropylene(PP)]EE002AE, density=0.905g/cm3, MFR=11g/10min, purchased from Borealis, [carbon nanofiber(CNF)]PR19LHTXT, commercially known as Pyrograf III TM, provided by Applied Science, total diameter=110nm","PP and CNF mixed via modular labo-scale intermeshing mini-corotating twin-screw extruder(screw diameter=13mm, barrel length=31cm, L/D=ca.26), feed rate 150g/h, screw rotation speed 50rpm, barrel temperature 190C, CNF gradually fed downstream in the melting zone of the extruder, the extrudate pelletized",,,,,,,,,,,,,,,,,,,,,,,,,,,,,,,,,,,,,,,,,,,,,,,,,,,,,,,,,,,,,,4e-10,-9.397940008672036,23 [C],"RT, taken from the Fig.12",two-probe method,23.0,sample(49mm*10mm*1mm) for electrical measurement,0.001,-3.0
49087-3-1-1,P010002,poly(prop-1-ene),Homopolymer,Polyolefins,C3H6,42.08,,"linear,Thermoplastic,Electroconductive,Crystal",Composite,carbon nanofiber(CNF)(PR19LHTXT);vol%;0.5,Shape of Test Piece,rectangular plate,sample(49mm*10mm*1mm) for electrical measurement,"Paleo, A. J.; Sencadas, V.; van Hattum, F. W. J.; Lanceros-Mendez, S.; Ares, A. , Polymer Engineering and Science , 54 , 1 , 117-128 (2014)",,"[polypropylene(PP)]EE002AE, density=0.905g/cm3, MFR=11g/10min, purchased from Borealis, [carbon nanofiber(CNF)]PR19LHTXT, commercially known as Pyrograf III TM, provided by Applied Science, total diameter=110nm","PP and CNF mixed via modular labo-scale intermeshing mini-corotating twin-screw extruder(screw diameter=13mm, barrel length=31cm, L/D=ca.26), feed rate 150g/h, screw rotation speed 50rpm, barrel temperature 190C, CNF gradually fed downstream in the melting zone of the extruder, the extrudate pelletized",,,,,,,,,,,,,,,,,,,,,,,,,,,,,,,,,,,,,,,,,,,,,,,,,,,,,,,,,,,,,,4e-10,-9.397940008672036,23 [C],"RT, taken from the Fig.12",two-probe method,23.0,sample(49mm*10mm*1mm) for electrical measurement,0.001,-3.0
