Repository: shimakawa-hvg/expt-group-partitioning

# expt-group-partitioning
"Prevention of Leakage in Machine Learning Prediction for Polymer Composite Properties" 

Hajime Shimakawa, Akiko Kumada, and Masahiro Sato

Department of Electrical Engineering & Information Systems, School of Engineering, 
The University of Tokyo, 7-3-1 Hongo, Bunkyo-ku, 113-8656, Tokyo, Japan

## Content
- ```data_EC.csv```: csv file for data used in EC prediction.
- ```data_TC.csv```: csv file for data used in TC prediction.
- ```make_expt_id.ipynb```: jupyternotebook for making expt-id from reference information.
- ```sample_detail_EC.csv```: csv file for sample details used to make expt-id.

File: sample_detail_EC.csv (part 32 of 37)
49087-4-1-1,P010002,poly(prop-1-ene),Homopolymer,Polyolefins,C3H6,42.08,,"linear,Thermoplastic,Electroconductive,Crystal",Composite,carbon nanofiber(CNF)(PR19LHTXT);vol%;0.9,Shape of Test Piece,rectangular plate,sample(49mm*10mm*1mm) for electrical measurement,"Paleo, A. J.; Sencadas, V.; van Hattum, F. W. J.; Lanceros-Mendez, S.; Ares, A. , Polymer Engineering and Science , 54 , 1 , 117-128 (2014)",,"[polypropylene(PP)]EE002AE, density=0.905g/cm3, MFR=11g/10min, purchased from Borealis, [carbon nanofiber(CNF)]PR19LHTXT, commercially known as Pyrograf III TM, provided by Applied Science, total diameter=110nm","PP and CNF mixed via modular labo-scale intermeshing mini-corotating twin-screw extruder(screw diameter=13mm, barrel length=31cm, L/D=ca.26), feed rate 150g/h, screw rotation speed 50rpm, barrel temperature 190C, CNF gradually fed downstream in the melting zone of the extruder, the extrudate pelletized","Crystal49.3[%](DSC,heating rate 10C/min, N2,)",,,,,,,,,,,,,,,,,,,,,,,,,,,,,,,,,,,,,,,,,,,,,,,,,,,,,,,,,,,,,0.002,-2.6989700043360187,23 [C],"RT, taken from the Fig.12",two-probe method,23.0,sample(49mm*10mm*1mm) for electrical measurement,0.001,-3.0
49087-5-1-1,P010002,poly(prop-1-ene),Homopolymer,Polyolefins,C3H6,42.08,,"linear,Thermoplastic,Electroconductive,Crystal",Composite,carbon nanofiber(CNF)(PR19LHTXT);vol%;1.4,Shape of Test Piece,rectangular plate,sample(49mm*10mm*1mm) for electrical measurement,"Paleo, A. J.; Sencadas, V.; van Hattum, F. W. J.; Lanceros-Mendez, S.; Ares, A. , Polymer Engineering and Science , 54 , 1 , 117-128 (2014)",,"[polypropylene(PP)]EE002AE, density=0.905g/cm3, MFR=11g/10min, purchased from Borealis, [carbon nanofiber(CNF)]PR19LHTXT, commercially known as Pyrograf III TM, provided by Applied Science, total diameter=110nm","PP and CNF mixed via modular labo-scale intermeshing mini-corotating twin-screw extruder(screw diameter=13mm, barrel length=31cm, L/D=ca.26), feed rate 150g/h, screw rotation speed 50rpm, barrel temperature 190C, CNF gradually fed downstream in the melting zone of the extruder, the extrudate pelletized",,,,,,,,,,,,,,,,,,,,,,,,,,,,,,,,,,,,,,,,,,,,,,,,,,,,,,,,,,,,,,0.03,-1.5228787452803376,23 [C],"RT, taken from the Fig.12",two-probe method,23.0,sample(49mm*10mm*1mm) for electrical measurement,0.001,-3.0
49087-6-1-1,P010002,poly(prop-1-ene),Homopolymer,Polyolefins,C3H6,42.08,,"linear,Thermoplastic,Electroconductive,Crystal",Composite,carbon nanofiber(CNF)(PR19LHTXT);vol%;1.9,Shape of Test Piece,rectangular plate,sample(49mm*10mm*1mm) for electrical measurement,"Paleo, A. J.; Sencadas, V.; van Hattum, F. W. J.; Lanceros-Mendez, S.; Ares, A. , Polymer Engineering and Science , 54 , 1 , 117-128 (2014)",,"[polypropylene(PP)]EE002AE, density=0.905g/cm3, MFR=11g/10min, purchased from Borealis, [carbon nanofiber(CNF)]PR19LHTXT, commercially known as Pyrograf III TM, provided by Applied Science, total diameter=110nm","PP and CNF mixed via modular labo-scale intermeshing mini-corotating twin-screw extruder(screw diameter=13mm, barrel length=31cm, L/D=ca.26), feed rate 150g/h, screw rotation speed 50rpm, barrel temperature 190C, CNF gradually fed downstream in the melting zone of the extruder, the extrudate pelletized",,,,,,,,,,,,,,,,,,,,,,,,,,,,,,,,,,,,,,,,,,,,,,,,,,,,,,,,,,,,,,0.03,-1.5228787452803376,23 [C],"RT, taken from the Fig.12",two-probe method,23.0,sample(49mm*10mm*1mm) for electrical measurement,0.001,-3.0
49087-7-1-1,P010002,poly(prop-1-ene),Homopolymer,Polyolefins,C3H6,42.08,,"linear,Thermoplastic,Electroconductive,Crystal",Composite,carbon nanofiber(CNF)(PR19LHTXT);vol%;2.4,Shape of Test Piece,rectangular plate,sample(49mm*10mm*1mm) for electrical measurement,"Paleo, A. J.; Sencadas, V.; van Hattum, F. W. J.; Lanceros-Mendez, S.; Ares, A. , Polymer Engineering and Science , 54 , 1 , 117-128 (2014)",,"[polypropylene(PP)]EE002AE, density=0.905g/cm3, MFR=11g/10min, purchased from Borealis, [carbon nanofiber(CNF)]PR19LHTXT, commercially known as Pyrograf III TM, provided by Applied Science, total diameter=110nm","PP and CNF mixed via modular labo-scale intermeshing mini-corotating twin-screw extruder(screw diameter=13mm, barrel length=31cm, L/D=ca.26), feed rate 150g/h, screw rotation speed 50rpm, barrel temperature 190C, CNF gradually fed downstream in the melting zone of the extruder, the extrudate pelletized",,,,,,,,,,,,,,,,,,,,,,,,,,,,,,,,,,,,,,,,,,,,,,,,,,,,,,,,,,,,,,0.1,-1.0,23 [C],"RT, taken from the Fig.12",two-probe method,23.0,sample(49mm*10mm*1mm) for electrical measurement,0.001,-3.0
49087-8-1-1,P010002,poly(prop-1-ene),Homopolymer,Polyolefins,C3H6,42.08,,"linear,Thermoplastic,Electroconductive,Crystal",Composite,carbon nanofiber(CNF)(PR24LHTXT);vol%;0.2,Shape of Test Piece,rectangular plate,sample(49mm*10mm*1mm) for electrical measurement,"Paleo, A. J.; Sencadas, V.; van Hattum, F. W. J.; Lanceros-Mendez, S.; Ares, A. , Polymer Engineering and Science , 54 , 1 , 117-128 (2014)",,"[polypropylene(PP)]EE002AE, density=0.905g/cm3, MFR=11g/10min, purchased from Borealis, [carbon nanofiber(CNF)]PR24LHTXT, commercially known as Pyrograf III TM, provided by Applied Science, total diameter=80nm","PP and CNF mixed via modular labo-scale intermeshing mini-corotating twin-screw extruder(screw diameter=13mm, barrel length=31cm, L/D=ca.26), feed rate 150g/h, screw rotation speed 50rpm, barrel temperature 190C, CNF gradually fed downstream in the melting zone of the extruder, the extrudate pelletized",,,,,,,,,,,,,,,,,,,,,,,,,,,,,,,,,,,,,,,,,,,,,,,,,,,,,,,,,,,,,,4e-10,-9.397940008672036,23 [C],"RT, taken from the Fig.12",two-probe method,23.0,sample(49mm*10mm*1mm) for electrical measurement,0.001,-3.0
49087-9-1-1,P010002,poly(prop-1-ene),Homopolymer,Polyolefins,C3H6,42.08,,"linear,Thermoplastic,Electroconductive,Crystal",Composite,carbon nanofiber(CNF)(PR24LHTXT);vol%;0.5,Shape of Test Piece,rectangular plate,sample(49mm*10mm*1mm) for electrical measurement,"Paleo, A. J.; Sencadas, V.; van Hattum, F. W. J.; Lanceros-Mendez, S.; Ares, A. , Polymer Engineering and Science , 54 , 1 , 117-128 (2014)",,"[polypropylene(PP)]EE002AE, density=0.905g/cm3, MFR=11g/10min, purchased from Borealis, [carbon nanofiber(CNF)]PR24LHTXT, commercially known as Pyrograf III TM, provided by Applied Science, total diameter=80nm","PP and CNF mixed via modular labo-scale intermeshing mini-corotating twin-screw extruder(screw diameter=13mm, barrel length=31cm, L/D=ca.26), feed rate 150g/h, screw rotation speed 50rpm, barrel temperature 190C, CNF gradually fed downstream in the melting zone of the extruder, the extrudate pelletized",,,,,,,,,,,,,,,,,,,,,,,,,,,,,,,,,,,,,,,,,,,,,,,,,,,,,,,,,,,,,,0.0004,-3.397940008672037,23 [C],"RT, taken from the Fig.12",two-probe method,23.0,sample(49mm*10mm*1mm) for electrical measurement,0.001,-3.0
49087-10-1-1,P010002,poly(prop-1-ene),Homopolymer,Polyolefins,C3H6,42.08,,"linear,Thermoplastic,Electroconductive,Crystal",Composite,carbon nanofiber(CNF)(PR24LHTXT);vol%;0.9,Shape of Test Piece,rectangular plate,sample(49mm*10mm*1mm) for electrical measurement,"Paleo, A. J.; Sencadas, V.; van Hattum, F. W. J.; Lanceros-Mendez, S.; Ares, A. , Polymer Engineering and Science , 54 , 1 , 117-128 (2014)",,"[polypropylene(PP)]EE002AE, density=0.905g/cm3, MFR=11g/10min, purchased from Borealis, [carbon nanofiber(CNF)]PR24LHTXT, commercially known as Pyrograf III TM, provided by Applied Science, total diameter=80nm","PP and CNF mixed via modular labo-scale intermeshing mini-corotating twin-screw extruder(screw diameter=13mm, barrel length=31cm, L/D=ca.26), feed rate 150g/h, screw rotation speed 50rpm, barrel temperature 190C, CNF gradually fed downstream in the melting zone of the extruder, the extrudate pelletized","Crystal50[%](DSC,heating rate 10C/min, N2,)",,,,,,,,,,,,,,,,,,,,,,,,,,,,,,,,,,,,,,,,,,,,,,,,,,,,,,,,,,,,,0.008,-2.096910013008056,23 [C],"RT, taken from the Fig.12",two-probe method,23.0,sample(49mm*10mm*1mm) for electrical measurement,0.001,-3.0
49087-11-1-1,P010002,poly(prop-1-ene),Homopolymer,Polyolefins,C3H6,42.08,,"linear,Thermoplastic,Electroconductive,Crystal",Composite,carbon nanofiber(CNF)(PR24LHTXT);vol%;1.4,Shape of Test Piece,rectangular plate,sample(49mm*10mm*1mm) for electrical measurement,"Paleo, A. J.; Sencadas, V.; van Hattum, F. W. J.; Lanceros-Mendez, S.; Ares, A. , Polymer Engineering and Science , 54 , 1 , 117-128 (2014)",,"[polypropylene(PP)]EE002AE, density=0.905g/cm3, MFR=11g/10min, purchased from Borealis, [carbon nanofiber(CNF)]PR24LHTXT, commercially known as Pyrograf III TM, provided by Applied Science, total diameter=80nm","PP and CNF mixed via modular labo-scale intermeshing mini-corotating twin-screw extruder(screw diameter=13mm, barrel length=31cm, L/D=ca.26), feed rate 150g/h, screw rotation speed 50rpm, barrel temperature 190C, CNF gradually fed downstream in the melting zone of the extruder, the extrudate pelletized",,,,,,,,,,,,,,,,,,,,,,,,,,,,,,,,,,,,,,,,,,,,,,,,,,,,,,,,,,,,,,0.07,-1.154901959985743,23 [C],"RT, taken from the Fig.12",two-probe method,23.0,sample(49mm*10mm*1mm) for electrical measurement,0.001,-3.0
49087-12-1-1,P010002,poly(prop-1-ene),Homopolymer,Polyolefins,C3H6,42.08,,"linear,Thermoplastic,Electroconductive,Crystal",Composite,carbon nanofiber(CNF)(PR24LHTXT);vol%;1.9,Shape of Test Piece,rectangular plate,sample(49mm*10mm*1mm) for electrical measurement,"Paleo, A. J.; Sencadas, V.; van Hattum, F. W. J.; Lanceros-Mendez, S.; Ares, A. , Polymer Engineering and Science , 54 , 1 , 117-128 (2014)",,"[polypropylene(PP)]EE002AE, density=0.905g/cm3, MFR=11g/10min, purchased from Borealis, [carbon nanofiber(CNF)]PR24LHTXT, commercially known as Pyrograf III TM, provided by Applied Science, total diameter=80nm","PP and CNF mixed via modular labo-scale intermeshing mini-corotating twin-screw extruder(screw diameter=13mm, barrel length=31cm, L/D=ca.26), feed rate 150g/h, screw rotation speed 50rpm, barrel temperature 190C, CNF gradually fed downstream in the melting zone of the extruder, the extrudate pelletized",,,,,,,,,,,,,,,,,,,,,,,,,,,,,,,,,,,,,,,,,,,,,,,,,,,,,,,,,,,,,,0.1,-1.0,23 [C],"RT, taken from the Fig.12",two-probe method,23.0,sample(49mm*10mm*1mm) for electrical measurement,0.001,-3.0
49087-13-1-1,P010002,poly(prop-1-ene),Homopolymer,Polyolefins,C3H6,42.08,,"linear,Thermoplastic,Electroconductive,Crystal",Composite,carbon nanofiber(CNF)(PR24LHTXT);vol%;2.4,Shape of Test Piece,rectangular plate,sample(49mm*10mm*1mm) for electrical measurement,"Paleo, A. J.; Sencadas, V.; van Hattum, F. W. J.; Lanceros-Mendez, S.; Ares, A. , Polymer Engineering and Science , 54 , 1 , 117-128 (2014)",,"[polypropylene(PP)]EE002AE, density=0.905g/cm3, MFR=11g/10min, purchased from Borealis, [carbon nanofiber(CNF)]PR24LHTXT, commercially known as Pyrograf III TM, provided by Applied Science, total diameter=80nm","PP and CNF mixed via modular labo-scale intermeshing mini-corotating twin-screw extruder(screw diameter=13mm, barrel length=31cm, L/D=ca.26), feed rate 150g/h, screw rotation speed 50rpm, barrel temperature 190C, CNF gradually fed downstream in the melting zone of the extruder, the extrudate pelletized",,,,,,,,,,,,,,,,,,,,,,,,,,,,,,,,,,,,,,,,,,,,,,,,,,,,,,,,,,,,,,0.2,-0.6989700043360187,23 [C],"RT, taken from the Fig.12",two-probe method,23.0,sample(49mm*10mm*1mm) for electrical measurement,0.001,-3.0
49087-14-1-1,P010002,poly(prop-1-ene),Homopolymer,Polyolefins,C3H6,42.08,,"linear,Thermoplastic,Electroconductive,Crystal",Composite,carbon nanofiber(CNF)(PR25PSXT);vol%;0.2,Shape of Test Piece,rectangular plate,sample(49mm*10mm*1mm) for electrical measurement,"Paleo, A. J.; Sencadas, V.; van Hattum, F. W. J.; Lanceros-Mendez, S.; Ares, A. , Polymer Engineering and Science , 54 , 1 , 117-128 (2014)",,"[polypropylene(PP)]EE002AE, density=0.905g/cm3, MFR=11g/10min, purchased from Borealis, [carbon nanofiber(CNF)]PR25PSXT, commercially known as Pyrograf III TM, provided by Applied Science, total diameter=115nm","PP and CNF mixed via modular labo-scale intermeshing mini-corotating twin-screw extruder(screw diameter=13mm, barrel length=31cm, L/D=ca.26), feed rate 150g/h, screw rotation speed 50rpm, barrel temperature 190C, CNF gradually fed downstream in the melting zone of the extruder, the extrudate pelletized",,,,,,,,,,,,,,,,,,,,,,,,,,,,,,,,,,,,,,,,,,,,,,,,,,,,,,,,,,,,,,1.5e-10,-9.82390874094432,23 [C],"RT, taken from the Fig.12",two-probe method,23.0,sample(49mm*10mm*1mm) for electrical measurement,0.001,-3.0
49087-15-1-1,P010002,poly(prop-1-ene),Homopolymer,Polyolefins,C3H6,42.08,,"linear,Thermoplastic,Electroconductive,Crystal",Composite,carbon nanofiber(CNF)(PR25PSXT);vol%;0.5,Shape of Test Piece,rectangular plate,sample(49mm*10mm*1mm) for electrical measurement,"Paleo, A. J.; Sencadas, V.; van Hattum, F. W. J.; Lanceros-Mendez, S.; Ares, A. , Polymer Engineering and Science , 54 , 1 , 117-128 (2014)",,"[polypropylene(PP)]EE002AE, density=0.905g/cm3, MFR=11g/10min, purchased from Borealis, [carbon nanofiber(CNF)]PR25PSXT, commercially known as Pyrograf III TM, provided by Applied Science, total diameter=115nm","PP and CNF mixed via modular labo-scale intermeshing mini-corotating twin-screw extruder(screw diameter=13mm, barrel length=31cm, L/D=ca.26), feed rate 150g/h, screw rotation speed 50rpm, barrel temperature 190C, CNF gradually fed downstream in the melting zone of the extruder, the extrudate pelletized",,,,,,,,,,,,,,,,,,,,,,,,,,,,,,,,,,,,,,,,,,,,,,,,,,,,,,,,,,,,,,1.5e-10,-9.82390874094432,23 [C],"RT, taken from the Fig.12",two-probe method,23.0,sample(49mm*10mm*1mm) for electrical measurement,0.001,-3.0
49087-16-1-1,P010002,poly(prop-1-ene),Homopolymer,Polyolefins,C3H6,42.08,,"linear,Thermoplastic,Electroconductive,Crystal",Composite,carbon nanofiber(CNF)(PR25PSXT);vol%;0.9,Shape of Test Piece,rectangular plate,sample(49mm*10mm*1mm) for electrical measurement,"Paleo, A. J.; Sencadas, V.; van Hattum, F. W. J.; Lanceros-Mendez, S.; Ares, A. , Polymer Engineering and Science , 54 , 1 , 117-128 (2014)",,"[polypropylene(PP)]EE002AE, density=0.905g/cm3, MFR=11g/10min, purchased from Borealis, [carbon nanofiber(CNF)]PR25PSXT, commercially known as Pyrograf III TM, provided by Applied Science, total diameter=115nm","PP and CNF mixed via modular labo-scale intermeshing mini-corotating twin-screw extruder(screw diameter=13mm, barrel length=31cm, L/D=ca.26), feed rate 150g/h, screw rotation speed 50rpm, barrel temperature 190C, CNF gradually fed downstream in the melting zone of the extruder, the extrudate pelletized","Crystal51.1[%](DSC,heating rate 10C/min, N2,)",,,,,,,,,,,,,,,,,,,,,,,,,,,,,,,,,,,,,,,,,,,,,,,,,,,,,,,,,,,,,1.5e-10,-9.82390874094432,23 [C],"RT, taken from the Fig.12",two-probe method,23.0,sample(49mm*10mm*1mm) for electrical measurement,0.001,-3.0
49087-17-1-1,P010002,poly(prop-1-ene),Homopolymer,Polyolefins,C3H6,42.08,,"linear,Thermoplastic,Electroconductive,Crystal",Composite,carbon nanofiber(CNF)(PR25PSXT);vol%;1.4,Shape of Test Piece,rectangular plate,sample(49mm*10mm*1mm) for electrical measurement,"Paleo, A. J.; Sencadas, V.; van Hattum, F. W. J.; Lanceros-Mendez, S.; Ares, A. , Polymer Engineering and Science , 54 , 1 , 117-128 (2014)",,"[polypropylene(PP)]EE002AE, density=0.905g/cm3, MFR=11g/10min, purchased from Borealis, [carbon nanofiber(CNF)]PR25PSXT, commercially known as Pyrograf III TM, provided by Applied Science, total diameter=115nm","PP and CNF mixed via modular labo-scale intermeshing mini-corotating twin-screw extruder(screw diameter=13mm, barrel length=31cm, L/D=ca.26), feed rate 150g/h, screw rotation speed 50rpm, barrel temperature 190C, CNF gradually fed downstream in the melting zone of the extruder, the extrudate pelletized",,,,,,,,,,,,,,,,,,,,,,,,,,,,,,,,,,,,,,,,,,,,,,,,,,,,,,,,,,,,,,1e-10,-10.0,23 [C],"RT, taken from the Fig.12",two-probe method,23.0,sample(49mm*10mm*1mm) for electrical measurement,0.001,-3.0
49087-18-1-1,P010002,poly(prop-1-ene),Homopolymer,Polyolefins,C3H6,42.08,,"linear,Thermoplastic,Electroconductive,Crystal",Composite,carbon nanofiber(CNF)(PR25PSXT);vol%;1.9,Shape of Test Piece,rectangular plate,sample(49mm*10mm*1mm) for electrical measurement,"Paleo, A. J.; Sencadas, V.; van Hattum, F. W. J.; Lanceros-Mendez, S.; Ares, A. , Polymer Engineering and Science , 54 , 1 , 117-128 (2014)",,"[polypropylene(PP)]EE002AE, density=0.905g/cm3, MFR=11g/10min, purchased from Borealis, [carbon nanofiber(CNF)]PR25PSXT, commercially known as Pyrograf III TM, provided by Applied Science, total diameter=115nm","PP and CNF mixed via modular labo-scale intermeshing mini-corotating twin-screw extruder(screw diameter=13mm, barrel length=31cm, L/D=ca.26), feed rate 150g/h, screw rotation speed 50rpm, barrel temperature 190C, CNF gradually fed downstream in the melting zone of the extruder, the extrudate pelletized",,,,,,,,,,,,,,,,,,,,,,,,,,,,,,,,,,,,,,,,,,,,,,,,,,,,,,,,,,,,,,1e-10,-10.0,23 [C],"RT, taken from the Fig.12",two-probe method,23.0,sample(49mm*10mm*1mm) for electrical measurement,0.001,-3.0
49087-19-1-1,P010002,poly(prop-1-ene),Homopolymer,Polyolefins,C3H6,42.08,,"linear,Thermoplastic,Electroconductive,Crystal",Composite,carbon nanofiber(CNF)(PR25PSXT);vol%;2.4,Shape of Test Piece,rectangular plate,sample(49mm*10mm*1mm) for electrical measurement,"Paleo, A. J.; Sencadas, V.; van Hattum, F. W. J.; Lanceros-Mendez, S.; Ares, A. , Polymer Engineering and Science , 54 , 1 , 117-128 (2014)",,"[polypropylene(PP)]EE002AE, density=0.905g/cm3, MFR=11g/10min, purchased from Borealis, [carbon nanofiber(CNF)]PR25PSXT, commercially known as Pyrograf III TM, provided by Applied Science, total diameter=115nm","PP and CNF mixed via modular labo-scale intermeshing mini-corotating twin-screw extruder(screw diameter=13mm, barrel length=31cm, L/D=ca.26), feed rate 150g/h, screw rotation speed 50rpm, barrel temperature 190C, CNF gradually fed downstream in the melting zone of the extruder, the extrudate pelletized",,,,,,,,,,,,,,,,,,,,,,,,,,,,,,,,,,,,,,,,,,,,,,,,,,,,,,,,,,,,,,2e-10,-9.69897000433602,23 [C],"RT, taken from the Fig.12",two-probe method,23.0,sample(49mm*10mm*1mm) for electrical measurement,0.001,-3.0
49087-20-1-1,P010002,poly(prop-1-ene),Homopolymer,Polyolefins,C3H6,42.08,,"linear,Thermoplastic,Electroconductive,Crystal",Composite,carbon nanofiber(CNF)(PR25AG);vol%;0.2,Shape of Test Piece,rectangular plate,sample(49mm*10mm*1mm) for electrical measurement,"Paleo, A. J.; Sencadas, V.; van Hattum, F. W. J.; Lanceros-Mendez, S.; Ares, A. , Polymer Engineering and Science , 54 , 1 , 117-128 (2014)",,"[polypropylene(PP)]EE002AE, density=0.905g/cm3, MFR=11g/10min, purchased from Borealis, [carbon nanofiber(CNF)]PR25AG, commercially known as Pyrograf III TM, provided by Applied Science, total diameter=130nm","PP and CNF mixed via modular labo-scale intermeshing mini-corotating twin-screw extruder(screw diameter=13mm, barrel length=31cm, L/D=ca.26), feed rate 150g/h, screw rotation speed 50rpm, barrel temperature 190C, CNF gradually fed downstream in the melting zone of the extruder, the extrudate pelletized",,,,,,,,,,,,,,,,,,,,,,,,,,,,,,,,,,,,,,,,,,,,,,,,,,,,,,,,,,,,,,1.5e-10,-9.82390874094432,23 [C],"RT, taken from the Fig.12",two-probe method,23.0,sample(49mm*10mm*1mm) for electrical measurement,0.001,-3.0
49087-21-1-1,P010002,poly(prop-1-ene),Homopolymer,Polyolefins,C3H6,42.08,,"linear,Thermoplastic,Electroconductive,Crystal",Composite,carbon nanofiber(CNF)(PR25AG);vol%;0.5,Shape of Test Piece,rectangular plate,sample(49mm*10mm*1mm) for electrical measurement,"Paleo, A. J.; Sencadas, V.; van Hattum, F. W. J.; Lanceros-Mendez, S.; Ares, A. , Polymer Engineering and Science , 54 , 1 , 117-128 (2014)",,"[polypropylene(PP)]EE002AE, density=0.905g/cm3, MFR=11g/10min, purchased from Borealis, [carbon nanofiber(CNF)]PR25AG, commercially known as Pyrograf III TM, provided by Applied Science, total diameter=130nm","PP and CNF mixed via modular labo-scale intermeshing mini-corotating twin-screw extruder(screw diameter=13mm, barrel length=31cm, L/D=ca.26), feed rate 150g/h, screw rotation speed 50rpm, barrel temperature 190C, CNF gradually fed downstream in the melting zone of the extruder, the extrudate pelletized",,,,,,,,,,,,,,,,,,,,,,,,,,,,,,,,,,,,,,,,,,,,,,,,,,,,,,,,,,,,,,1.5e-10,-9.82390874094432,23 [C],"RT, taken from the Fig.12",two-probe method,23.0,sample(49mm*10mm*1mm) for electrical measurement,0.001,-3.0
49087-22-1-1,P010002,poly(prop-1-ene),Homopolymer,Polyolefins,C3H6,42.08,,"linear,Thermoplastic,Electroconductive,Crystal",Composite,carbon nanofiber(CNF)(PR25AG);vol%;0.9,Shape of Test Piece,rectangular plate,sample(49mm*10mm*1mm) for electrical measurement,"Paleo, A. J.; Sencadas, V.; van Hattum, F. W. J.; Lanceros-Mendez, S.; Ares, A. , Polymer Engineering and Science , 54 , 1 , 117-128 (2014)",,"[polypropylene(PP)]EE002AE, density=0.905g/cm3, MFR=11g/10min, purchased from Borealis, [carbon nanofiber(CNF)]PR25AG, commercially known as Pyrograf III TM, provided by Applied Science, total diameter=130nm","PP and CNF mixed via modular labo-scale intermeshing mini-corotating twin-screw extruder(screw diameter=13mm, barrel length=31cm, L/D=ca.26), feed rate 150g/h, screw rotation speed 50rpm, barrel temperature 190C, CNF gradually fed downstream in the melting zone of the extruder, the extrudate pelletized","Crystal49[%](DSC,heating rate 10C/min, N2,)",,,,,,,,,,,,,,,,,,,,,,,,,,,,,,,,,,,,,,,,,,,,,,,,,,,,,,,,,,,,,1.5e-10,-9.82390874094432,23 [C],"RT, taken from the Fig.12",two-probe method,23.0,sample(49mm*10mm*1mm) for electrical measurement,0.001,-3.0
49087-23-1-1,P010002,poly(prop-1-ene),Homopolymer,Polyolefins,C3H6,42.08,,"linear,Thermoplastic,Electroconductive,Crystal",Composite,carbon nanofiber(CNF)(PR25AG);vol%;1.4,Shape of Test Piece,rectangular plate,sample(49mm*10mm*1mm) for electrical measurement,"Paleo, A. J.; Sencadas, V.; van Hattum, F. W. J.; Lanceros-Mendez, S.; Ares, A. , Polymer Engineering and Science , 54 , 1 , 117-128 (2014)",,"[polypropylene(PP)]EE002AE, density=0.905g/cm3, MFR=11g/10min, purchased from Borealis, [carbon nanofiber(CNF)]PR25AG, commercially known as Pyrograf III TM, provided by Applied Science, total diameter=130nm","PP and CNF mixed via modular labo-scale intermeshing mini-corotating twin-screw extruder(screw diameter=13mm, barrel length=31cm, L/D=ca.26), feed rate 150g/h, screw rotation speed 50rpm, barrel temperature 190C, CNF gradually fed downstream in the melting zone of the extruder, the extrudate pelletized",,,,,,,,,,,,,,,,,,,,,,,,,,,,,,,,,,,,,,,,,,,,,,,,,,,,,,,,,,,,,,1e-08,-8.0,23 [C],"RT, taken from the Fig.12",two-probe method,23.0,sample(49mm*10mm*1mm) for electrical measurement,0.001,-3.0
49120-2-1-1,P460064,polyaniline,Homopolymer,Polyimines,C6H5N,91.11,,"linear,Electroconductive",Composite,multi-walled carbon nanotube(MWCNT);wt%;5,compression molded at 120C and 20MPa for 10min in vacuum,Disk,,"Yan, Haiyan; Kou, Kaichang , Journal of Materials Science , 49 , 3 , 1222-1228 (2014)",,"[multi-walled carbon nanotube(MWCNT)]purity>95%, average diameter 25nm and length between 5 and 10micron, purchased from Shenzhen Nanotech Port Co. Ltd.(China), [pretreatment of CNT]CNT dispersed in sodium dodecyl sulfate(SDS) and ultrasonicated for 4h, separated by centrifugation, washed with acetone and dried, [PANI-coated CNT(PANI-CNT)]aniline polymerized in HCl solution(pH=2) at RT for 12h using ammonium persulfate as oxidizing agent in the presence of pretreated CNT","PANI-CNT and PANI powders mixed by ultrasonication in ethanol for 1h, then milled at 600rpm for 2h using a planetary ball mill, then the mixed powders dried at 60C for 6h in vacuum",,,,,,,,aniline,polycondensation,,,,,,,,PANI ground to fine powders smaller than 50micron by using an agate mortar and a pestle,,,,[Ref.16],,,,CNT homogeneously dispersed in the polymer matrix,,,,,,,,,,,,,,,,,,,,,,,,,,,,,,,,,,,,,2.65,0.4232458739368078,23 [C],RT,four-probe method,23.0,,,
49120-3-1-1,P460064,polyaniline,Homopolymer,Polyimines,C6H5N,91.11,,"linear,Electroconductive",Composite,multi-walled carbon nanotube(MWCNT);wt%;10,compression molded at 120C and 20MPa for 10min in vacuum,Disk,,"Yan, Haiyan; Kou, Kaichang , Journal of Materials Science , 49 , 3 , 1222-1228 (2014)",,"[multi-walled carbon nanotube(MWCNT)]purity>95%, average diameter 25nm and length between 5 and 10micron, purchased from Shenzhen Nanotech Port Co. Ltd.(China), [pretreatment of CNT]CNT dispersed in sodium dodecyl sulfate(SDS) and ultrasonicated for 4h, separated by centrifugation, washed with acetone and dried, [PANI-coated CNT(PANI-CNT)]aniline polymerized in HCl solution(pH=2) at RT for 12h using ammonium persulfate as oxidizing agent in the presence of pretreated CNT","PANI-CNT and PANI powders mixed by ultrasonication in ethanol for 1h, then milled at 600rpm for 2h using a planetary ball mill, then the mixed powders dried at 60C for 6h in vacuum",,,,,,,,aniline,polycondensation,,,,,,,,PANI ground to fine powders smaller than 50micron by using an agate mortar and a pestle,,,,[Ref.16],,,,CNT homogeneously dispersed in the polymer matrix,,,,,,,,,,,,,,,,,,,,,,,,,,,,,,,,,,,,,4.2,0.6232492903979004,23 [C],"RT, taken from the Fig.4",four-probe method,23.0,,,
49120-4-1-1,P460064,polyaniline,Homopolymer,Polyimines,C6H5N,91.11,,"linear,Electroconductive",Composite,multi-walled carbon nanotube(MWCNT);wt%;15,compression molded at 120C and 20MPa for 10min in vacuum,Disk,,"Yan, Haiyan; Kou, Kaichang , Journal of Materials Science , 49 , 3 , 1222-1228 (2014)",,"[multi-walled carbon nanotube(MWCNT)]purity>95%, average diameter 25nm and length between 5 and 10micron, purchased from Shenzhen Nanotech Port Co. Ltd.(China), [pretreatment of CNT]CNT dispersed in sodium dodecyl sulfate(SDS) and ultrasonicated for 4h, separated by centrifugation, washed with acetone and dried, [PANI-coated CNT(PANI-CNT)]aniline polymerized in HCl solution(pH=2) at RT for 12h using ammonium persulfate as oxidizing agent in the presence of pretreated CNT","PANI-CNT and PANI powders mixed by ultrasonication in ethanol for 1h, then milled at 600rpm for 2h using a planetary ball mill, then the mixed powders dried at 60C for 6h in vacuum",,,,,,,,aniline,polycondensation,,,,,,,,PANI ground to fine powders smaller than 50micron by using an agate mortar and a pestle,,,,[Ref.16],,,,CNT homogeneously dispersed in the polymer matrix,,,,,,,,,,,,,,,,,,,,,,,,,,,,,,,,,,,,,9.35,0.9708116108725178,23 [C],"RT, taken from the Fig.4",four-probe method,23.0,,,
49120-5-1-1,P460064,polyaniline,Homopolymer,Polyimines,C6H5N,91.11,,"linear,Electroconductive",Composite,multi-walled carbon nanotube(MWCNT);wt%;20,compression molded at 120C and 20MPa for 10min in vacuum,Disk,,"Yan, Haiyan; Kou, Kaichang , Journal of Materials Science , 49 , 3 , 1222-1228 (2014)",,"[multi-walled carbon nanotube(MWCNT)]purity>95%, average diameter 25nm and length between 5 and 10micron, purchased from Shenzhen Nanotech Port Co. Ltd.(China), [pretreatment of CNT]CNT dispersed in sodium dodecyl sulfate(SDS) and ultrasonicated for 4h, separated by centrifugation, washed with acetone and dried, [PANI-coated CNT(PANI-CNT)]aniline polymerized in HCl solution(pH=2) at RT for 12h using ammonium persulfate as oxidizing agent in the presence of pretreated CNT","PANI-CNT and PANI powders mixed by ultrasonication in ethanol for 1h, then milled at 600rpm for 2h using a planetary ball mill, then the mixed powders dried at 60C for 6h in vacuum",,,,,,,,aniline,polycondensation,,,,,,,,PANI ground to fine powders smaller than 50micron by using an agate mortar and a pestle,,,,[Ref.16],,,,CNT homogeneously dispersed in the polymer matrix,,,,,,,,,,,,,,,,,,,,,,,,,,,,,,,,,,,,,12.5,1.0969100130080565,23 [C],"RT, taken from the Fig.4",four-probe method,23.0,,,
49120-6-1-1,P460064,polyaniline,Homopolymer,Polyimines,C6H5N,91.11,,"linear,Electroconductive",Composite,multi-walled carbon nanotube(MWCNT);wt%;30,compression molded at 120C and 20MPa for 10min in vacuum,Disk,,"Yan, Haiyan; Kou, Kaichang , Journal of Materials Science , 49 , 3 , 1222-1228 (2014)",,"[multi-walled carbon nanotube(MWCNT)]purity>95%, average diameter 25nm and length between 5 and 10micron, purchased from Shenzhen Nanotech Port Co. Ltd.(China), [pretreatment of CNT]CNT dispersed in sodium dodecyl sulfate(SDS) and ultrasonicated for 4h, separated by centrifugation, washed with acetone and dried, [PANI-coated CNT(PANI-CNT)]aniline polymerized in HCl solution(pH=2) at RT for 12h using ammonium persulfate as oxidizing agent in the presence of pretreated CNT","PANI-CNT and PANI powders mixed by ultrasonication in ethanol for 1h, then milled at 600rpm for 2h using a planetary ball mill, then the mixed powders dried at 60C for 6h in vacuum",,,,,,,,aniline,polycondensation,,,,,,,,PANI ground to fine powders smaller than 50micron by using an agate mortar and a pestle,,,,[Ref.16],,,,CNT homogeneously dispersed in the polymer matrix,,,,,,,,,,,,,,,,,,,,,,,,,,,,,,,,,,,,,28.0,1.4471580313422192,23 [C],RT,four-probe method,23.0,,,
49214-2-1-2,P150011,poly(bisphenol A carbonate),Homopolymer,Polycarbonates/thiocarbonates,C16H14O3,254.28,,"linear,Thermoplastic",Composite,CNTs;wt%;2,,Disk,"diam. = 6.4 cm, t = 3.2 mm","King, Julia A; Via, Michael D; Caspary, Jeffrey A; Jubinski, Mary M; Miskioglu, Ibrahim; Mills, Owen P; Bogucki, Gregg R , Journal of Applied Polymer Science , 118 , 5 , 2512-2520 (2010)",,"[polycarbonate (PC)] Lexan; HF1130-111; Sabic Inovative Plastics, MFR(300C/1.2 kg) = 25 g/10 min, d. = 1.2g/cc, [Carbon nanotubes (CNTs)] Pure carbon, diam. = 0.01 micron, length = 10 micron, FIBRIL; masterbatch MB6015-00; Hyperion Catalysis International,  the masterbatch containing 15 wt% MWCNTs",Pure PC pellets and masterbatch pellets mixed in intermeshing twin screw extruder,,,,,,,,,,,,,,,,,,,,,,,,,,,,,,,,,,,,,,,,,,,,,,,,,,,,,,,,,,,,,,0.0,,100 V,Through-plane direction,Electrometer/High-resistance meter,,"diam. = 6.4 cm, t = 3.2 mm",0.0032,-2.494850021680094
49214-3-1-2,P150011,poly(bisphenol A carbonate),Homopolymer,Polycarbonates/thiocarbonates,C16H14O3,254.28,,"linear,Thermoplastic",Composite,CNTs;wt%;3,,Disk,"diam. = 6.4 cm, t = 3.2 mm","King, Julia A; Via, Michael D; Caspary, Jeffrey A; Jubinski, Mary M; Miskioglu, Ibrahim; Mills, Owen P; Bogucki, Gregg R , Journal of Applied Polymer Science , 118 , 5 , 2512-2520 (2010)",,"[polycarbonate (PC)] Lexan; HF1130-111; Sabic Inovative Plastics, MFR(300C/1.2 kg) = 25 g/10 min, d. = 1.2g/cc, [Carbon nanotubes (CNTs)] Pure carbon, diam. = 0.01 micron, length = 10 micron, FIBRIL; masterbatch MB6015-00; Hyperion Catalysis International,  the masterbatch containing 15 wt% MWCNTs",Pure PC pellets and masterbatch pellets mixed in intermeshing twin screw extruder,,,,,,,,,,,,,,,,,,,,,,,,,,,,,,,,,,,,,,,,,,,,,,,,,,,,,,,,,,,,,,0.0,,100 V,Through-plane direction,Electrometer/High-resistance meter,,"diam. = 6.4 cm, t = 3.2 mm",0.0032,-2.494850021680094
49214-4-1-2,P150011,poly(bisphenol A carbonate),Homopolymer,Polycarbonates/thiocarbonates,C16H14O3,254.28,,"linear,Thermoplastic",Composite,CNTs;wt%;4,,Disk,"diam. = 6.4 cm, t = 3.2 mm","King, Julia A; Via, Michael D; Caspary, Jeffrey A; Jubinski, Mary M; Miskioglu, Ibrahim; Mills, Owen P; Bogucki, Gregg R , Journal of Applied Polymer Science , 118 , 5 , 2512-2520 (2010)",,"[polycarbonate (PC)] Lexan; HF1130-111; Sabic Inovative Plastics, MFR(300C/1.2 kg) = 25 g/10 min, d. = 1.2g/cc, [Carbon nanotubes (CNTs)] Pure carbon, diam. = 0.01 micron, length = 10 micron, FIBRIL; masterbatch MB6015-00; Hyperion Catalysis International,  the masterbatch containing 15 wt% MWCNTs",Pure PC pellets and masterbatch pellets mixed in intermeshing twin screw extruder,,,,,,,,,,,,,,,,,,,,,,,,,,,,,,,,,,,,,,,,,,,,,,,,,,,,,,,,,,,,,,0.0,,100 V,Through-plane direction,Electrometer/High-resistance meter,,"diam. = 6.4 cm, t = 3.2 mm",0.0032,-2.494850021680094
49214-5-1-2,P150011,poly(bisphenol A carbonate),Homopolymer,Polycarbonates/thiocarbonates,C16H14O3,254.28,,"linear,Thermoplastic",Composite,CNTs;wt%;5,,Disk,"diam. = 6.4 cm, t = 3.2 mm","King, Julia A; Via, Michael D; Caspary, Jeffrey A; Jubinski, Mary M; Miskioglu, Ibrahim; Mills, Owen P; Bogucki, Gregg R , Journal of Applied Polymer Science , 118 , 5 , 2512-2520 (2010)",,"[polycarbonate (PC)] Lexan; HF1130-111; Sabic Inovative Plastics, MFR(300C/1.2 kg) = 25 g/10 min, d. = 1.2g/cc, [Carbon nanotubes (CNTs)] Pure carbon, diam. = 0.01 micron, length = 10 micron, FIBRIL; masterbatch MB6015-00; Hyperion Catalysis International,  the masterbatch containing 15 wt% MWCNTs",Pure PC pellets and masterbatch pellets mixed in intermeshing twin screw extruder,,,,,,,,,,,,,,,,,,,,,,,,,,,,,,,,,,,,,,,,,,,,,,,,,,,,,,,,,,,,,,0.0,,100 V,Through-plane direction,Electrometer/High-resistance meter,,"diam. = 6.4 cm, t = 3.2 mm",0.0032,-2.494850021680094
49214-6-1-2,P150011,poly(bisphenol A carbonate),Homopolymer,Polycarbonates/thiocarbonates,C16H14O3,254.28,,"linear,Thermoplastic",Composite,CNTs;wt%;6,,Disk,"diam. = 6.4 cm, t = 3.2 mm","King, Julia A; Via, Michael D; Caspary, Jeffrey A; Jubinski, Mary M; Miskioglu, Ibrahim; Mills, Owen P; Bogucki, Gregg R , Journal of Applied Polymer Science , 118 , 5 , 2512-2520 (2010)",,"[polycarbonate (PC)] Lexan; HF1130-111; Sabic Inovative Plastics, MFR(300C/1.2 kg) = 25 g/10 min, d. = 1.2g/cc, [Carbon nanotubes (CNTs)] Pure carbon, diam. = 0.01 micron, length = 10 micron, FIBRIL; masterbatch MB6015-00; Hyperion Catalysis International,  the masterbatch containing 15 wt% MWCNTs",Pure PC pellets and masterbatch pellets mixed in intermeshing twin screw extruder,,,,,,,,,,,,,,,,,,,,,,,,,,,,,,,,,,,,,,,,,,,,,,,,,,,,,,,,,,,,,,0.0,,100 V,Through-plane direction,Electrometer/High-resistance meter,,"diam. = 6.4 cm, t = 3.2 mm",0.0032,-2.494850021680094
49214-7-1-2,P150011,poly(bisphenol A carbonate),Homopolymer,Polycarbonates/thiocarbonates,C16H14O3,254.28,,"linear,Thermoplastic",Composite,CNTs;wt%;8,,Disk,"diam. = 6.4 cm, t = 3.2 mm","King, Julia A; Via, Michael D; Caspary, Jeffrey A; Jubinski, Mary M; Miskioglu, Ibrahim; Mills, Owen P; Bogucki, Gregg R , Journal of Applied Polymer Science , 118 , 5 , 2512-2520 (2010)",,"[polycarbonate (PC)] Lexan; HF1130-111; Sabic Inovative Plastics, MFR(300C/1.2 kg) = 25 g/10 min, d. = 1.2g/cc, [Carbon nanotubes (CNTs)] Pure carbon, diam. = 0.01 micron, length = 10 micron, FIBRIL; masterbatch MB6015-00; Hyperion Catalysis International,  the masterbatch containing 15 wt% MWCNTs",Pure PC pellets and masterbatch pellets mixed in intermeshing twin screw extruder,,,,,,,,,,,,,,,,,,,,,,,,,,,,,,,,,,,,,,,,,,,,,,,,,,,,,,,,,,,,,,0.1,-1.0,100 V,Through-plane direction,Electrometer/High-resistance meter,,"diam. = 6.4 cm, t = 3.2 mm",0.0032,-2.494850021680094
49262-4-1-1,P010002,poly(prop-1-ene),Homopolymer,Polyolefins,C3H6,42.08,,"linear,Thermoplastic,Electroconductive&EMI shielding,Crystal",Composite,graphite;wt%;3,"First pressed at RT for 5min (ram d=42.7mm), then pressed at 120C, 70MPa and baked at 150C, 35MPa for 15min",Disk,d=1.01cm,"Panwar, Varij; Park, Jong-Oh; Park, Suk-Ho; Kumar, Sanjeev; Mehra, RM , Journal of Applied Polymer Science , 115 , 3 , 1306-1314 (2010)",,"[PP] H200 MA, manufd. by Indian Petrochemicals Corp. granule, white, semiopaque, d.=0.95g/cm3, hardness (shore D)=ca. 68-83, melt flow=0.5-136g/10min, Tm=165C, MW=5.046E(4), dielectric constant at 1MHz=2.2-2.6, dissipation factor at 1MHz=0.0003-0.0005, vol. resistivity=1E(13) ohm*cm, [graphite] av. particle size=10-20micron, supplied by Graphite India, color=black, d.=1.75g/cm3, max. temp.=3600C, Young modulus=4.8GPa, elec. resistivity=7.5E(-5) ohm*cm and carbon-graphite%=30-70","PP ground to obtain finer particcles (212-250micron), added graphite powder, tumble mixed at ca. 400rpm for 4h using magnetic stirrer without heating",,,,,,,,,,,,,,,,,,,,,,,,,,,,,,,,,,,,,,,,,,,,,,,,,,,,,,,,,,,,,,7.7e-11,-10.113509274827518,,Taken from the Fig. 2a,conventional digital multimeter,,d=1.01cm,,
49262-5-1-1,P010002,poly(prop-1-ene),Homopolymer,Polyolefins,C3H6,42.08,,"linear,Thermoplastic,Electroconductive&EMI shielding,Crystal",Composite,graphite;wt%;5,"First pressed at RT for 5min (ram d=42.7mm), then pressed at 120C, 70MPa and baked at 150C, 35MPa for 15min",Disk,d=1.01cm,"Panwar, Varij; Park, Jong-Oh; Park, Suk-Ho; Kumar, Sanjeev; Mehra, RM , Journal of Applied Polymer Science , 115 , 3 , 1306-1314 (2010)",,"[PP] H200 MA, manufd. by Indian Petrochemicals Corp. granule, white, semiopaque, d.=0.95g/cm3, hardness (shore D)=ca. 68-83, melt flow=0.5-136g/10min, Tm=165C, MW=5.046E(4), dielectric constant at 1MHz=2.2-2.6, dissipation factor at 1MHz=0.0003-0.0005, vol. resistivity=1E(13) ohm*cm, [graphite] av. particle size=10-20micron, supplied by Graphite India, color=black, d.=1.75g/cm3, max. temp.=3600C, Young modulus=4.8GPa, elec. resistivity=7.5E(-5) ohm*cm and carbon-graphite%=30-70","PP ground to obtain finer particcles (212-250micron), added graphite powder, tumble mixed at ca. 400rpm for 4h using magnetic stirrer without heating",,,,,,,,,,,,,,,,,,,,,,,,,,,,,,,,,,,,,,,,,,,,,,,,,,,,,,,,,,,,,,1.6e-05,-4.795880017344075,,Taken from the Fig. 2a,conventional digital multimeter,,d=1.01cm,,
49262-6-1-1,P010002,poly(prop-1-ene),Homopolymer,Polyolefins,C3H6,42.08,,"linear,Thermoplastic,Electroconductive&EMI shielding,Crystal",Composite,graphite;wt%;7,"First pressed at RT for 5min (ram d=42.7mm), then pressed at 120C, 70MPa and baked at 150C, 35MPa for 15min",Disk,d=1.01cm,"Panwar, Varij; Park, Jong-Oh; Park, Suk-Ho; Kumar, Sanjeev; Mehra, RM , Journal of Applied Polymer Science , 115 , 3 , 1306-1314 (2010)",,"[PP] H200 MA, manufd. by Indian Petrochemicals Corp. granule, white, semiopaque, d.=0.95g/cm3, hardness (shore D)=ca. 68-83, melt flow=0.5-136g/10min, Tm=165C, MW=5.046E(4), dielectric constant at 1MHz=2.2-2.6, dissipation factor at 1MHz=0.0003-0.0005, vol. resistivity=1E(13) ohm*cm, [graphite] av. particle size=10-20micron, supplied by Graphite India, color=black, d.=1.75g/cm3, max. temp.=3600C, Young modulus=4.8GPa, elec. resistivity=7.5E(-5) ohm*cm and carbon-graphite%=30-70","PP ground to obtain finer particcles (212-250micron), added graphite powder, tumble mixed at ca. 400rpm for 4h using magnetic stirrer without heating",,,,,,,,,,,,,,,,,,,,,,,,,,,,,,,,,,,,,,,,,,,,,,,,,,,,,,,,,,,,,,0.0077,-2.113509274827518,,Taken from the Fig. 2a,conventional digital multimeter,,d=1.01cm,,
49262-7-1-1,P010002,poly(prop-1-ene),Homopolymer,Polyolefins,C3H6,42.08,,"linear,Thermoplastic,Electroconductive&EMI shielding,Crystal",Composite,graphite;wt%;10,"First pressed at RT for 5min (ram d=42.7mm), then pressed at 120C, 70MPa and baked at 150C, 35MPa for 15min",Disk,d=1.01cm,"Panwar, Varij; Park, Jong-Oh; Park, Suk-Ho; Kumar, Sanjeev; Mehra, RM , Journal of Applied Polymer Science , 115 , 3 , 1306-1314 (2010)",,"[PP] H200 MA, manufd. by Indian Petrochemicals Corp. granule, white, semiopaque, d.=0.95g/cm3, hardness (shore D)=ca. 68-83, melt flow=0.5-136g/10min, Tm=165C, MW=5.046E(4), dielectric constant at 1MHz=2.2-2.6, dissipation factor at 1MHz=0.0003-0.0005, vol. resistivity=1E(13) ohm*cm, [graphite] av. particle size=10-20micron, supplied by Graphite India, color=black, d.=1.75g/cm3, max. temp.=3600C, Young modulus=4.8GPa, elec. resistivity=7.5E(-5) ohm*cm and carbon-graphite%=30-70","PP ground to obtain finer particcles (212-250micron), added graphite powder, tumble mixed at ca. 400rpm for 4h using magnetic stirrer without heating",,,,,,,,,,,,,,,,,,,,,,,,,,,,,,,,,,,,,,,,,,,,,,,,,,,,,,,,,,,,,,0.02,-1.6989700043360187,,Taken from the Fig. 2a,conventional digital multimeter,,d=1.01cm,,
