Repository: shimakawa-hvg/expt-group-partitioning

# expt-group-partitioning
"Prevention of Leakage in Machine Learning Prediction for Polymer Composite Properties" 

Hajime Shimakawa, Akiko Kumada, and Masahiro Sato

Department of Electrical Engineering & Information Systems, School of Engineering, 
The University of Tokyo, 7-3-1 Hongo, Bunkyo-ku, 113-8656, Tokyo, Japan

## Content
- ```data_EC.csv```: csv file for data used in EC prediction.
- ```data_TC.csv```: csv file for data used in TC prediction.
- ```make_expt_id.ipynb```: jupyternotebook for making expt-id from reference information.
- ```sample_detail_EC.csv```: csv file for sample details used to make expt-id.

File: sample_detail_EC.csv (part 33 of 37)
49262-8-1-1,P010002,poly(prop-1-ene),Homopolymer,Polyolefins,C3H6,42.08,,"linear,Thermoplastic,Electroconductive&EMI shielding,Crystal",Composite,graphite;wt%;15,"First pressed at RT for 5min (ram d=42.7mm), then pressed at 120C, 70MPa and baked at 150C, 35MPa for 15min",Disk,d=1.01cm,"Panwar, Varij; Park, Jong-Oh; Park, Suk-Ho; Kumar, Sanjeev; Mehra, RM , Journal of Applied Polymer Science , 115 , 3 , 1306-1314 (2010)",,"[PP] H200 MA, manufd. by Indian Petrochemicals Corp. granule, white, semiopaque, d.=0.95g/cm3, hardness (shore D)=ca. 68-83, melt flow=0.5-136g/10min, Tm=165C, MW=5.046E(4), dielectric constant at 1MHz=2.2-2.6, dissipation factor at 1MHz=0.0003-0.0005, vol. resistivity=1E(13) ohm*cm, [graphite] av. particle size=10-20micron, supplied by Graphite India, color=black, d.=1.75g/cm3, max. temp.=3600C, Young modulus=4.8GPa, elec. resistivity=7.5E(-5) ohm*cm and carbon-graphite%=30-70","PP ground to obtain finer particcles (212-250micron), added graphite powder, tumble mixed at ca. 400rpm for 4h using magnetic stirrer without heating",,,,,,,,,,,,,,,,,,,,,,,,,,,,,,,,,,,,,,,,,,,,,,,,,,,,,,,,,,,,,,0.021,-1.6777807052660807,,Taken from the Fig. 2a,conventional digital multimeter,,d=1.01cm,,
49262-9-1-1,P010002,poly(prop-1-ene),Homopolymer,Polyolefins,C3H6,42.08,,"linear,Thermoplastic,Electroconductive&EMI shielding,Crystal",Composite,graphite;wt%;20,"First pressed at RT for 5min (ram d=42.7mm), then pressed at 120C, 70MPa and baked at 150C, 35MPa for 15min",Disk,d=1.01cm,"Panwar, Varij; Park, Jong-Oh; Park, Suk-Ho; Kumar, Sanjeev; Mehra, RM , Journal of Applied Polymer Science , 115 , 3 , 1306-1314 (2010)",,"[PP] H200 MA, manufd. by Indian Petrochemicals Corp. granule, white, semiopaque, d.=0.95g/cm3, hardness (shore D)=ca. 68-83, melt flow=0.5-136g/10min, Tm=165C, MW=5.046E(4), dielectric constant at 1MHz=2.2-2.6, dissipation factor at 1MHz=0.0003-0.0005, vol. resistivity=1E(13) ohm*cm, [graphite] av. particle size=10-20micron, supplied by Graphite India, color=black, d.=1.75g/cm3, max. temp.=3600C, Young modulus=4.8GPa, elec. resistivity=7.5E(-5) ohm*cm and carbon-graphite%=30-70","PP ground to obtain finer particcles (212-250micron), added graphite powder, tumble mixed at ca. 400rpm for 4h using magnetic stirrer without heating",,,,,,,,,,,,,,,,,,,,,,,,,,,,,,,,,,,,,,,,,,,,,,,,,,,,,,,,,,,,,,0.36,-0.4436974992327127,,Taken from the Fig. 2a,conventional digital multimeter,,d=1.01cm,,
49262-10-1-1,P010002,poly(prop-1-ene),Homopolymer,Polyolefins,C3H6,42.08,,"linear,Thermoplastic,Electroconductive&EMI shielding,Crystal",Composite,graphite;wt%;25,"First pressed at RT for 5min (ram d=42.7mm), then pressed at 120C, 70MPa and baked at 150C, 35MPa for 15min",Disk,d=1.01cm,"Panwar, Varij; Park, Jong-Oh; Park, Suk-Ho; Kumar, Sanjeev; Mehra, RM , Journal of Applied Polymer Science , 115 , 3 , 1306-1314 (2010)",,"[PP] H200 MA, manufd. by Indian Petrochemicals Corp. granule, white, semiopaque, d.=0.95g/cm3, hardness (shore D)=ca. 68-83, melt flow=0.5-136g/10min, Tm=165C, MW=5.046E(4), dielectric constant at 1MHz=2.2-2.6, dissipation factor at 1MHz=0.0003-0.0005, vol. resistivity=1E(13) ohm*cm, [graphite] av. particle size=10-20micron, supplied by Graphite India, color=black, d.=1.75g/cm3, max. temp.=3600C, Young modulus=4.8GPa, elec. resistivity=7.5E(-5) ohm*cm and carbon-graphite%=30-70","PP ground to obtain finer particcles (212-250micron), added graphite powder, tumble mixed at ca. 400rpm for 4h using magnetic stirrer without heating",,,,,,,,,,,,,,,,,,,,,,,,,,,,,,,,,,,,,,,,,,,,,,,,,,,,,,,,,,,,,,0.65,-0.1870866433571444,,Taken from the Fig. 2a,conventional digital multimeter,,d=1.01cm,,
49580-2-1-1,P010002,poly(prop-1-ene),Homopolymer,Polyolefins,C3H6,42.08,,"linear,Thermoplastic,Semiconductive&Nanocomposite",Composite,multi-walled carbon nanotube (MWNT);wt%;1;nanotube,Shape of Test Piece,Plate,t=2mm,"Chen, Yian; Yang, Qi; Huang, Yajiang; Liao, Xia; Niu, Yanhua , Polymer , 79 , 159-170 (2015)",,"[PP] MFR(230C, 2.16kg)=2.5g/10min, [MWNT] TNMC3;Chengdu Organic Chemicals Corp., Chinese Academy of Science, synthesized via CVD, outer diam.=10-20nm, l=10-30micron, purity>95% (reported)","Pre-dried PP and MWNTs melt mixed at 200C and 50rpm for 5min using internal mixer, then the sample quenched and chopped into pellets",,,,,,,,,,,,,,,,,,,,,,,,,,,,,,,,,,,,,,,,,,,,,,,,,,,,,,,,,,,,,,7e-12,-11.154901959985745,Applied voltage=10V,"DC cond., taken from the Fig.7",High-resistance meter,,t=2mm,0.002,-2.6989700043360187
49580-3-1-1,P010002,poly(prop-1-ene),Homopolymer,Polyolefins,C3H6,42.08,,"linear,Thermoplastic,Semiconductive&Nanocomposite",Composite,multi-walled carbon nanotube (MWNT);wt%;2;nanotube,Shape of Test Piece,Plate,t=2mm,"Chen, Yian; Yang, Qi; Huang, Yajiang; Liao, Xia; Niu, Yanhua , Polymer , 79 , 159-170 (2015)",,"[PP] MFR(230C, 2.16kg)=2.5g/10min, [MWNT] TNMC3;Chengdu Organic Chemicals Corp., Chinese Academy of Science, synthesized via CVD, outer diam.=10-20nm, l=10-30micron, purity>95% (reported)","Pre-dried PP and MWNTs melt mixed at 200C and 50rpm for 5min using internal mixer, then the sample quenched and chopped into pellets",,,,,,,,,,,,,,,,,,,,,,,,,,,,,,,,,,,,,,,,,,,,,,,,,,,,,,,,,,,,,,5e-11,-10.30102999566398,Applied voltage=10V,"DC cond., taken from the Fig.7",High-resistance meter,,t=2mm,0.002,-2.6989700043360187
49580-4-1-1,P010002,poly(prop-1-ene),Homopolymer,Polyolefins,C3H6,42.08,,"linear,Thermoplastic,Semiconductive&Nanocomposite",Composite,multi-walled carbon nanotube (MWNT);wt%;4;nanotube,Shape of Test Piece,Plate,t=2mm,"Chen, Yian; Yang, Qi; Huang, Yajiang; Liao, Xia; Niu, Yanhua , Polymer , 79 , 159-170 (2015)",,"[PP] MFR(230C, 2.16kg)=2.5g/10min, [MWNT] TNMC3;Chengdu Organic Chemicals Corp., Chinese Academy of Science, synthesized via CVD, outer diam.=10-20nm, l=10-30micron, purity>95% (reported)","Pre-dried PP and MWNTs melt mixed at 200C and 50rpm for 5min using internal mixer, then the sample quenched and chopped into pellets",,,,,,,,,,,,,,,,,,,,,,,,,,,,,,,,,,,,,,,,,,,,,,,,,,,,,,,,,,,,,,5e-07,-6.301029995663981,Applied voltage=10V,"DC cond., taken from the Fig.7",High-resistance meter,,t=2mm,0.002,-2.6989700043360187
49580-6-1-1,P040048,poly(methyl methacrylate),Homopolymer,"Polyacrylics, Polyvinyls",C5H8O2,100.12,,"linear,Thermoplastic,Semiconductive&Nanocomposite",Composite,multi-walled carbon nanotube (MWNT);wt%;1;nanotube,Shape of Test Piece,Plate,t=2mm,"Chen, Yian; Yang, Qi; Huang, Yajiang; Liao, Xia; Niu, Yanhua , Polymer , 79 , 159-170 (2015)",,"[PMMA] MFR(200C, 5kg)=15g/10min, [MWNT] TNMC3;Chengdu Organic Chemicals Corp., Chinese Academy of Science, synthesized via CVD, outer diam.=10-20nm, l=10-30micron, purity>95% (reported)","Pre-dried PMMA and MWNTs melt mixed at 200C and 50rpm for 5min using internal mixer, then the sample quenched and chopped into pellets",,,,,,,,,,,,,,,,,,,,,,,,,,,,,,,,,,,,,,,,,,,,,,,,,,,,,,,,,,,,,,5e-12,-11.30102999566398,Applied voltage=10V,"DC cond., taken from the Fig.7",High-resistance meter,,t=2mm,0.002,-2.6989700043360187
49580-7-1-1,P040048,poly(methyl methacrylate),Homopolymer,"Polyacrylics, Polyvinyls",C5H8O2,100.12,,"linear,Thermoplastic,Semiconductive&Nanocomposite",Composite,multi-walled carbon nanotube (MWNT);wt%;2;nanotube,Shape of Test Piece,Plate,t=2mm,"Chen, Yian; Yang, Qi; Huang, Yajiang; Liao, Xia; Niu, Yanhua , Polymer , 79 , 159-170 (2015)",,"[PMMA] MFR(200C, 5kg)=15g/10min, [MWNT] TNMC3;Chengdu Organic Chemicals Corp., Chinese Academy of Science, synthesized via CVD, outer diam.=10-20nm, l=10-30micron, purity>95% (reported)","Pre-dried PMMA and MWNTs melt mixed at 200C and 50rpm for 5min using internal mixer, then the sample quenched and chopped into pellets",,,,,,,,,,,,,,,,,,,,,,,,,,,,,,,,,,,,,,,,,,,,,,,,,,,,,,,,,,,,,,9e-12,-11.045757490560677,Applied voltage=10V,"DC cond., taken from the Fig.7",High-resistance meter,,t=2mm,0.002,-2.6989700043360187
49580-8-1-1,P040048,poly(methyl methacrylate),Homopolymer,"Polyacrylics, Polyvinyls",C5H8O2,100.12,,"linear,Thermoplastic,Semiconductive&Nanocomposite",Composite,multi-walled carbon nanotube (MWNT);wt%;4;nanotube,Shape of Test Piece,Plate,t=2mm,"Chen, Yian; Yang, Qi; Huang, Yajiang; Liao, Xia; Niu, Yanhua , Polymer , 79 , 159-170 (2015)",,"[PMMA] MFR(200C, 5kg)=15g/10min, [MWNT] TNMC3;Chengdu Organic Chemicals Corp., Chinese Academy of Science, synthesized via CVD, outer diam.=10-20nm, l=10-30micron, purity>95% (reported)","Pre-dried PMMA and MWNTs melt mixed at 200C and 50rpm for 5min using internal mixer, then the sample quenched and chopped into pellets",,,,,,,,,,,,,,,,,,,,,,,,,,,,,,,,,,,,,,,,,,,,,,,,,,,,,,,,,,,,,,5e-10,-9.30102999566398,Applied voltage=10V,"DC cond., taken from the Fig.7",High-resistance meter,,t=2mm,0.002,-2.6989700043360187
49716-2-1-1,P030001,poly(vinyl alcohol),Homopolymer,Polyvinyls,C2H4O,44.05,,"linear,Thermoplastic,Crystal",Composite,Na+MMT;wt%;5,,Membrane,t=0.08-0.12mm,"Bahavan Palani, P.; Kannan, R.; Rajashabala, S.; Rajendran, S.; Velraj, G. , Ionics , 21 , 2 , 507-513 (2015)",,"[Na+MMT] unmodified montmorillonite (MMT), layered alumino-silicate filler, surface area=220-270m2/g",,,,,,,,"Dissolved in water with MMT, poured in Petri dish and dried at RT",,,,,,,,,,,,,,,,,,,,,,,,,,,,,,,,,Ion exchange capacity (IEC);1.221 mmol&slash;g,,,,,,,,,,,,,,,,,,,,,,0.0017,-2.769551078621726,"23 [C] , 1kHz-1MHz",Proton cond. in water,AC impedance analyzer,23.0,t=0.08-0.12mm,0.0001,-4.0
49716-2-1-2,P030001,poly(vinyl alcohol),Homopolymer,Polyvinyls,C2H4O,44.05,,"linear,Thermoplastic,Crystal",Composite,Na+MMT;wt%;5,,Membrane,t=0.08-0.12mm,"Bahavan Palani, P.; Kannan, R.; Rajashabala, S.; Rajendran, S.; Velraj, G. , Ionics , 21 , 2 , 507-513 (2015)",,"[Na+MMT] unmodified montmorillonite (MMT), layered alumino-silicate filler, surface area=220-270m2/g",,,,,,,,"Dissolved in water with MMT, poured in Petri dish and dried at RT",,,,,,,,,,,,,,,,,,,,,,,,,,,,,,,,,Ion exchange capacity (IEC);1.221 mmol&slash;g,,,,,,,,,,,,,,,Membrane treated with 5% sulfonation process,,,,,,,0.0096,-2.017728766960432,"23 [C] , 1kHz-1MHz, 100%RH",Proton cond.,AC impedance analyzer,23.0,t=0.08-0.12mm,0.0001,-4.0
49716-2-1-3,P030001,poly(vinyl alcohol),Homopolymer,Polyvinyls,C2H4O,44.05,,"linear,Thermoplastic,Crystal",Composite,Na+MMT;wt%;5,,Membrane,t=0.08-0.12mm,"Bahavan Palani, P.; Kannan, R.; Rajashabala, S.; Rajendran, S.; Velraj, G. , Ionics , 21 , 2 , 507-513 (2015)",,"[Na+MMT] unmodified montmorillonite (MMT), layered alumino-silicate filler, surface area=220-270m2/g",,,,,,,,"Dissolved in water with MMT, poured in Petri dish and dried at RT",,,,,,,,,,,,,,,,,,,,,,,,,,,,,,,,,Ion exchange capacity (IEC);1.221 mmol&slash;g,,,,,,,,,,,,,,,Membrane treated with 10% sulfonation process,,,,,,,0.5326,-0.2735988378970776,"23 [C] , 1kHz-1MHz, 100%RH",Proton cond.,AC impedance analyzer,23.0,t=0.08-0.12mm,0.0001,-4.0
49716-3-1-1,P030001,poly(vinyl alcohol),Homopolymer,Polyvinyls,C2H4O,44.05,,"linear,Thermoplastic,Crystal",Composite,Na+MMT;wt%;10,,Membrane,t=0.08-0.12mm,"Bahavan Palani, P.; Kannan, R.; Rajashabala, S.; Rajendran, S.; Velraj, G. , Ionics , 21 , 2 , 507-513 (2015)",,"[Na+MMT] unmodified montmorillonite (MMT), layered alumino-silicate filler, surface area=220-270m2/g",,,,,,,,"Dissolved in water with MMT, poured in Petri dish and dried at RT",,,,,,,,,,,,,,,,,,,,,,,,,,,,,,,,,Ion exchange capacity (IEC);1.307 mmol&slash;g,,,,,,,,,,,,,,,,,,,,,,0.0021,-2.677780705266081,"23 [C] , 1kHz-1MHz",Proton cond. in water,AC impedance analyzer,23.0,t=0.08-0.12mm,0.0001,-4.0
49716-3-1-2,P030001,poly(vinyl alcohol),Homopolymer,Polyvinyls,C2H4O,44.05,,"linear,Thermoplastic,Crystal",Composite,Na+MMT;wt%;10,,Membrane,t=0.08-0.12mm,"Bahavan Palani, P.; Kannan, R.; Rajashabala, S.; Rajendran, S.; Velraj, G. , Ionics , 21 , 2 , 507-513 (2015)",,"[Na+MMT] unmodified montmorillonite (MMT), layered alumino-silicate filler, surface area=220-270m2/g",,,,,,,,"Dissolved in water with MMT, poured in Petri dish and dried at RT",,,,,,,,,,,,,,,,,,,,,,,,,,,,,,,,,Ion exchange capacity (IEC);1.307 mmol&slash;g,,,,,,,,,,,,,,,Membrane treated with 5% sulfonation process,,,,,,,0.1053,-0.9775716288145134,"23 [C] , 1kHz-1MHz, 100%RH",Proton cond.,AC impedance analyzer,23.0,t=0.08-0.12mm,0.0001,-4.0
49716-3-1-3,P030001,poly(vinyl alcohol),Homopolymer,Polyvinyls,C2H4O,44.05,,"linear,Thermoplastic,Crystal",Composite,Na+MMT;wt%;10,,Membrane,t=0.08-0.12mm,"Bahavan Palani, P.; Kannan, R.; Rajashabala, S.; Rajendran, S.; Velraj, G. , Ionics , 21 , 2 , 507-513 (2015)",,"[Na+MMT] unmodified montmorillonite (MMT), layered alumino-silicate filler, surface area=220-270m2/g",,,,,,,,"Dissolved in water with MMT, poured in Petri dish and dried at RT",,,,,,,,,,,,,,,,,,,,,,,,,,,,,,,,,Ion exchange capacity (IEC);1.307 mmol&slash;g,,,,,,,,,,,,,,,Membrane treated with 10% sulfonation process,,,,,,,0.8207,-0.0858155665767536,"23 [C] , 1kHz-1MHz, 100%RH",Proton cond.,AC impedance analyzer,23.0,t=0.08-0.12mm,0.0001,-4.0
49716-4-1-1,P030001,poly(vinyl alcohol),Homopolymer,Polyvinyls,C2H4O,44.05,,"linear,Thermoplastic,Crystal",Composite,Na+MMT;wt%;20,,Membrane,t=0.08-0.12mm,"Bahavan Palani, P.; Kannan, R.; Rajashabala, S.; Rajendran, S.; Velraj, G. , Ionics , 21 , 2 , 507-513 (2015)",,"[Na+MMT] unmodified montmorillonite (MMT), layered alumino-silicate filler, surface area=220-270m2/g",,,,,,,,"Dissolved in water with MMT, poured in Petri dish and dried at RT",,,,,,,,,,,,,,,,,,,,,,,,,,,,,,,,,Ion exchange capacity (IEC);0.933 mmol&slash;g,,,,,,,,,,,,,,,,,,,,,,0.0027,-2.5686362358410126,"23 [C] , 1kHz-1MHz",Proton cond. in water,AC impedance analyzer,23.0,t=0.08-0.12mm,0.0001,-4.0
49716-4-1-2,P030001,poly(vinyl alcohol),Homopolymer,Polyvinyls,C2H4O,44.05,,"linear,Thermoplastic,Crystal",Composite,Na+MMT;wt%;20,,Membrane,t=0.08-0.12mm,"Bahavan Palani, P.; Kannan, R.; Rajashabala, S.; Rajendran, S.; Velraj, G. , Ionics , 21 , 2 , 507-513 (2015)",,"[Na+MMT] unmodified montmorillonite (MMT), layered alumino-silicate filler, surface area=220-270m2/g",,,,,,,,"Dissolved in water with MMT, poured in Petri dish and dried at RT",,,,,,,,,,,,,,,,,,,,,,,,,,,,,,,,,Ion exchange capacity (IEC);0.933 mmol&slash;g,,,,,,,,,,,,,,,Membrane treated with 5% sulfonation process,,,,,,,0.1735,-0.7607005208731075,"23 [C] , 1kHz-1MHz, 100%RH",Proton cond.,AC impedance analyzer,23.0,t=0.08-0.12mm,0.0001,-4.0
49716-4-1-3,P030001,poly(vinyl alcohol),Homopolymer,Polyvinyls,C2H4O,44.05,,"linear,Thermoplastic,Crystal",Composite,Na+MMT;wt%;20,,Membrane,t=0.08-0.12mm,"Bahavan Palani, P.; Kannan, R.; Rajashabala, S.; Rajendran, S.; Velraj, G. , Ionics , 21 , 2 , 507-513 (2015)",,"[Na+MMT] unmodified montmorillonite (MMT), layered alumino-silicate filler, surface area=220-270m2/g",,,,,,,,"Dissolved in water with MMT, poured in Petri dish and dried at RT",,,,,,,,,,,,,,,,,,,,,,,,,,,,,,,,,Ion exchange capacity (IEC);0.933 mmol&slash;g,,,,,,,,,,,,,,,Membrane treated with 10% sulfonation process,,,,,,,0.6053,-0.218029326087448,"23 [C] , 1kHz-1MHz, 100%RH",Proton cond.,AC impedance analyzer,23.0,t=0.08-0.12mm,0.0001,-4.0
49716-5-1-1,P030001,poly(vinyl alcohol),Homopolymer,Polyvinyls,C2H4O,44.05,,"linear,Thermoplastic,Crystal",Composite,H+MMT;wt%;5,,Membrane,t=0.08-0.12mm,"Bahavan Palani, P.; Kannan, R.; Rajashabala, S.; Rajendran, S.; Velraj, G. , Ionics , 21 , 2 , 507-513 (2015)",,"[H+MMT] modified montmorillonite (MMT) by using ion exchange resin from Na+MMT, layered alumino-silicate filler, surface area=220-270m2/g",,,,,,,,"Dissolved in water with MMT, poured in Petri dish and dried at RT",,,,,,,,,,,,,,,,,,,,,,,,,,,,,,,,,Ion exchange capacity (IEC);1.082 mmol&slash;g,,,,,,,,,,,,,,,,,,,,,,0.0019,-2.721246399047171,"23 [C] , 1kHz-1MHz",Proton cond. in water,AC impedance analyzer,23.0,t=0.08-0.12mm,0.0001,-4.0
49716-5-1-2,P030001,poly(vinyl alcohol),Homopolymer,Polyvinyls,C2H4O,44.05,,"linear,Thermoplastic,Crystal",Composite,H+MMT;wt%;5,,Membrane,t=0.08-0.12mm,"Bahavan Palani, P.; Kannan, R.; Rajashabala, S.; Rajendran, S.; Velraj, G. , Ionics , 21 , 2 , 507-513 (2015)",,"[H+MMT] modified montmorillonite (MMT) by using ion exchange resin from Na+MMT, layered alumino-silicate filler, surface area=220-270m2/g",,,,,,,,"Dissolved in water with MMT, poured in Petri dish and dried at RT",,,,,,,,,,,,,,,,,,,,,,,,,,,,,,,,,Ion exchange capacity (IEC);1.082 mmol&slash;g,,,,,,,,,,,,,,,Membrane treated with 5% sulfonation process,,,,,,,0.1106,-0.9562448730313206,"23 [C] , 1kHz-1MHz, 100%RH",Proton cond.,AC impedance analyzer,23.0,t=0.08-0.12mm,0.0001,-4.0
49716-5-1-3,P030001,poly(vinyl alcohol),Homopolymer,Polyvinyls,C2H4O,44.05,,"linear,Thermoplastic,Crystal",Composite,H+MMT;wt%;5,,Membrane,t=0.08-0.12mm,"Bahavan Palani, P.; Kannan, R.; Rajashabala, S.; Rajendran, S.; Velraj, G. , Ionics , 21 , 2 , 507-513 (2015)",,"[H+MMT] modified montmorillonite (MMT) by using ion exchange resin from Na+MMT, layered alumino-silicate filler, surface area=220-270m2/g",,,,,,,,"Dissolved in water with MMT, poured in Petri dish and dried at RT",,,,,,,,,,,,,,,,,,,,,,,,,,,,,,,,,Ion exchange capacity (IEC);1.082 mmol&slash;g,,,,,,,,,,,,,,,Membrane treated with 10% sulfonation process,,,,,,,0.7587,-0.1199299159359327,"23 [C] , 1kHz-1MHz, 100%RH",Proton cond.,AC impedance analyzer,23.0,t=0.08-0.12mm,0.0001,-4.0
49716-6-1-1,P030001,poly(vinyl alcohol),Homopolymer,Polyvinyls,C2H4O,44.05,,"linear,Thermoplastic,Crystal",Composite,H+MMT;wt%;10,,Membrane,t=0.08-0.12mm,"Bahavan Palani, P.; Kannan, R.; Rajashabala, S.; Rajendran, S.; Velraj, G. , Ionics , 21 , 2 , 507-513 (2015)",,"[H+MMT] modified montmorillonite (MMT) by using ion exchange resin from Na+MMT, layered alumino-silicate filler, surface area=220-270m2/g",,,,,,,,"Dissolved in water with MMT, poured in Petri dish and dried at RT",,,,,,,,,,,,,,,,,,,,,,,,,,,,,,,,,Ion exchange capacity (IEC);1.397 mmol&slash;g,,,,,,,,,,,,,,,,,,,,,,0.0026,-2.5850266520291822,"23 [C] , 1kHz-1MHz",Proton cond. in water,AC impedance analyzer,23.0,t=0.08-0.12mm,0.0001,-4.0
49716-6-1-2,P030001,poly(vinyl alcohol),Homopolymer,Polyvinyls,C2H4O,44.05,,"linear,Thermoplastic,Crystal",Composite,H+MMT;wt%;10,,Membrane,t=0.08-0.12mm,"Bahavan Palani, P.; Kannan, R.; Rajashabala, S.; Rajendran, S.; Velraj, G. , Ionics , 21 , 2 , 507-513 (2015)",,"[H+MMT] modified montmorillonite (MMT) by using ion exchange resin from Na+MMT, layered alumino-silicate filler, surface area=220-270m2/g",,,,,,,,"Dissolved in water with MMT, poured in Petri dish and dried at RT",,,,,,,,,,,,,,,,,,,,,,,,,,,,,,,,,Ion exchange capacity (IEC);1.397 mmol&slash;g,,,,,,,,,,,,,,,Membrane treated with 5% sulfonation process,,,,,,,0.1297,-0.8870600239159199,"23 [C] , 1kHz-1MHz, 100%RH",Proton cond.,AC impedance analyzer,23.0,t=0.08-0.12mm,0.0001,-4.0
49716-6-1-3,P030001,poly(vinyl alcohol),Homopolymer,Polyvinyls,C2H4O,44.05,,"linear,Thermoplastic,Crystal",Composite,H+MMT;wt%;10,,Membrane,t=0.08-0.12mm,"Bahavan Palani, P.; Kannan, R.; Rajashabala, S.; Rajendran, S.; Velraj, G. , Ionics , 21 , 2 , 507-513 (2015)",,"[H+MMT] modified montmorillonite (MMT) by using ion exchange resin from Na+MMT, layered alumino-silicate filler, surface area=220-270m2/g",,,,,,,,"Dissolved in water with MMT, poured in Petri dish and dried at RT",,,,,,,,,,,,,,,,,,,,,,,,,,,,,,,,,Ion exchange capacity (IEC);1.397 mmol&slash;g,,,,,,,,,,,,,,,Membrane treated with 10% sulfonation process,,,,,,,0.9238,-0.0344220420894721,"23 [C] , 1kHz-1MHz, 100%RH",Proton cond.,AC impedance analyzer,23.0,t=0.08-0.12mm,0.0001,-4.0
49716-7-1-1,P030001,poly(vinyl alcohol),Homopolymer,Polyvinyls,C2H4O,44.05,,"linear,Thermoplastic,Crystal",Composite,H+MMT;wt%;20,,Membrane,t=0.08-0.12mm,"Bahavan Palani, P.; Kannan, R.; Rajashabala, S.; Rajendran, S.; Velraj, G. , Ionics , 21 , 2 , 507-513 (2015)",,"[H+MMT] modified montmorillonite (MMT) by using ion exchange resin from Na+MMT, layered alumino-silicate filler, surface area=220-270m2/g",,,,,,,,"Dissolved in water with MMT, poured in Petri dish and dried at RT",,,,,,,,,,,,,,,,,,,,,,,,,,,,,,,,,Ion exchange capacity (IEC);1.680 mmol&slash;g,,,,,,,,,,,,,,,,,,,,,,0.006,-2.221848749616356,"23 [C] , 1kHz-1MHz",Proton cond. in water,AC impedance analyzer,23.0,t=0.08-0.12mm,0.0001,-4.0
49716-7-1-2,P030001,poly(vinyl alcohol),Homopolymer,Polyvinyls,C2H4O,44.05,,"linear,Thermoplastic,Crystal",Composite,H+MMT;wt%;20,,Membrane,t=0.08-0.12mm,"Bahavan Palani, P.; Kannan, R.; Rajashabala, S.; Rajendran, S.; Velraj, G. , Ionics , 21 , 2 , 507-513 (2015)",,"[H+MMT] modified montmorillonite (MMT) by using ion exchange resin from Na+MMT, layered alumino-silicate filler, surface area=220-270m2/g",,,,,,,,"Dissolved in water with MMT, poured in Petri dish and dried at RT",,,,,,,,,,,,,,,,,,,,,,,,,,,,,,,,,Ion exchange capacity (IEC);1.680 mmol&slash;g,,,,,,,,,,,,,,,Membrane treated with 5% sulfonation process,,,,,,,0.1774,-0.7510463845042924,"23 [C] , 1kHz-1MHz, 100%RH",Proton cond.,AC impedance analyzer,23.0,t=0.08-0.12mm,0.0001,-4.0
49716-7-1-3,P030001,poly(vinyl alcohol),Homopolymer,Polyvinyls,C2H4O,44.05,,"linear,Thermoplastic,Crystal",Composite,H+MMT;wt%;20,,Membrane,t=0.08-0.12mm,"Bahavan Palani, P.; Kannan, R.; Rajashabala, S.; Rajendran, S.; Velraj, G. , Ionics , 21 , 2 , 507-513 (2015)",,"[H+MMT] modified montmorillonite (MMT) by using ion exchange resin from Na+MMT, layered alumino-silicate filler, surface area=220-270m2/g",,,,,,,,"Dissolved in water with MMT, poured in Petri dish and dried at RT",,,,,,,,,,,,,,,,,,,,,,,,,,,,,,,,,Ion exchange capacity (IEC);1.680 mmol&slash;g,,,,,,,,,,,,,,,Membrane treated with 10% sulfonation process,,,,,,,0.9572,-0.0189973100586002,"23 [C] , 1kHz-1MHz, 100%RH",Proton cond.,AC impedance analyzer,23.0,t=0.08-0.12mm,0.0001,-4.0
49725-1-1-1,P020001,polystyrene,Homopolymer,"Polystyrenes, Polyvinyls",C8H8,104.15,,"linear,Thermoplastic",Composite,carbon black (CB);vol.%;1.0,"Preheated at 220C for 5min, then compressed at 8000psi for 3min",Sheet,10cm*10cm*2.5mm,"Motaghi, Atieh; Hrymak, Andrew; Motlagh, Ghodratollah Hashemi , Journal of Applied Polymer Science , 132 , 13 , 41744/1 (2015)",,"[PS] GPPS 1540 obtained from Tabriz Petrochemical Company, MFI=11g/10min (200C, 5kg), d.=1.04g/cm3, Vicat softening point=89.5C, tensile strength at break=45MPa, elongation at break=2%, tensile modulus=3100MPa, water absorption<0.1%, [carbon black (CB)] Ketjenblack EC600JD from Akzo Nobel, elec. cond.=10-100/(ohm*cm), specific gravity=1.8, bulk d.=100-120kg/m3, aggregate size=30-100nm, pore vol. (DBP)=480-510ml/100g, surface area=1250m2/g",PS with CB compounded in a twin screw micro-compounder at 200C and 50-60rpm for ca. 7-10min,,,,,,,,,,,,,,,,,,,,,,,,,,,,,,,,,,,,,,,,,,,,,,,,,,,,,,,,,,,,,,1.6e-13,-12.795880017344077,,"Through plane direction, taken from the Fig. 9",2-probe and 4-probe method,,10cm*10cm*2.5mm,0.0025,-2.6020599913279625
49725-2-1-1,P020001,polystyrene,Homopolymer,"Polystyrenes, Polyvinyls",C8H8,104.15,,"linear,Thermoplastic,Electroconductive",Composite,carbon black (CB);vol.%;1.5,"Preheated at 220C for 5min, then compressed at 8000psi for 3min",Sheet,10cm*10cm*2.5mm,"Motaghi, Atieh; Hrymak, Andrew; Motlagh, Ghodratollah Hashemi , Journal of Applied Polymer Science , 132 , 13 , 41744/1 (2015)",,"[PS] GPPS 1540 obtained from Tabriz Petrochemical Company, MFI=11g/10min (200C, 5kg), d.=1.04g/cm3, Vicat softening point=89.5C, tensile strength at break=45MPa, elongation at break=2%, tensile modulus=3100MPa, water absorption<0.1%, [carbon black (CB)] Ketjenblack EC600JD from Akzo Nobel, elec. cond.=10-100/(ohm*cm), specific gravity=1.8, bulk d.=100-120kg/m3, aggregate size=30-100nm, pore vol. (DBP)=480-510ml/100g, surface area=1250m2/g",PS with CB compounded in a twin screw micro-compounder at 200C and 50-60rpm for ca. 7-10min,,,,,,,,,,,,,,,,,,,,,,,,,,,,,,,,,,,,,,,,,,,,,,,,,,,,,,,,,,,,,,1.6e-05,-4.795880017344075,,"Through plane direction, taken from the Fig. 8 and 9",2-probe and 4-probe method,,10cm*10cm*2.5mm,0.0025,-2.6020599913279625
49725-3-1-1,P020001,polystyrene,Homopolymer,"Polystyrenes, Polyvinyls",C8H8,104.15,,"linear,Thermoplastic,Electroconductive",Composite,carbon black (CB);vol.%;3.0,"Preheated at 220C for 5min, then compressed at 8000psi for 3min",Sheet,10cm*10cm*2.5mm,"Motaghi, Atieh; Hrymak, Andrew; Motlagh, Ghodratollah Hashemi , Journal of Applied Polymer Science , 132 , 13 , 41744/1 (2015)",,"[PS] GPPS 1540 obtained from Tabriz Petrochemical Company, MFI=11g/10min (200C, 5kg), d.=1.04g/cm3, Vicat softening point=89.5C, tensile strength at break=45MPa, elongation at break=2%, tensile modulus=3100MPa, water absorption<0.1%, [carbon black (CB)] Ketjenblack EC600JD from Akzo Nobel, elec. cond.=10-100/(ohm*cm), specific gravity=1.8, bulk d.=100-120kg/m3, aggregate size=30-100nm, pore vol. (DBP)=480-510ml/100g, surface area=1250m2/g",PS with CB compounded in a twin screw micro-compounder at 200C and 50-60rpm for ca. 7-10min,,,,,,,,,,,,,,,,,,,,,,,,,,,,,,,,,,,,,,,,,,,,,,,,,,,,,,,,,,,,,,0.0019,-2.721246399047171,,"Through plane direction, taken from the Fig. 8 and 9",2-probe and 4-probe method,,10cm*10cm*2.5mm,0.0025,-2.6020599913279625
49725-4-1-1,P020001,polystyrene,Homopolymer,"Polystyrenes, Polyvinyls",C8H8,104.15,,"linear,Thermoplastic",Composite,carbon fiber (CF);vol.%;5.0,"Preheated at 220C for 5min, then compressed at 8000psi for 3min",Sheet,10cm*10cm*2.5mm,"Motaghi, Atieh; Hrymak, Andrew; Motlagh, Ghodratollah Hashemi , Journal of Applied Polymer Science , 132 , 13 , 41744/1 (2015)",,"[PS] GPPS 1540 obtained from Tabriz Petrochemical Company, MFI=11g/10min (200C, 5kg), d.=1.04g/cm3, Vicat softening point=89.5C, tensile strength at break=45MPa, elongation at break=2%, tensile modulus=3100MPa, water absorption<0.1%, [carbon fiber (CF)] PAN-derived chopped long CF, AGM94 from Asbury Carbons, l=5mm, d=7.5micron, elec. cond.=625/(ohm*cm), specific gravity=1.78, bulk d.=360kg/m3, surface area=1.1m2/g",PS with CF compounded in a twin screw micro-compounder at 200C and 50-60rpm for ca. 7-10min,,,,,,,,,,,,,,,,,,,,,,,,,,,,,,,,,,,,,,,,,,,,,,,,,,,,,,,,,,,,,,5e-14,-13.30102999566398,,"Through plane direction, taken from the Fig. 9",2-probe and 4-probe method,,10cm*10cm*2.5mm,0.0025,-2.6020599913279625
49725-5-1-1,P020001,polystyrene,Homopolymer,"Polystyrenes, Polyvinyls",C8H8,104.15,,"linear,Thermoplastic,Electroconductive",Composite,carbon fiber (CF);vol.%;8,"Preheated at 220C for 5min, then compressed at 8000psi for 3min",Sheet,10cm*10cm*2.5mm,"Motaghi, Atieh; Hrymak, Andrew; Motlagh, Ghodratollah Hashemi , Journal of Applied Polymer Science , 132 , 13 , 41744/1 (2015)",,"[PS] GPPS 1540 obtained from Tabriz Petrochemical Company, MFI=11g/10min (200C, 5kg), d.=1.04g/cm3, Vicat softening point=89.5C, tensile strength at break=45MPa, elongation at break=2%, tensile modulus=3100MPa, water absorption<0.1%, [carbon fiber (CF)] PAN-derived chopped long CF, AGM94 from Asbury Carbons, l=5mm, d=7.5micron, elec. cond.=625/(ohm*cm), specific gravity=1.78, bulk d.=360kg/m3, surface area=1.1m2/g",PS with CF compounded in a twin screw micro-compounder at 200C and 50-60rpm for ca. 7-10min,,,,,,,,,,,,,,,,,,,,,,,,,,,,,,,,,,,,,,,,,,,,,,,,,,,,,,,,,,,,,,1.1e-06,-5.958607314841775,,"Through plane direction, taken from the Fig. 8 and 9",2-probe and 4-probe method,,10cm*10cm*2.5mm,0.0025,-2.6020599913279625
49725-6-1-1,P020001,polystyrene,Homopolymer,"Polystyrenes, Polyvinyls",C8H8,104.15,,"linear,Thermoplastic,Electroconductive",Composite,carbon fiber (CF);vol.%;15,"Preheated at 220C for 5min, then compressed at 8000psi for 3min",Sheet,10cm*10cm*2.5mm,"Motaghi, Atieh; Hrymak, Andrew; Motlagh, Ghodratollah Hashemi , Journal of Applied Polymer Science , 132 , 13 , 41744/1 (2015)",,"[PS] GPPS 1540 obtained from Tabriz Petrochemical Company, MFI=11g/10min (200C, 5kg), d.=1.04g/cm3, Vicat softening point=89.5C, tensile strength at break=45MPa, elongation at break=2%, tensile modulus=3100MPa, water absorption<0.1%, [carbon fiber (CF)] PAN-derived chopped long CF, AGM94 from Asbury Carbons, l=5mm, d=7.5micron, elec. cond.=625/(ohm*cm), specific gravity=1.78, bulk d.=360kg/m3, surface area=1.1m2/g",PS with CF compounded in a twin screw micro-compounder at 200C and 50-60rpm for ca. 7-10min,,,,,,,,,,,,,,,,,,,,,,,,,,,,,,,,,,,,,,,,,,,,,,,,,,,,,,,,,,,,,,3e-06,-5.522878745280337,,"Through plane direction, taken from the Fig. 8 and 9",2-probe and 4-probe method,,10cm*10cm*2.5mm,0.0025,-2.6020599913279625
49786-2-1-1,P030001,poly(vinyl alcohol),Homopolymer,Polyvinyls,C2H4O,44.05,,linear,Composite,ZnO nanosheets-multi-walled carbon nanotube(MWCNT);vol%;0.2,,Film,,"Hmar, J. J. L.; Majumder, T.; Roy, J. N.; Mondal, S. P. , Journal of Alloys and Compounds , 651 , 82-90 (2015)",,"[multi-walled carbon nanotube(MWCNT)]length=ca.0.5-2micron, outer diameter=ca.40-70nm, inner diameter=ca.5-40nm, obtained from Sigma-Aldrich, MWCNT purified by treating in HNO3 solution followed by deionized water and methanol, [ZnO nanosheets-multi-walled carbon nanotube(MWCNT)]zinc acetate dissolved in isopropyl alcohol, stirred at 65C for 20min, diethylamine added to the solution and cool down to RT, then purified MWCNT dispersed in the solutioin, as grown ZnO-MWCNT nanostructure filtered and dried in air",ZnO-MWCNT dispersed in PVA solution,,,,,,,,,,,,,,,,,,,,,,,,,,,,,,,,,,,,,,,,,,,,,,,,,,,,,,,,PVA solution spin coated at 850rpm on patterned ITO coated flexible PET substrate,,,,,,2.5e-09,-8.602059991327963,"23 [C] , 40Hz","ac conductivity, RT",precision impedance analyzer,23.0,,,
49786-3-1-1,P030001,poly(vinyl alcohol),Homopolymer,Polyvinyls,C2H4O,44.05,,linear,Composite,ZnO nanosheets-multi-walled carbon nanotube(MWCNT);vol%;0.4,,Film,,"Hmar, J. J. L.; Majumder, T.; Roy, J. N.; Mondal, S. P. , Journal of Alloys and Compounds , 651 , 82-90 (2015)",,"[multi-walled carbon nanotube(MWCNT)]length=ca.0.5-2micron, outer diameter=ca.40-70nm, inner diameter=ca.5-40nm, obtained from Sigma-Aldrich, MWCNT purified by treating in HNO3 solution followed by deionized water and methanol, [ZnO nanosheets-multi-walled carbon nanotube(MWCNT)]zinc acetate dissolved in isopropyl alcohol, stirred at 65C for 20min, diethylamine added to the solution and cool down to RT, then purified MWCNT dispersed in the solutioin, as grown ZnO-MWCNT nanostructure filtered and dried in air",ZnO-MWCNT dispersed in PVA solution,,,,,,,,,,,,,,,,,,,,,,,,,,,,,,,,,,,,,,,,,,,,,,,,,,,,,,,,PVA solution spin coated at 850rpm on patterned ITO coated flexible PET substrate,,,,,,3e-09,-8.522878745280337,"23 [C] , 40Hz","ac conductivity, RT, taken from the Fig.9(a) and Fig.9(b)",precision impedance analyzer,23.0,,,
49786-4-1-1,P030001,poly(vinyl alcohol),Homopolymer,Polyvinyls,C2H4O,44.05,,linear,Composite,ZnO nanosheets-multi-walled carbon nanotube(MWCNT);vol%;0.5,,Film,,"Hmar, J. J. L.; Majumder, T.; Roy, J. N.; Mondal, S. P. , Journal of Alloys and Compounds , 651 , 82-90 (2015)",,"[multi-walled carbon nanotube(MWCNT)]length=ca.0.5-2micron, outer diameter=ca.40-70nm, inner diameter=ca.5-40nm, obtained from Sigma-Aldrich, MWCNT purified by treating in HNO3 solution followed by deionized water and methanol, [ZnO nanosheets-multi-walled carbon nanotube(MWCNT)]zinc acetate dissolved in isopropyl alcohol, stirred at 65C for 20min, diethylamine added to the solution and cool down to RT, then purified MWCNT dispersed in the solutioin, as grown ZnO-MWCNT nanostructure filtered and dried in air",ZnO-MWCNT dispersed in PVA solution,,,,,,,,,,,,,,,,,,,,,,,,,,,,,,,,,,,,,,,,,,,,,,,,,,,,,,,,PVA solution spin coated at 850rpm on patterned ITO coated flexible PET substrate,,,,,,3e-09,-8.522878745280337,"23 [C] , 40Hz","ac conductivity, RT, taken from the Fig.9(a) and Fig.9(b)",precision impedance analyzer,23.0,,,
49786-5-1-1,P030001,poly(vinyl alcohol),Homopolymer,Polyvinyls,C2H4O,44.05,,linear,Composite,ZnO nanosheets-multi-walled carbon nanotube(MWCNT);vol%;0.7,,Film,,"Hmar, J. J. L.; Majumder, T.; Roy, J. N.; Mondal, S. P. , Journal of Alloys and Compounds , 651 , 82-90 (2015)",,"[multi-walled carbon nanotube(MWCNT)]length=ca.0.5-2micron, outer diameter=ca.40-70nm, inner diameter=ca.5-40nm, obtained from Sigma-Aldrich, MWCNT purified by treating in HNO3 solution followed by deionized water and methanol, [ZnO nanosheets-multi-walled carbon nanotube(MWCNT)]zinc acetate dissolved in isopropyl alcohol, stirred at 65C for 20min, diethylamine added to the solution and cool down to RT, then purified MWCNT dispersed in the solutioin, as grown ZnO-MWCNT nanostructure filtered and dried in air",ZnO-MWCNT dispersed in PVA solution,,,,,,,,,,,,,,,,,,,,,,,,,,,,,,,,,,,,,,,,,,,,,,,,,,,,,,,,PVA solution spin coated at 850rpm on patterned ITO coated flexible PET substrate,,,,,,1.7e-08,-7.769551078621726,"23 [C] , 40Hz","ac conductivity, RT, taken from the Fig.9(a) and Fig.9(b)",precision impedance analyzer,23.0,,,
49786-6-1-1,P030001,poly(vinyl alcohol),Homopolymer,Polyvinyls,C2H4O,44.05,,linear,Composite,ZnO nanosheets-multi-walled carbon nanotube(MWCNT);vol%;0.9,,Film,,"Hmar, J. J. L.; Majumder, T.; Roy, J. N.; Mondal, S. P. , Journal of Alloys and Compounds , 651 , 82-90 (2015)",,"[multi-walled carbon nanotube(MWCNT)]length=ca.0.5-2micron, outer diameter=ca.40-70nm, inner diameter=ca.5-40nm, obtained from Sigma-Aldrich, MWCNT purified by treating in HNO3 solution followed by deionized water and methanol, [ZnO nanosheets-multi-walled carbon nanotube(MWCNT)]zinc acetate dissolved in isopropyl alcohol, stirred at 65C for 20min, diethylcamine added to the solution and cool down to RT, then purified MWCNT dispersed in the solutioin, as grown ZnO-MWCNT nanostructure filtered and dried in air",ZnO-MWCNT dispersed in PVA solution,,,,,,,,,,,,,,,,,,,,,,,,,,,,,,,,,,,,,,,,,,,,,,,,,,,,,,,,PVA solution spin coated at 850rpm on patterned ITO coated flexible PET substrate,,,,,,3.7e-08,-7.431798275933005,"23 [C] , 40Hz","ac conductivity, RT, taken from the Fig.9(a) and Fig.9(b)",precision impedance analyzer,23.0,,,
49786-7-1-1,P030001,poly(vinyl alcohol),Homopolymer,Polyvinyls,C2H4O,44.05,,linear,Composite,ZnO nanosheets-multi-walled carbon nanotube(MWCNT);vol%;1,,Film,,"Hmar, J. J. L.; Majumder, T.; Roy, J. N.; Mondal, S. P. , Journal of Alloys and Compounds , 651 , 82-90 (2015)",,"[multi-walled carbon nanotube(MWCNT)]length=ca.0.5-2micron, outer diameter=ca.40-70nm, inner diameter=ca.5-40nm, obtained from Sigma-Aldrich, MWCNT purified by treating in HNO3 solution followed by deionized water and methanol, [ZnO nanosheets-multi-walled carbon nanotube(MWCNT)]zinc acetate dissolved in isopropyl alcohol, stirred at 65C for 20min, diethylamine added to the solution and cool down to RT, then purified MWCNT dispersed in the solutioin, as grown ZnO-MWCNT nanostructure filtered and dried in air",ZnO-MWCNT dispersed in PVA solution,,,,,,,,,,,,,,,,,,,,,,,,,,,,,,,,,,,,,,,,,,,,,,,,,,,,,,,,PVA solution spin coated at 850rpm on patterned ITO coated flexible PET substrate,,,,,,6.7e-08,-7.173925197299173,"23 [C] , 40Hz","ac conductivity, RT, taken from the Fig.9(a) and Fig.9(b)",precision impedance analyzer,23.0,,,
49786-8-1-1,P030001,poly(vinyl alcohol),Homopolymer,Polyvinyls,C2H4O,44.05,,linear,Composite,ZnO nanosheets-multi-walled carbon nanotube(MWCNT);vol%;2,,Film,,"Hmar, J. J. L.; Majumder, T.; Roy, J. N.; Mondal, S. P. , Journal of Alloys and Compounds , 651 , 82-90 (2015)",,"[multi-walled carbon nanotube(MWCNT)]length=ca.0.5-2micron, outer diameter=ca.40-70nm, inner diameter=ca.5-40nm, obtained from Sigma-Aldrich, MWCNT purified by treating in HNO3 solution followed by deionized water and methanol, [ZnO nanosheets-multi-walled carbon nanotube(MWCNT)]zinc acetate dissolved in isopropyl alcohol, stirred at 65C for 20min, diethylamine added to the solution and cool down to RT, then purified MWCNT dispersed in the solutioin, as grown ZnO-MWCNT nanostructure filtered and dried in air",ZnO-MWCNT dispersed in PVA solution,,,,,,,,,,,,,,,,,,,,,,,,,,,,,,,,,,,,,,,,,,,,,,,,,,,,,,,,PVA solution spin coated at 850rpm on patterned ITO coated flexible PET substrate,,,,,,1.2e-07,-6.920818753952375,"23 [C] , 40Hz","ac conductivity, RT, taken from the Fig.9(a) and Fig.9(b)",precision impedance analyzer,23.0,,,
49786-9-1-1,P030001,poly(vinyl alcohol),Homopolymer,Polyvinyls,C2H4O,44.05,,linear,Composite,multi-walled carbon nanotube(MWCNT);vol%;0.2,,Film,,"Hmar, J. J. L.; Majumder, T.; Roy, J. N.; Mondal, S. P. , Journal of Alloys and Compounds , 651 , 82-90 (2015)",,"[multi-walled carbon nanotube(MWCNT)]length=ca.0.5-2micron, outer diameter=ca.40-70nm, inner diameter=ca.5-40nm, obtained from Sigma-Aldrich, MWCNT purified by treating in HNO3 solution followed by deionized water and methanol",MWCNT dispersed in PVA solution,,,,,,,,,,,,,,,,,,,,,,,,,,,,,,,,,,,,,,,,,,,,,,,,,,,,,,,,PVA solution spin coated at 850rpm on patterned ITO coated flexible PET substrate,,,,,,3.9e-08,-7.4089353929735005,"23 [C] , 40Hz","ac conductivity, RT",precision impedance analyzer,23.0,,,
49855-1-1-1,P020001,polystyrene,Homopolymer,"Polystyrenes, Polyvinyls",C8H8,104.15,,"linear,Thermoplastic,Semiconductive,Amorphous",Composite,carbon fiber (CF);wt%;5;fiber,"220C, 50bar, 2min",Sheet,"t=3.5mm, specimen cut from the sheet in rectangle shaped (45*5.8mm)","Behbahani, Alireza Foroozani; Motlagh, Ghodratollah Hashemi; Ziaee, Morteza; Nikravan, Goolia , Journal of Applied Polymer Science , 132 , 42 , 42685/1 (2015)",,"[PS] GPPS 1540;Tabriz Petrochemical Co., [CF] AGM-94;Asbury, PAN-based carbon fiber, diam.=7.5micron, l=5000micron, EC=625S/cm, ash (1000C, 30min, air) <10wt% (reported)","First, PS melted at 200C and 60rpm for 4min using internal mixer, then CFs introduced into the PS melt and mixed for 6min",,,,,,,,,,,,,,,,,,,,,,,,,Fiber pullout observed because of poor interfacial adhesion between CFs and PS matrix (SEM),,,,,,,,,,,,,,,,,,,,,,,,,,,,,,,,,,,,,0.0007,-3.154901959985743,,"In-plane cond. along the length, taken from the Fig.10(a)",Four-probe method,,"t=3.5mm, specimen cut from the sheet in rectangle shaped (45*5.8mm)",0.0035,-2.4559319556497243
49855-2-1-1,P020001,polystyrene,Homopolymer,"Polystyrenes, Polyvinyls",C8H8,104.15,,"linear,Thermoplastic,Semiconductive,Amorphous",Composite,carbon fiber (CF);wt%;8;fiber,"220C, 50bar, 2min",Sheet,"t=3.5mm, specimen cut from the sheet in rectangle shaped (45*5.8mm)","Behbahani, Alireza Foroozani; Motlagh, Ghodratollah Hashemi; Ziaee, Morteza; Nikravan, Goolia , Journal of Applied Polymer Science , 132 , 42 , 42685/1 (2015)",,"[PS] GPPS 1540;Tabriz Petrochemical Co., [CF] AGM-94;Asbury, PAN-based carbon fiber, diam.=7.5micron, l=5000micron, EC=625S/cm, ash (1000C, 30min, air) <10wt% (reported)","First, PS melted at 200C and 60rpm for 4min using internal mixer, then CFs introduced into the PS melt and mixed for 6min",,,,,,,,,,,,,,,,,,,,,,,,,,,,,,,,,,,,,,,,,,,,,,,,,,,,,,,,,,,,,,0.004,-2.397940008672037,,"In-plane cond. along the length, taken from the Fig.10(a)",Four-probe method,,"t=3.5mm, specimen cut from the sheet in rectangle shaped (45*5.8mm)",0.0035,-2.4559319556497243
49855-3-1-1,P020001,polystyrene,Homopolymer,"Polystyrenes, Polyvinyls",C8H8,104.15,,"linear,Thermoplastic,Semiconductive,Amorphous",Composite,carbon fiber (CF);wt%;11;fiber,"220C, 50bar, 2min",Sheet,"t=3.5mm, specimen cut from the sheet in rectangle shaped (45*5.8mm)","Behbahani, Alireza Foroozani; Motlagh, Ghodratollah Hashemi; Ziaee, Morteza; Nikravan, Goolia , Journal of Applied Polymer Science , 132 , 42 , 42685/1 (2015)",,"[PS] GPPS 1540;Tabriz Petrochemical Co., [CF] AGM-94;Asbury, PAN-based carbon fiber, diam.=7.5micron, l=5000micron, EC=625S/cm, ash (1000C, 30min, air) <10wt% (reported)","First, PS melted at 200C and 60rpm for 4min using internal mixer, then CFs introduced into the PS melt and mixed for 6min",,,,,,,,,,,,,,,,,,,,,,,,,,,,,,,,,,,,,,,,,,,,,,,,,,,,,,,,,,,,,,0.015,-1.8239087409443189,,"In-plane cond. along the length, taken from the Fig.10(a)",Four-probe method,,"t=3.5mm, specimen cut from the sheet in rectangle shaped (45*5.8mm)",0.0035,-2.4559319556497243
