Repository: shimakawa-hvg/expt-group-partitioning

# expt-group-partitioning
"Prevention of Leakage in Machine Learning Prediction for Polymer Composite Properties" 

Hajime Shimakawa, Akiko Kumada, and Masahiro Sato

Department of Electrical Engineering & Information Systems, School of Engineering, 
The University of Tokyo, 7-3-1 Hongo, Bunkyo-ku, 113-8656, Tokyo, Japan

## Content
- ```data_EC.csv```: csv file for data used in EC prediction.
- ```data_TC.csv```: csv file for data used in TC prediction.
- ```make_expt_id.ipynb```: jupyternotebook for making expt-id from reference information.
- ```sample_detail_EC.csv```: csv file for sample details used to make expt-id.

File: sample_detail_EC.csv (part 34 of 37)
49855-4-1-1,P020001,polystyrene,Homopolymer,"Polystyrenes, Polyvinyls",C8H8,104.15,,"linear,Thermoplastic,Semiconductive,Amorphous",Composite,carbon fiber (CF);wt%;15;fiber,"220C, 50bar, 2min",Sheet,"t=3.5mm, specimen cut from the sheet in rectangle shaped (45*5.8mm)","Behbahani, Alireza Foroozani; Motlagh, Ghodratollah Hashemi; Ziaee, Morteza; Nikravan, Goolia , Journal of Applied Polymer Science , 132 , 42 , 42685/1 (2015)",,"[PS] GPPS 1540;Tabriz Petrochemical Co., [CF] AGM-94;Asbury, PAN-based carbon fiber, diam.=7.5micron, l=5000micron, EC=625S/cm, ash (1000C, 30min, air) <10wt% (reported)","First, PS melted at 200C and 60rpm for 4min using internal mixer, then CFs introduced into the PS melt and mixed for 6min",,,,,,,,,,,,,,,,,,,,,,,,,,,,,,,,,,,,,,,,,,,,,,,,,,,,,,,,,,,,,,0.09,-1.0457574905606752,,"In-plane cond. along the length, taken from the Fig.10(a)",Four-probe method,,"t=3.5mm, specimen cut from the sheet in rectangle shaped (45*5.8mm)",0.0035,-2.4559319556497243
49855-5-1-1,P020001,polystyrene,Homopolymer,"Polystyrenes, Polyvinyls",C8H8,104.15,,"linear,Thermoplastic,Semiconductive,Amorphous",Composite,carbon fiber (CF);wt%;20;fiber,"220C, 50bar, 2min",Sheet,"t=3.5mm, specimen cut from the sheet in rectangle shaped (45*5.8mm)","Behbahani, Alireza Foroozani; Motlagh, Ghodratollah Hashemi; Ziaee, Morteza; Nikravan, Goolia , Journal of Applied Polymer Science , 132 , 42 , 42685/1 (2015)",,"[PS] GPPS 1540;Tabriz Petrochemical Co., [CF] AGM-94;Asbury, PAN-based carbon fiber, diam.=7.5micron, l=5000micron, EC=625S/cm, ash (1000C, 30min, air) <10wt% (reported)","First, PS melted at 200C and 60rpm for 4min using internal mixer, then CFs introduced into the PS melt and mixed for 6min",,,,,,,,,,,,,,,,,,,,,,,,,,,,,,,,,,,,,,,,,,,,,,,,,,,,,,,,,,,,,,0.15,-0.8239087409443188,,"In-plane cond. along the length, taken from the Fig.10(a)",Four-probe method,,"t=3.5mm, specimen cut from the sheet in rectangle shaped (45*5.8mm)",0.0035,-2.4559319556497243
49855-6-1-1,P020001,polystyrene,Homopolymer,"Polystyrenes, Polyvinyls",C8H8,104.15,,"linear,Thermoplastic,Semiconductive&Nanocomposite,Amorphous",Composite,multiwalled carbon nanotube (CNT);wt%;1.5;nanotube,"220C, 50bar, 2min",Sheet,"t=3.5mm, specimen cut from the sheet in rectangle shaped (45*5.8mm)","Behbahani, Alireza Foroozani; Motlagh, Ghodratollah Hashemi; Ziaee, Morteza; Nikravan, Goolia , Journal of Applied Polymer Science , 132 , 42 , 42685/1 (2015)",,"[PS] GPPS 1540;Tabriz Petrochemical Co., [CNT] supplied by Chengdu, China, outer diam.=10-20nm, l=30-100micron, purity>85wt%, surface area >165m2/g, ash (1000C, 30min, air)=2wt% (reported)","First, PS melted at 200C and 60rpm for 4min using internal mixer, then CNTs introduced into the PS melt and mixed for 6min",,,,,,,,,,,,,,,,,,,,,,,,,Relatively poor dispersion and distribution and some agglomerates of CNTs observed (SEM),,,,,,,,,,,,,,,,,,,,,,,,,,,,,,,,,,,,,0.0005,-3.3010299956639813,,"In-plane cond. along the length, taken from the Fig.10(b)",Four-probe method,,"t=3.5mm, specimen cut from the sheet in rectangle shaped (45*5.8mm)",0.0035,-2.4559319556497243
49855-7-1-1,P020001,polystyrene,Homopolymer,"Polystyrenes, Polyvinyls",C8H8,104.15,,"linear,Thermoplastic,Semiconductive&Nanocomposite,Amorphous",Composite,multiwalled carbon nanotube (CNT);wt%;2;nanotube,"220C, 50bar, 2min",Sheet,"t=3.5mm, specimen cut from the sheet in rectangle shaped (45*5.8mm)","Behbahani, Alireza Foroozani; Motlagh, Ghodratollah Hashemi; Ziaee, Morteza; Nikravan, Goolia , Journal of Applied Polymer Science , 132 , 42 , 42685/1 (2015)",,"[PS] GPPS 1540;Tabriz Petrochemical Co., [CNT] supplied by Chengdu, China, outer diam.=10-20nm, l=30-100micron, purity>85wt%, surface area >165m2/g, ash (1000C, 30min, air)=2wt% (reported)","First, PS melted at 200C and 60rpm for 4min using internal mixer, then CNTs introduced into the PS melt and mixed for 6min",,,,,,,,,,,,,,,,,,,,,,,,,,,,,,,,,,,,,,,,,,,,,,,,,,,,,,,,,,,,,,0.004,-2.397940008672037,,"In-plane cond. along the length, taken from the Fig.10(b)",Four-probe method,,"t=3.5mm, specimen cut from the sheet in rectangle shaped (45*5.8mm)",0.0035,-2.4559319556497243
49855-8-1-1,P020001,polystyrene,Homopolymer,"Polystyrenes, Polyvinyls",C8H8,104.15,,"linear,Thermoplastic,Semiconductive&Nanocomposite,Amorphous",Composite,multiwalled carbon nanotube (CNT);wt%;3;nanotube,"220C, 50bar, 2min",Sheet,"t=3.5mm, specimen cut from the sheet in rectangle shaped (45*5.8mm)","Behbahani, Alireza Foroozani; Motlagh, Ghodratollah Hashemi; Ziaee, Morteza; Nikravan, Goolia , Journal of Applied Polymer Science , 132 , 42 , 42685/1 (2015)",,"[PS] GPPS 1540;Tabriz Petrochemical Co., [CNT] supplied by Chengdu, China, outer diam.=10-20nm, l=30-100micron, purity>85wt%, surface area >165m2/g, ash (1000C, 30min, air)=2wt% (reported)","First, PS melted at 200C and 60rpm for 4min using internal mixer, then CNTs introduced into the PS melt and mixed for 6min",,,,,,,,,,,,,,,,,,,,,,,,,,,,,,,,,,,,,,,,,,,,,,,,,,,,,,,,,,,,,,0.03,-1.5228787452803376,,"In-plane cond. along the length, taken from the Fig.10(b)",Four-probe method,,"t=3.5mm, specimen cut from the sheet in rectangle shaped (45*5.8mm)",0.0035,-2.4559319556497243
49855-9-1-1,P020001,polystyrene,Homopolymer,"Polystyrenes, Polyvinyls",C8H8,104.15,,"linear,Thermoplastic,Semiconductive&Nanocomposite,Amorphous",Composite,multiwalled carbon nanotube (CNT);wt%;5;nanotube,"220C, 50bar, 2min",Sheet,"t=3.5mm, specimen cut from the sheet in rectangle shaped (45*5.8mm)","Behbahani, Alireza Foroozani; Motlagh, Ghodratollah Hashemi; Ziaee, Morteza; Nikravan, Goolia , Journal of Applied Polymer Science , 132 , 42 , 42685/1 (2015)",,"[PS] GPPS 1540;Tabriz Petrochemical Co., [CNT] supplied by Chengdu, China, outer diam.=10-20nm, l=30-100micron, purity>85wt%, surface area >165m2/g, ash (1000C, 30min, air)=2wt% (reported)","First, PS melted at 200C and 60rpm for 4min using internal mixer, then CNTs introduced into the PS melt and mixed for 6min",,,,,,,,,,,,,,,,,,,,,,,,,,,,,,,,,,,,,,,,,,,,,,,,,,,,,,,,,,,,,,0.1,-1.0,,"In-plane cond. along the length, taken from the Fig.10(b)",Four-probe method,,"t=3.5mm, specimen cut from the sheet in rectangle shaped (45*5.8mm)",0.0035,-2.4559319556497243
49855-10-1-1,P020001,polystyrene,Homopolymer,"Polystyrenes, Polyvinyls",C8H8,104.15,,"linear,Thermoplastic,Semiconductive&Foam,Amorphous",Composite,carbon fiber (CF);wt%;5;fiber,The compound insufficient to completely fill the mold and leave free space for the cells to grow put in the mold and heated at 220C and 50bar for 2-3min,Foam sheet,"t=3.5mm, 30% forming, specimen cut from the sheet in rectangle shaped (45*5.8mm)","Behbahani, Alireza Foroozani; Motlagh, Ghodratollah Hashemi; Ziaee, Morteza; Nikravan, Goolia , Journal of Applied Polymer Science , 132 , 42 , 42685/1 (2015)",,"[PS] GPPS 1540;Tabriz Petrochemical Co., [CF] AGM-94;Asbury, PAN-based carbon fiber, diam.=7.5micron, l=5000micron, EC=625S/cm, ash (1000C, 30min, air) <10wt% (reported)","First, PS melted at 200C and 60rpm for 4min using internal mixer, then CFs introduced into the PS melt and mixed for 6min, finally p-toluenesulfonyl semicarbazide (TSSC, blowing agent) added to the mixt. and mixed for 2-3min",,,,,,,,,,,,,,,,,,,,,,,,,Majority of fibers not penetrate into the bubbles and spherical bubbles with nonuniform size distribution observed (SEM),,,,,,,,,,,,,,,,,,,,,,,,,,,,,,,,,,,,,0.0001,-4.0,,"In-plane cond. along the length, taken from the Fig.10(a)",Four-probe method,,"t=3.5mm, 30% forming, specimen cut from the sheet in rectangle shaped (45*5.8mm)",0.0035,-2.4559319556497243
49855-11-1-1,P020001,polystyrene,Homopolymer,"Polystyrenes, Polyvinyls",C8H8,104.15,,"linear,Thermoplastic,Semiconductive&Foam,Amorphous",Composite,carbon fiber (CF);wt%;11;fiber,The compound insufficient to completely fill the mold and leave free space for the cells to grow put in the mold and heated at 220C and 50bar for 2-3min,Foam sheet,"t=3.5mm, 30% forming, specimen cut from the sheet in rectangle shaped (45*5.8mm)","Behbahani, Alireza Foroozani; Motlagh, Ghodratollah Hashemi; Ziaee, Morteza; Nikravan, Goolia , Journal of Applied Polymer Science , 132 , 42 , 42685/1 (2015)",,"[PS] GPPS 1540;Tabriz Petrochemical Co., [CF] AGM-94;Asbury, PAN-based carbon fiber, diam.=7.5micron, l=5000micron, EC=625S/cm, ash (1000C, 30min, air) <10wt% (reported)","First, PS melted at 200C and 60rpm for 4min using internal mixer, then CFs introduced into the PS melt and mixed for 6min, finally p-toluenesulfonyl semicarbazide (TSSC, blowing agent) added to the mixt. and mixed for 2-3min",,,,,,,,,,,,,,,,,,,,,,,,,Majority of fibers not penetrate into the bubbles and spherical bubbles with nonuniform size distribution observed (SEM),,,,,,,,,,,,,,,,,,,,,,,,,,,,,,,,,,,,,0.01,-2.0,,"In-plane cond. along the length, taken from the Fig.10(a)",Four-probe method,,"t=3.5mm, 30% forming, specimen cut from the sheet in rectangle shaped (45*5.8mm)",0.0035,-2.4559319556497243
49855-12-1-1,P020001,polystyrene,Homopolymer,"Polystyrenes, Polyvinyls",C8H8,104.15,,"linear,Thermoplastic,Semiconductive&Foam,Amorphous",Composite,carbon fiber (CF);wt%;20;fiber,The compound insufficient to completely fill the mold and leave free space for the cells to grow put in the mold and heated at 220C and 50bar for 2-3min,Foam sheet,"t=3.5mm, 30% forming, specimen cut from the sheet in rectangle shaped (45*5.8mm)","Behbahani, Alireza Foroozani; Motlagh, Ghodratollah Hashemi; Ziaee, Morteza; Nikravan, Goolia , Journal of Applied Polymer Science , 132 , 42 , 42685/1 (2015)",,"[PS] GPPS 1540;Tabriz Petrochemical Co., [CF] AGM-94;Asbury, PAN-based carbon fiber, diam.=7.5micron, l=5000micron, EC=625S/cm, ash (1000C, 30min, air) <10wt% (reported)","First, PS melted at 200C and 60rpm for 4min using internal mixer, then CFs introduced into the PS melt and mixed for 6min, finally p-toluenesulfonyl semicarbazide (TSSC, blowing agent) added to the mixt. and mixed for 2-3min",,,,,,,,,,,,,,,,,,,,,,,,,Majority of fibers not penetrate into the bubbles and spherical bubbles with nonuniform size distribution observed (SEM),,,,,,,,,,,,,,,,,,,,,,,,,,,,,,,,,,,,,0.1,-1.0,,"In-plane cond. along the length, taken from the Fig.10(a)",Four-probe method,,"t=3.5mm, 30% forming, specimen cut from the sheet in rectangle shaped (45*5.8mm)",0.0035,-2.4559319556497243
49855-13-1-1,P020001,polystyrene,Homopolymer,"Polystyrenes, Polyvinyls",C8H8,104.15,,"linear,Thermoplastic,Semiconductive&Nanocomposite&Foam,Amorphous",Composite,multiwalled carbon nanotube (CNT);wt%;1.5;nanotube,The compound insufficient to completely fill the mold and leave free space for the cells to grow put in the mold and heated at 220C and 50bar for 2-3min,Foam sheet,"t=3.5mm, 30% forming, specimen cut from the sheet in rectangle shaped (45*5.8mm)","Behbahani, Alireza Foroozani; Motlagh, Ghodratollah Hashemi; Ziaee, Morteza; Nikravan, Goolia , Journal of Applied Polymer Science , 132 , 42 , 42685/1 (2015)",,"[PS] GPPS 1540;Tabriz Petrochemical Co., [CNT] supplied by Chengdu, China, outer diam.=10-20nm, l=30-100micron, purity>85wt%, surface area >165m2/g, ash (1000C, 30min, air)=2wt% (reported)","First, PS melted at 200C and 60rpm for 4min using internal mixer, then CNTs introduced into the PS melt and mixed for 6min, finally p-toluenesulfonyl semicarbazide (TSSC, blowing agent) added to the mixt. and mixed for 2-3min",,,,,,,,,,,,,,,,,,,,,,,,,Spherical bubbles with nonuniform size distribution observed (SEM),,,,,,,,,,,,,,,,,,,,,,,,,,,,,,,,,,,,,0.001,-3.0,,"In-plane cond. along the length, taken from the Fig.10(b)",Four-probe method,,"t=3.5mm, 30% forming, specimen cut from the sheet in rectangle shaped (45*5.8mm)",0.0035,-2.4559319556497243
49855-14-1-1,P020001,polystyrene,Homopolymer,"Polystyrenes, Polyvinyls",C8H8,104.15,,"linear,Thermoplastic,Semiconductive&Nanocomposite&Foam,Amorphous",Composite,multiwalled carbon nanotube (CNT);wt%;3;nanotube,The compound insufficient to completely fill the mold and leave free space for the cells to grow put in the mold and heated at 220C and 50bar for 2-3min,Foam sheet,"t=3.5mm, 30% forming, specimen cut from the sheet in rectangle shaped (45*5.8mm)","Behbahani, Alireza Foroozani; Motlagh, Ghodratollah Hashemi; Ziaee, Morteza; Nikravan, Goolia , Journal of Applied Polymer Science , 132 , 42 , 42685/1 (2015)",,"[PS] GPPS 1540;Tabriz Petrochemical Co., [CNT] supplied by Chengdu, China, outer diam.=10-20nm, l=30-100micron, purity>85wt%, surface area >165m2/g, ash (1000C, 30min, air)=2wt% (reported)","First, PS melted at 200C and 60rpm for 4min using internal mixer, then CNTs introduced into the PS melt and mixed for 6min, finally p-toluenesulfonyl semicarbazide (TSSC, blowing agent) added to the mixt. and mixed for 2-3min",,,,,,,,,,,,,,,,,,,,,,,,,Spherical bubbles with nonuniform size distribution observed (SEM),,,,,,,,,,,,,,,,,,,,,,,,,,,,,,,,,,,,,0.02,-1.6989700043360187,,"In-plane cond. along the length, taken from the Fig.10(b)",Four-probe method,,"t=3.5mm, 30% forming, specimen cut from the sheet in rectangle shaped (45*5.8mm)",0.0035,-2.4559319556497243
49855-15-1-1,P020001,polystyrene,Homopolymer,"Polystyrenes, Polyvinyls",C8H8,104.15,,"linear,Thermoplastic,Semiconductive&Nanocomposite&Foam,Amorphous",Composite,multiwalled carbon nanotube (CNT);wt%;5;nanotube,The compound insufficient to completely fill the mold and leave free space for the cells to grow put in the mold and heated at 220C and 50bar for 2-3min,Foam sheet,"t=3.5mm, 30% forming, specimen cut from the sheet in rectangle shaped (45*5.8mm)","Behbahani, Alireza Foroozani; Motlagh, Ghodratollah Hashemi; Ziaee, Morteza; Nikravan, Goolia , Journal of Applied Polymer Science , 132 , 42 , 42685/1 (2015)",,"[PS] GPPS 1540;Tabriz Petrochemical Co., [CNT] supplied by Chengdu, China, outer diam.=10-20nm, l=30-100micron, purity>85wt%, surface area >165m2/g, ash (1000C, 30min, air)=2wt% (reported)","First, PS melted at 200C and 60rpm for 4min using internal mixer, then CNTs introduced into the PS melt and mixed for 6min, finally p-toluenesulfonyl semicarbazide (TSSC, blowing agent) added to the mixt. and mixed for 2-3min",,,,,,,,,,,,,,,,,,,,,,,,,Spherical bubbles with nonuniform size distribution observed (SEM),,,,,,,,,,,,,,,,,,,,,,,,,,,,,,,,,,,,,0.08,-1.0969100130080565,,"In-plane cond. along the length, taken from the Fig.10(b)",Four-probe method,,"t=3.5mm, 30% forming, specimen cut from the sheet in rectangle shaped (45*5.8mm)",0.0035,-2.4559319556497243
49972-1-1-1,P010001,polyethene,Homopolymer,Polyolefins,CH2,14.03,,linear,Composite,multiwalled carbon nanobute(MWCNT);wt%;1.25;,"Melted at 210C and 6bar for 10min, then subjected to three cycles of pressure application((140bar)/release), subsequently increased to 140 bar, finally cooled at RT for 5min under the same pressure",Sheet,"(HDT)127*13*3mm, (DMA) rectangular bar shape, 63*13*1mm","Yoon, Seung Woong; Lee, Seungjun; Choi, Insung S.; Do, Youngkyu; Park, Sungjin , Macromolecular Research , 23 , 8 , 713-718 (2015)",,,,"Crystal60[%](DSC,Heating rate 10C/min,)",Mw=538000([Not Reported]),,,,,,ethylene,addition,solution polymn.,,,,,,Polymd. in the presence of MWCNT,,in situ polymn.,,,[Ref. 33],,,,,,,,,Annealed at 23C and 50% RH for more than 1day,,,,,,,,,,,Cp2ZrCl2 supported on MWCNT,,,,,,,,,,,,,,,,,,,,,3e-15,-14.522878745280336,"23 [C] , 50% RH",Taken from the Fig. 1,Ultra high resistance meter,23.0,"(HDT)127*13*3mm, (DMA) rectangular bar shape, 63*13*1mm",0.001,-3.0
49972-2-1-1,P010001,polyethene,Homopolymer,Polyolefins,CH2,14.03,,linear,Composite,multiwalled carbon nanobute(MWCNT);wt%;2.22;,"Melted at 210C and 6bar for 10min, then subjected to three cycles of pressure application((140bar)/release), subsequently increased to 140 bar, finally cooled at RT for 5min under the same pressure",Sheet,"(HDT)127*13*3mm, (DMA) rectangular bar shape, 63*13*1mm","Yoon, Seung Woong; Lee, Seungjun; Choi, Insung S.; Do, Youngkyu; Park, Sungjin , Macromolecular Research , 23 , 8 , 713-718 (2015)",,,,"Crystal57.4[%](DSC,Heating rate 10C/min,)",Mw=341300([Not Reported]),,,,,,ethylene,addition,,,,,,,Polymd. in the presence of MWCNT,,in situ polymn.,,,[Ref. 33],,,,,,,,,Annealed at 23C and 50% RH for more than 1day,,,,,,,,,,,Cp2ZrCl2 supported on MWCNT,,,,,,,,,,,,,,,,,,,,,3e-14,-13.522878745280336,"23 [C] , 50% RH",Taken from the Fig. 1,Ultra high resistance meter,23.0,"(HDT)127*13*3mm, (DMA) rectangular bar shape, 63*13*1mm",0.001,-3.0
49972-3-1-1,P010001,polyethene,Homopolymer,Polyolefins,CH2,14.03,,linear,Composite,multiwalled carbon nanobute(MWCNT);wt%;4.11;,"Melted at 210C and 6bar for 10min, then subjected to three cycles of pressure application((140bar)/release), subsequently increased to 140 bar, finally cooled at RT for 5min under the same pressure",Sheet,"(HDT)127*13*3mm, (DMA) rectangular bar shape, 63*13*1mm","Yoon, Seung Woong; Lee, Seungjun; Choi, Insung S.; Do, Youngkyu; Park, Sungjin , Macromolecular Research , 23 , 8 , 713-718 (2015)",,,,"Crystal52.2[%](DSC,Heating rate 10C/min,)",Mw=542400([Not Reported]),,,,,,ethylene,addition,,,,,,,Polymd. in the presence of MWCNT,,in situ polymn.,,,[Ref. 33],,,,,,,,,Annealed at 23C and 50% RH for more than 1day,,,,,,,,,,,Cp2ZrCl2 supported on MWCNT,,,,,,,,,,,,,,,,,,,,,1e-10,-10.0,"23 [C] , 50% RH",Taken from the Fig. 1,Ultra high resistance meter,23.0,"(HDT)127*13*3mm, (DMA) rectangular bar shape, 63*13*1mm",0.001,-3.0
49972-6-2-1,P010001,polyethene,Homopolymer,Polyolefins,CH2,14.03,,linear,Composite,multiwalled carbon nanobute(MWCNT);wt%;1.25;,"Melted at 210C and 6bar for 10min, then subjected to three cycles of pressure application((140bar)/release), subsequently increased to 140 bar, finally cooled at RT for 5min under the same pressure",Sheet,"(HDT)127*13*3mm, (DMA) rectangular bar shape, 63*13*1mm","Yoon, Seung Woong; Lee, Seungjun; Choi, Insung S.; Do, Youngkyu; Park, Sungjin , Macromolecular Research , 23 , 8 , 713-718 (2015)",,"(PE) 8100GX, obtained from Honam Petrochemical Corporation, Mw=4.56E(5), Tm=134.7C",Mechanically mixed,"Crystal63.1[%](DSC,Heating rate 10C/min,)",,,,,,,,,,,,,,,,,,,,,,,,,,,,,Annealed at 23C and 50% RH for more than 1day,,,,,,,,,,,,,,,,,,,,,,,,,,,,,,,,1e-16,-16.0,"23 [C] , 50% RH",Taken from the Fig. 1,Ultra high resistance meter,23.0,"(HDT)127*13*3mm, (DMA) rectangular bar shape, 63*13*1mm",0.001,-3.0
49972-7-2-1,P010001,polyethene,Homopolymer,Polyolefins,CH2,14.03,,linear,Composite,multiwalled carbon nanobute(MWCNT);wt%;2.22;,"Melted at 210C and 6bar for 10min, then subjected to three cycles of pressure application((140bar)/release), subsequently increased to 140 bar, finally cooled at RT for 5min under the same pressure",Sheet,"(HDT)127*13*3mm, (DMA) rectangular bar shape, 63*13*1mm","Yoon, Seung Woong; Lee, Seungjun; Choi, Insung S.; Do, Youngkyu; Park, Sungjin , Macromolecular Research , 23 , 8 , 713-718 (2015)",,"(PE) 8100GX, obtained from Honam Petrochemical Corporation, Mw=4.56E(5), Tm=134.7C",Mechanically mixed,"Crystal62.7[%](DSC,Heating rate 10C/min,)",,,,,,,,,,,,,,,,,,,,,,,,,,,,,Annealed at 23C and 50% RH for more than 1day,,,,,,,,,,,,,,,,,,,,,,,,,,,,,,,,5e-17,-16.30102999566398,"23 [C] , 50% RH",Taken from the Fig. 1,Ultra high resistance meter,23.0,"(HDT)127*13*3mm, (DMA) rectangular bar shape, 63*13*1mm",0.001,-3.0
49972-8-2-1,P010001,polyethene,Homopolymer,Polyolefins,CH2,14.03,,linear,Composite,multiwalled carbon nanobute(MWCNT);wt%;4.11;,"Melted at 210C and 6bar for 10min, then subjected to three cycles of pressure application((140bar)/release), subsequently increased to 140 bar, finally cooled at RT for 5min under the same pressure",Sheet,"(HDT)127*13*3mm, (DMA) rectangular bar shape, 63*13*1mm","Yoon, Seung Woong; Lee, Seungjun; Choi, Insung S.; Do, Youngkyu; Park, Sungjin , Macromolecular Research , 23 , 8 , 713-718 (2015)",,"(PE) 8100GX, obtained from Honam Petrochemical Corporation, Mw=4.56E(5), Tm=134.7C",Mechanically mixed,"Crystal63.1[%](DSC,Heating rate 10C/min,)",,,,,,,,,,,,,,,,,,,,,,,,,,,,,Annealed at 23C and 50% RH for more than 1day,,,,,,,,,,,,,,,,,,,,,,,,,,,,,,,,5e-17,-16.30102999566398,"23 [C] , 50% RH",Taken from the Fig. 1,Ultra high resistance meter,23.0,"(HDT)127*13*3mm, (DMA) rectangular bar shape, 63*13*1mm",0.001,-3.0
50142-2-1-1,P050003,poly(vinylidene fluoride),Homopolymer,Polyhalo-olefins,C2H2F2,64.03,,"linear,Electroconductive&electromagnetic interference(EMI)",Composite,nickel(Ni);vol%;24,compression molded at 200C and 10MPa for 45min,Pellet,"diameter=11.5mm, thickness=1.75-1.95mm","Gargama, H.; Thakur, A. K.; Chaturvedi, S. K. , Journal of Applied Physics , 117 , 22 , 224903/1 (2015)",,"[poly(vinylidene fluoride)(PVDF)]purity 99.9%, Tm=170C, procured from Alfa Aesar, [nickel(Ni)]powder, Ni>99.5%, iron<0.1%, cobalt<0.005%, procured from SRL Pvt. Ltd.(India)",PVDF and Ni powder thoroughly mechanically blended with the help of agate mortar and pestle for 120min,,,,,,,,,,,,,,,,,,,,,,,,,,,,,,,,,,,,,,,,,,,,,,,,,,,,,,,,,,,,,,2e-08,-7.698970004336019,"300 [K] , 1kHz",taken from the Fig.3(d),impedance analyzer,27.0,"diameter=11.5mm, thickness=1.75-1.95mm",0.00185,-2.7328282715969863
50142-3-1-1,P050003,poly(vinylidene fluoride),Homopolymer,Polyhalo-olefins,C2H2F2,64.03,,"linear,Electroconductive&electromagnetic interference(EMI)",Composite,nickel(Ni);vol%;26,compression molded at 200C and 10MPa for 45min,Pellet,"diameter=11.5mm, thickness=1.75-1.95mm","Gargama, H.; Thakur, A. K.; Chaturvedi, S. K. , Journal of Applied Physics , 117 , 22 , 224903/1 (2015)",,"[poly(vinylidene fluoride)(PVDF)]purity 99.9%, Tm=170C, procured from Alfa Aesar, [nickel(Ni)]powder, Ni>99.5%, iron<0.1%, cobalt<0.005%, procured from SRL Pvt. Ltd.(India)",PVDF and Ni powder thoroughly mechanically blended with the help of agate mortar and pestle for 120min,,,,,,,,,,,,,,,,,,,,,,,,,,,,,,,,,,,,,,,,,,,,,,,,,,,,,,,,,,,,,,5e-07,-6.301029995663981,"300 [K] , 1kHz",taken from the Fig.3(d),impedance analyzer,27.0,"diameter=11.5mm, thickness=1.75-1.95mm",0.00185,-2.7328282715969863
50142-4-1-1,P050003,poly(vinylidene fluoride),Homopolymer,Polyhalo-olefins,C2H2F2,64.03,,"linear,Electroconductive&electromagnetic interference(EMI)",Composite,nickel(Ni);vol%;35,compression molded at 200C and 10MPa for 45min,Pellet,"diameter=11.5mm, thickness=1.75-1.95mm","Gargama, H.; Thakur, A. K.; Chaturvedi, S. K. , Journal of Applied Physics , 117 , 22 , 224903/1 (2015)",,"[poly(vinylidene fluoride)(PVDF)]purity 99.9%, Tm=170C, procured from Alfa Aesar, [nickel(Ni)]powder, Ni>99.5%, iron<0.1%, cobalt<0.005%, procured from SRL Pvt. Ltd.(India)",PVDF and Ni powder thoroughly mechanically blended with the help of agate mortar and pestle for 120min,,,,,,,,,,,,,,,,,,,,,,,,,,,,,,,,,,,,,,,,,,,,,,,,,,,,,,,,,,,,,,5e-06,-5.301029995663981,"300 [K] , 1kHz",taken from the Fig.3(d),impedance analyzer,27.0,"diameter=11.5mm, thickness=1.75-1.95mm",0.00185,-2.7328282715969863
50142-5-1-1,P050003,poly(vinylidene fluoride),Homopolymer,Polyhalo-olefins,C2H2F2,64.03,,"linear,Electroconductive&electromagnetic interference(EMI)",Composite,nickel(Ni);vol%;40,compression molded at 200C and 10MPa for 45min,Pellet,"diameter=11.5mm, thickness=1.75-1.95mm","Gargama, H.; Thakur, A. K.; Chaturvedi, S. K. , Journal of Applied Physics , 117 , 22 , 224903/1 (2015)",,"[poly(vinylidene fluoride)(PVDF)]purity 99.9%, Tm=170C, procured from Alfa Aesar, [nickel(Ni)]powder, Ni>99.5%, iron<0.1%, cobalt<0.005%, procured from SRL Pvt. Ltd.(India)",PVDF and Ni powder thoroughly mechanically blended with the help of agate mortar and pestle for 120min,,,,,,,,,,,,,,,,,,,,,,,,,,,,,,,,,,,,,,,,,,,,,,,,,,,,,,,,,,,,,,7e-06,-5.154901959985743,"300 [K] , 1kHz",taken from the Fig.3(d),impedance analyzer,27.0,"diameter=11.5mm, thickness=1.75-1.95mm",0.00185,-2.7328282715969863
50233-2-1-1,P050003,poly(vinylidene fluoride),Homopolymer,Polyhalo-olefins,C2H2F2,64.03,,"linear,Thermoplastic",Composite,carbon black(CB);vol%;0.5,CB/PVDF mixture compressed at 185C for 2min with 7.0MPa between two polyamide film(Kapton),Film,,"Deniz, W. D. S.; Sousa, E. A.; Arlindo, E. P. S.; Sakamoto, W. K.; Fuzari, G. C. , Polymer Bulletin , 72 , 7 , 1787-1797 (2015)",,"[poly(vinylidene fluoride)(PVDF)]SOLEF 1008/1001, alpha-phase in powder form, density=1.78g/cm3, provided by Solvay, [carbon black(CB)]particle diameter=50nm, surface area=1000m2/g, density=1.80g/cm3, purchased from Union Carbide",CB particles and PVDF powder mixed in mortar and macerated,,,,,,,,,,,,,,,,,,,,,,,,,,,,,,,,,,,,,,,,,,,,,,,,,,,,,,,,,,,,,,1.2e-12,-11.920818753952377,along the thickness direction,"dc conductivity, taken from the Fig.2",current-voltage(I-V) measurement,,,,
50233-3-1-1,P050003,poly(vinylidene fluoride),Homopolymer,Polyhalo-olefins,C2H2F2,64.03,,"linear,Thermoplastic",Composite,carbon black(CB);vol%;1,CB/PVDF mixture compressed at 185C for 2min with 7.0MPa between two polyamide film(Kapton),Film,t=70micron,"Deniz, W. D. S.; Sousa, E. A.; Arlindo, E. P. S.; Sakamoto, W. K.; Fuzari, G. C. , Polymer Bulletin , 72 , 7 , 1787-1797 (2015)",,"[poly(vinylidene fluoride)(PVDF)]SOLEF 1008/1001, alpha-phase in powder form, density=1.78g/cm3, provided by Solvay, [carbon black(CB)]particle diameter=50nm, surface area=1000m2/g, density=1.80g/cm3, purchased from Union Carbide",CB particles and PVDF powder mixed in mortar and macerated,,,,,,,,,,,,,,,,,,,,,,,,,,,,,,,,,,,,,,,,,,,,,,,,,,,,,,,,,,,,,,1e-08,-8.0,along the thickness direction,"dc conductivity, taken from the Fig.2",current-voltage(I-V) measurement,,t=70micron,7e-05,-4.154901959985743
50233-4-1-1,P050003,poly(vinylidene fluoride),Homopolymer,Polyhalo-olefins,C2H2F2,64.03,,"linear,Thermoplastic",Composite,carbon black(CB);vol%;3,CB/PVDF mixture compressed at 185C for 2min with 7.0MPa between two polyamide film(Kapton),Film,t=90micron,"Deniz, W. D. S.; Sousa, E. A.; Arlindo, E. P. S.; Sakamoto, W. K.; Fuzari, G. C. , Polymer Bulletin , 72 , 7 , 1787-1797 (2015)",,"[poly(vinylidene fluoride)(PVDF)]SOLEF 1008/1001, alpha-phase in powder form, density=1.78g/cm3, provided by Solvay, [carbon black(CB)]particle diameter=50nm, surface area=1000m2/g, density=1.80g/cm3, purchased from Union Carbide",CB particles and PVDF powder mixed in mortar and macerated,,,,,,,,,,,,,,,,,,,,,,,,,,,,,,,,,,,,,,,,,,,,,,,,,,,,,,,,,,,,,,0.0001,-4.0,along the thickness direction,"dc conductivity, taken from the Fig.2",current-voltage(I-V) measurement,,t=90micron,9e-05,-4.045757490560675
50233-5-1-1,P050003,poly(vinylidene fluoride),Homopolymer,Polyhalo-olefins,C2H2F2,64.03,,"linear,Thermoplastic",Composite,carbon black(CB);vol%;5,CB/PVDF mixture compressed at 185C for 2min with 7.0MPa between two polyamide film(Kapton),Film,t=120micron,"Deniz, W. D. S.; Sousa, E. A.; Arlindo, E. P. S.; Sakamoto, W. K.; Fuzari, G. C. , Polymer Bulletin , 72 , 7 , 1787-1797 (2015)",,"[poly(vinylidene fluoride)(PVDF)]SOLEF 1008/1001, alpha-phase in powder form, density=1.78g/cm3, provided by Solvay, [carbon black(CB)]particle diameter=50nm, surface area=1000m2/g, density=1.80g/cm3, purchased from Union Carbide",CB particles and PVDF powder mixed in mortar and macerated,,,,,,,,,,,,,,,,,,,,,,,,,,,,,,,,,,,,,,,,,,,,,,,,,,,,,,,,,,,,,,0.0005,-3.3010299956639813,along the thickness direction,"dc conductivity, taken from the Fig.2",current-voltage(I-V) measurement,,t=120micron,0.00012,-3.9208187539523753
50233-6-1-1,P050003,poly(vinylidene fluoride),Homopolymer,Polyhalo-olefins,C2H2F2,64.03,,"linear,Thermoplastic",Composite,carbon black(CB);vol%;7,CB/PVDF mixture compressed at 185C for 2min with 7.0MPa between two polyamide film(Kapton),Film,t=270micron,"Deniz, W. D. S.; Sousa, E. A.; Arlindo, E. P. S.; Sakamoto, W. K.; Fuzari, G. C. , Polymer Bulletin , 72 , 7 , 1787-1797 (2015)",,"[poly(vinylidene fluoride)(PVDF)]SOLEF 1008/1001, alpha-phase in powder form, density=1.78g/cm3, provided by Solvay, [carbon black(CB)]particle diameter=50nm, surface area=1000m2/g, density=1.80g/cm3, purchased from Union Carbide",CB particles and PVDF powder mixed in mortar and macerated,,,,,,,,,,,,,,,,,,,,,,,,,,,,,,,,,,,,,,,,,,,,,,,,,,,,,,,,,,,,,,0.001,-3.0,along the thickness direction,"dc conductivity, taken from the Fig.2",current-voltage(I-V) measurement,,t=270micron,0.00027,-3.5686362358410126
50233-7-1-1,P050003,poly(vinylidene fluoride),Homopolymer,Polyhalo-olefins,C2H2F2,64.03,,"linear,Thermoplastic",Composite,carbon black(CB);vol%;10,CB/PVDF mixture compressed at 185C for 2min with 7.0MPa between two polyamide film(Kapton),Film,,"Deniz, W. D. S.; Sousa, E. A.; Arlindo, E. P. S.; Sakamoto, W. K.; Fuzari, G. C. , Polymer Bulletin , 72 , 7 , 1787-1797 (2015)",,"[poly(vinylidene fluoride)(PVDF)]SOLEF 1008/1001, alpha-phase in powder form, density=1.78g/cm3, provided by Solvay, [carbon black(CB)]particle diameter=50nm, surface area=1000m2/g, density=1.80g/cm3, purchased from Union Carbide",CB particles and PVDF powder mixed in mortar and macerated,,,,,,,,,,,,,,,,,,,,,,,,,,,,,,,,,,,,,,,,,,,,,,,,,,,,,,,,,,,,,,0.0007,-3.154901959985743,along the thickness direction,"dc conductivity, taken from the Fig.2",current-voltage(I-V) measurement,,,,
50233-8-1-1,P050003,poly(vinylidene fluoride),Homopolymer,Polyhalo-olefins,C2H2F2,64.03,,"linear,Thermoplastic",Composite,carbon black(CB);vol%;15,CB/PVDF mixture compressed at 185C for 2min with 7.0MPa between two polyamide film(Kapton),Film,,"Deniz, W. D. S.; Sousa, E. A.; Arlindo, E. P. S.; Sakamoto, W. K.; Fuzari, G. C. , Polymer Bulletin , 72 , 7 , 1787-1797 (2015)",,"[poly(vinylidene fluoride)(PVDF)]SOLEF 1008/1001, alpha-phase in powder form, density=1.78g/cm3, provided by Solvay, [carbon black(CB)]particle diameter=50nm, surface area=1000m2/g, density=1.80g/cm3, purchased from Union Carbide",CB particles and PVDF powder mixed in mortar and macerated,,,,,,,,,,,,,,,,,,,,,,,,,,,,,,,,,,,,,,,,,,,,,,,,,,,,,,,,,,,,,,0.002,-2.6989700043360187,along the thickness direction,"dc conductivity, taken from the Fig.2",current-voltage(I-V) measurement,,,,
50233-9-1-1,P050003,poly(vinylidene fluoride),Homopolymer,Polyhalo-olefins,C2H2F2,64.03,,"linear,Thermoplastic",Composite,carbon black(CB);vol%;20,CB/PVDF mixture compressed at 185C for 2min with 7.0MPa between two polyamide film(Kapton),Film,,"Deniz, W. D. S.; Sousa, E. A.; Arlindo, E. P. S.; Sakamoto, W. K.; Fuzari, G. C. , Polymer Bulletin , 72 , 7 , 1787-1797 (2015)",,"[poly(vinylidene fluoride)(PVDF)]SOLEF 1008/1001, alpha-phase in powder form, density=1.78g/cm3, provided by Solvay, [carbon black(CB)]particle diameter=50nm, surface area=1000m2/g, density=1.80g/cm3, purchased from Union Carbide",CB particles and PVDF powder mixed in mortar and macerated,,,,,,,,,,,,,,,,,,,,,,,,,,,,,,,,,,,,,,,,,,,,,,,,,,,,,,,,,,,,,,0.003,-2.5228787452803374,along the thickness direction,"dc conductivity, taken from the Fig.2",current-voltage(I-V) measurement,,,,
50597-3-1-1,P040048,poly(methyl methacrylate),Homopolymer,"Polyacrylics, Polyvinyls",C5H8O2,100.12,,"linear,Thermoplastic",Composite,single-walled carbon nanotube(SWCNT)(AG-SWCNT);wt%;1,compression molded in a mold at 200C and 20kN for 1h,Disk,"standard dog-bone test sample(according to ASTM D 638M type III) cut from flat disk(d=90mm, t=4mm)","Anson-Casaos, Alejandro; Pascual, F. Javier; Ruano, Cristina; Fernandez-Huerta, Natalia; Fernandez-Pato, Isaias; Otero, Juan C.; Puertolas, J. Antonio; Martinez, M. Teresa , Journal of Applied Polymer Science , 132 , 9 , 41547/1 (2015)",,"[Pluronic F68]surfactant consisting of poly(ethylene oxide) and poly(propylene oxide) blocks, [single-walled carbon nanotube(SWCNT)(AG-SWCNT)]as-grown SWCNT synthesized by the arc discharge method using Ni/Y catalyst, l>1micron, diameter=1.2-1.5nm, nanotubes arranged into bundles(diameter=ca.25nm), containing ca.13.2wt% of catalyst particles etc.",to ajust the content of SWCNT exactly 1wt% yielded product and pure PMMA ground in a blade grinder,,"Mn=63200(GPC(SEC),DMF containing 0.1% LiBr, 50C, PMMA standard), Mw=119000(GPC(SEC),DMF containing 0.1% LiBr, 50C, PMMA standard), Mw/Mn=1.88(GPC(SEC),DMF containing 0.1% LiBr, 50C, PMMA standard)",,,,,,methyl methacrylate(MMA),addition,solution polymn.,,,,benzoyl peroxide(BPO),AG-SWCNT,"BPO and SWCNT filler dispersed in CHCl3 by ultrasound treatment, then monomer added and polymerization carried out at 70C for 5h","coagulated in MeOH, separated by decantation and dried, yield 21.8g(containing 333mg AG-SWCNT)",,,chloroform,,,,,,,,,,,,,,,,,,,,,,,,,,,,,,,,,,,,,,,,,,9.5e-08,-7.022276394711152,20V,dc conductivity,two-probe method,,"standard dog-bone test sample(according to ASTM D 638M type III) cut from flat disk(d=90mm, t=4mm)",0.004,-2.3979400086720375
50597-6-1-1,P040048,poly(methyl methacrylate),Homopolymer,"Polyacrylics, Polyvinyls",C5H8O2,100.12,,"linear,Thermoplastic",Composite,single-walled carbon nanotube(SWCNT)(AG-SWCNT);wt%;2.4,,Disk,"disk(d=13mm, t=1mm)","Anson-Casaos, Alejandro; Pascual, F. Javier; Ruano, Cristina; Fernandez-Huerta, Natalia; Fernandez-Pato, Isaias; Otero, Juan C.; Puertolas, J. Antonio; Martinez, M. Teresa , Journal of Applied Polymer Science , 132 , 9 , 41547/1 (2015)",,"[Pluronic F68]surfactant consisting of poly(ethylene oxide) and poly(propylene oxide) blocks, [single-walled carbon nanotube(SWCNT)(AG-SWCNT)]as-grown SWCNT synthesized by the arc discharge method using Ni/Y catalyst, l>1micron, diameter=1.2-1.5nm, nanotubes arranged into bundles(diameter=ca.25nm), containing ca.13.2wt% of catalyst particles etc.",in situ polymerization,,,,,,,,methyl methacrylate(MMA),addition,solution polymn.,,,,benzoyl peroxide(BPO),AG-SWCNT,"SWCNT filler and monomer dispersed in CHCl3 by ultrasound treatment, then BPO added and polymerization carried out at 80C for 2h under stirring","coagulated in MeOH, followed by settling, decantation and drying",,,chloroform,,,,,,,,,,,,,,,,,,,,,,,,,,,,,,,,,,,,,"sintered at 150C for 10min in a cylindrical stainless steel mold(d=13mm, t=1mm) between two Teflon plates",,,,,4e-14,-13.397940008672036,20V,"dc conductivity, taken from the Fig.2",two-probe method,,"disk(d=13mm, t=1mm)",0.001,-3.0
50597-7-1-1,P040048,poly(methyl methacrylate),Homopolymer,"Polyacrylics, Polyvinyls",C5H8O2,100.12,,"linear,Thermoplastic",Composite,single-walled carbon nanotube(SWCNT)(AG-SWCNT);wt%;3.8,,Disk,"disk(d=13mm, t=1mm)","Anson-Casaos, Alejandro; Pascual, F. Javier; Ruano, Cristina; Fernandez-Huerta, Natalia; Fernandez-Pato, Isaias; Otero, Juan C.; Puertolas, J. Antonio; Martinez, M. Teresa , Journal of Applied Polymer Science , 132 , 9 , 41547/1 (2015)",,"[Pluronic F68]surfactant consisting of poly(ethylene oxide) and poly(propylene oxide) blocks, [single-walled carbon nanotube(SWCNT)(AG-SWCNT)]as-grown SWCNT synthesized by the arc discharge method using Ni/Y catalyst, l>1micron, diameter=1.2-1.5nm, nanotubes arranged into bundles(diameter=ca.25nm), containing ca.13.2wt% of catalyst particles etc.",in situ polymerization,,,,,,,,methyl methacrylate(MMA),addition,solution polymn.,,,,benzoyl peroxide(BPO),AG-SWCNT,"SWCNT filler and monomer dispersed in CHCl3 by ultrasound treatment, then BPO added and polymerization carried out at 80C for 2h under stirring","coagulated in MeOH, followed by settling, decantation and drying",,,chloroform,,,,,,,,,,,,,,,,,,,,,,,,,,,,,,,,,,,,,"sintered at 150C for 10min in a cylindrical stainless steel mold(d=13mm, t=1mm) between two Teflon plates",,,,,1e-07,-7.0,20V,"dc conductivity, taken from the Fig.2",two-probe method,,"disk(d=13mm, t=1mm)",0.001,-3.0
50597-8-1-1,P040048,poly(methyl methacrylate),Homopolymer,"Polyacrylics, Polyvinyls",C5H8O2,100.12,,"linear,Thermoplastic",Composite,single-walled carbon nanotube(SWCNT)(AG-SWCNT);wt%;6.9,"sintered at 150C for 10min in a cylindrical stainless steel mold(d=13mm, t=1mm) between two Teflon plates",Disk,"disk(d=13mm, t=1mm)","Anson-Casaos, Alejandro; Pascual, F. Javier; Ruano, Cristina; Fernandez-Huerta, Natalia; Fernandez-Pato, Isaias; Otero, Juan C.; Puertolas, J. Antonio; Martinez, M. Teresa , Journal of Applied Polymer Science , 132 , 9 , 41547/1 (2015)",,"[Pluronic F68]surfactant consisting of poly(ethylene oxide) and poly(propylene oxide) blocks, [single-walled carbon nanotube(SWCNT)(AG-SWCNT)]as-grown SWCNT synthesized by the arc discharge method using Ni/Y catalyst, l>1micron, diameter=1.2-1.5nm, nanotubes arranged into bundles(diameter=ca.25nm), containing ca.13.2wt% of catalyst particles etc.",in situ polymerization,,,,,,,,methyl methacrylate(MMA),addition,solution polymn.,,,,benzoyl peroxide(BPO),AG-SWCNT,"SWCNT filler and monomer dispersed in CHCl3 by ultrasound treatment, then BPO added and polymerization carried out at 80C for 2h under stirring","coagulated in MeOH, followed by settling, decantation and drying",,,chloroform,,,,,,,,,,,,,,,,,,,,,,,,,,,,,,,,,,,,,,,,,,9.2e-07,-6.036212172654444,20V,dc conductivity,two-probe method,,"disk(d=13mm, t=1mm)",0.001,-3.0
50597-12-1-1,P040048,poly(methyl methacrylate),Homopolymer,"Polyacrylics, Polyvinyls",C5H8O2,100.12,,"linear,Thermoplastic",Composite,single-walled carbon nanotube(SWCNT)(AG-SWCNT);wt%;1.1,,Disk,"disk(d=13mm, t=1mm)","Anson-Casaos, Alejandro; Pascual, F. Javier; Ruano, Cristina; Fernandez-Huerta, Natalia; Fernandez-Pato, Isaias; Otero, Juan C.; Puertolas, J. Antonio; Martinez, M. Teresa , Journal of Applied Polymer Science , 132 , 9 , 41547/1 (2015)",,"[Pluronic F68]surfactant consisting of poly(ethylene oxide) and poly(propylene oxide) blocks, [single-walled carbon nanotube(SWCNT)(AG-SWCNT)]as-grown SWCNT synthesized by the arc discharge method using Ni/Y catalyst, l>1micron, diameter=1.2-1.5nm, nanotubes arranged into bundles(diameter=ca.25nm), containing ca.13.2wt% of catalyst particles etc.","polymerized PMMA and SWCNT dispersed in CHCl3 by ultrasound treatment, the mixture refluxed at 80C for 2h under stirring, coagulated in MeOH and dried",,,,,,,,methyl methacrylate(MMA),addition,solution polymn.,,,,benzoyl peroxide(BPO),,polymerization carried out at 80C for 2h under stirring,"coagulated in MeOH, followed by settling, decantation and drying",,,chloroform,,,,,,,,,,,,,,,,,,,,,,,,,,,,,,,,,,,,,"sintered at 150C for 10min in a cylindrical stainless steel mold(d=13mm, t=1mm) between two Teflon plates",,,,,3e-14,-13.522878745280336,20V,"dc conductivity, taken from the Fig.2",two-probe method,,"disk(d=13mm, t=1mm)",0.001,-3.0
50597-13-1-1,P040048,poly(methyl methacrylate),Homopolymer,"Polyacrylics, Polyvinyls",C5H8O2,100.12,,"linear,Thermoplastic",Composite,single-walled carbon nanotube(SWCNT)(AG-SWCNT);wt%;1.6,,Disk,"disk(d=13mm, t=1mm)","Anson-Casaos, Alejandro; Pascual, F. Javier; Ruano, Cristina; Fernandez-Huerta, Natalia; Fernandez-Pato, Isaias; Otero, Juan C.; Puertolas, J. Antonio; Martinez, M. Teresa , Journal of Applied Polymer Science , 132 , 9 , 41547/1 (2015)",,"[Pluronic F68]surfactant consisting of poly(ethylene oxide) and poly(propylene oxide) blocks, [single-walled carbon nanotube(SWCNT)(AG-SWCNT)]as-grown SWCNT synthesized by the arc discharge method using Ni/Y catalyst, l>1micron, diameter=1.2-1.5nm, nanotubes arranged into bundles(diameter=ca.25nm), containing ca.13.2wt% of catalyst particles etc.","polymerized PMMA and SWCNT dispersed in CHCl3 by ultrasound treatment, the mixture refluxed at 80C for 2h under stirring, coagulated in MeOH and dried",,,,,,,,methyl methacrylate(MMA),addition,solution polymn.,,,,benzoyl peroxide(BPO),,polymerization carried out at 80C for 2h under stirring,"coagulated in MeOH, followed by settling, decantation and drying",,,chloroform,,,,,,,,,,,,,,,,,,,,,,,,,,,,,,,,,,,,,"sintered at 150C for 10min in a cylindrical stainless steel mold(d=13mm, t=1mm) between two Teflon plates",,,,,6e-14,-13.221848749616356,20V,"dc conductivity, taken from the Fig.2",two-probe method,,"disk(d=13mm, t=1mm)",0.001,-3.0
