Repository: shimakawa-hvg/expt-group-partitioning

# expt-group-partitioning
"Prevention of Leakage in Machine Learning Prediction for Polymer Composite Properties" 

Hajime Shimakawa, Akiko Kumada, and Masahiro Sato

Department of Electrical Engineering & Information Systems, School of Engineering, 
The University of Tokyo, 7-3-1 Hongo, Bunkyo-ku, 113-8656, Tokyo, Japan

## Content
- ```data_EC.csv```: csv file for data used in EC prediction.
- ```data_TC.csv```: csv file for data used in TC prediction.
- ```make_expt_id.ipynb```: jupyternotebook for making expt-id from reference information.
- ```sample_detail_EC.csv```: csv file for sample details used to make expt-id.

File: sample_detail_EC.csv (part 35 of 37)
50597-14-1-1,P040048,poly(methyl methacrylate),Homopolymer,"Polyacrylics, Polyvinyls",C5H8O2,100.12,,"linear,Thermoplastic",Composite,single-walled carbon nanotube(SWCNT)(AG-SWCNT);wt%;2.7,,Disk,"disk(d=13mm, t=1mm)","Anson-Casaos, Alejandro; Pascual, F. Javier; Ruano, Cristina; Fernandez-Huerta, Natalia; Fernandez-Pato, Isaias; Otero, Juan C.; Puertolas, J. Antonio; Martinez, M. Teresa , Journal of Applied Polymer Science , 132 , 9 , 41547/1 (2015)",,"[Pluronic F68]surfactant consisting of poly(ethylene oxide) and poly(propylene oxide) blocks, [single-walled carbon nanotube(SWCNT)(AG-SWCNT)]as-grown SWCNT synthesized by the arc discharge method using Ni/Y catalyst, l>1micron, diameter=1.2-1.5nm, nanotubes arranged into bundles(diameter=ca.25nm), containing ca.13.2wt% of catalyst particles etc.","polymerized PMMA and SWCNT dispersed in CHCl3 by ultrasound treatment, the mixture refluxed at 80C for 2h under stirring, coagulated in MeOH and dried",,,,,,,,methyl methacrylate(MMA),addition,solution polymn.,,,,benzoyl peroxide(BPO),,polymerization carried out at 80C for 2h under stirring,"coagulated in MeOH, followed by settling, decantation and drying",,,chloroform,,,,,,,,,,,,,,,,,,,,,,,,,,,,,,,,,,,,,"sintered at 150C for 10min in a cylindrical stainless steel mold(d=13mm, t=1mm) between two Teflon plates",,,,,1.8e-08,-7.744727494896693,20V,"dc conductivity, taken from the Fig.2",two-probe method,,"disk(d=13mm, t=1mm)",0.001,-3.0
50597-15-1-1,P040048,poly(methyl methacrylate),Homopolymer,"Polyacrylics, Polyvinyls",C5H8O2,100.12,,"linear,Thermoplastic",Composite,single-walled carbon nanotube(SWCNT)(AG-SWCNT);wt%;6.0,,Disk,"disk(d=13mm, t=1mm)","Anson-Casaos, Alejandro; Pascual, F. Javier; Ruano, Cristina; Fernandez-Huerta, Natalia; Fernandez-Pato, Isaias; Otero, Juan C.; Puertolas, J. Antonio; Martinez, M. Teresa , Journal of Applied Polymer Science , 132 , 9 , 41547/1 (2015)",,"[Pluronic F68]surfactant consisting of poly(ethylene oxide) and poly(propylene oxide) blocks, [single-walled carbon nanotube(SWCNT)(AG-SWCNT)]as-grown SWCNT synthesized by the arc discharge method using Ni/Y catalyst, l>1micron, diameter=1.2-1.5nm, nanotubes arranged into bundles(diameter=ca.25nm), containing ca.13.2wt% of catalyst particles etc.","polymerized PMMA and SWCNT dispersed in CHCl3 by ultrasound treatment, the mixture refluxed at 80C for 2h under stirring, coagulated in MeOH and dried",,,,,,,,methyl methacrylate(MMA),addition,solution polymn.,,,,benzoyl peroxide(BPO),,polymerization carried out at 80C for 2h under stirring,"coagulated in MeOH, followed by settling, decantation and drying",,,chloroform,,,,,,,,,,,,,,,,,,,,,,,,,,,,,,,,,,,,,"sintered at 150C for 10min in a cylindrical stainless steel mold(d=13mm, t=1mm) between two Teflon plates",,,,,9.6e-07,-6.017728766960432,20V,dc conductivity,two-probe method,,"disk(d=13mm, t=1mm)",0.001,-3.0
50624-2-1-1,P100004,poly(hexano-6-lactam),Homopolymer,Polyamides/thioamides,C6H11NO,113.16,,"linear,Thermoplastic",Composite,MWCNT;vol.%;1,240C,Plaque,"t=ca. 1mm, [elec. cond.] 100*100*1mm"," Polymer Physics , 53 , 5 , 368-378 (2015)",,"[PA6] Akulon F223-D obtained from DSM, d.=1.13g/cm3, [MWCNT] multiwalled carbon nanotube, provided by Nanocyl, av. surface area=250-300m2/g, av. d=9.5nm, av. l=1.5micron",,,,,,,,,,,,,,,,,,,,,,,,,,,,,,,,,,,,,,,,,,,,,,,,,,,,,,,,,,,,,,,3.02e-15,-14.51999305704285,40V,,Keithley electrometer equipped with high-resistance test fixture,,"t=ca. 1mm, [elec. cond.] 100*100*1mm",0.001,-3.0
50624-3-1-1,P100004,poly(hexano-6-lactam),Homopolymer,Polyamides/thioamides,C6H11NO,113.16,,"linear,Thermoplastic",Composite,MWCNT;vol.%;2,240C,Plaque,"t=ca. 1mm, [elec. cond.] 100*100*1mm"," Polymer Physics , 53 , 5 , 368-378 (2015)",,"[PA6] Akulon F223-D obtained from DSM, d.=1.13g/cm3, [MWCNT] multiwalled carbon nanotube, provided by Nanocyl, av. surface area=250-300m2/g, av. d=9.5nm, av. l=1.5micron",,,,,,,,,,,,,,,,,,,,,,,,,,,,,,,,,,,,,,,,,,,,,,,,,,,,,,,,,,,,,,,5.02e-13,-12.29929628285498,40V,,Keithley electrometer equipped with high-resistance test fixture,,"t=ca. 1mm, [elec. cond.] 100*100*1mm",0.001,-3.0
50624-4-1-1,P100004,poly(hexano-6-lactam),Homopolymer,Polyamides/thioamides,C6H11NO,113.16,,"linear,Thermoplastic",Composite,MWCNT;vol.%;3,240C,Plaque,"t=ca. 1mm, [elec. cond.] 100*100*1mm"," Polymer Physics , 53 , 5 , 368-378 (2015)",,"[PA6] Akulon F223-D obtained from DSM, d.=1.13g/cm3, [MWCNT] multiwalled carbon nanotube, provided by Nanocyl, av. surface area=250-300m2/g, av. d=9.5nm, av. l=1.5micron",,,,,,,,,,,,,,,,,,,,,,,,,,,,,,,,,,,,,,,,,,,,,,,,,,,,,,,,,,,,,,,3.97e-12,-11.401209493236886,40V,,Keithley electrometer equipped with high-resistance test fixture,,"t=ca. 1mm, [elec. cond.] 100*100*1mm",0.001,-3.0
50624-6-1-1,P010002,poly(prop-1-ene),Homopolymer,Polyolefins,C3H6,42.08,,"linear,Thermoplastic",Composite,MWCNT;vol.%;1,240C,Plaque,"t=ca. 1mm, [elec. cond.] 100*100*1mm"," Polymer Physics , 53 , 5 , 368-378 (2015)",,"[PP] MFI=7.5g/10min (230C, 2.16kg), d.=0.9g/cm3, obtained from Jam Petrochemical Company, [MWCNT] multiwalled carbon nanotube, provided by Nanocyl, av. surface area=250-300m2/g, av. d=9.5nm, av. l=1.5micron","Mixed at 235C, 90rpm for 10min using Brabender internal mixer",,,,,,,,,,,,,,,,,,,,,,,,,,,,,,,,,,,,,,,,,,,,,,,,,,,,,,,,,,,,,,2.04e-10,-9.6903698325741,40V,,Keithley electrometer equipped with high-resistance test fixture,,"t=ca. 1mm, [elec. cond.] 100*100*1mm",0.001,-3.0
50624-7-1-1,P010002,poly(prop-1-ene),Homopolymer,Polyolefins,C3H6,42.08,,"linear,Thermoplastic,Electroconductive",Composite,MWCNT;vol.%;2,240C,Plaque,"t=ca. 1mm, [elec. cond.] 100*100*1mm"," Polymer Physics , 53 , 5 , 368-378 (2015)",,"[PP] MFI=7.5g/10min (230C, 2.16kg), d.=0.9g/cm3, obtained from Jam Petrochemical Company, [MWCNT] multiwalled carbon nanotube, provided by Nanocyl, av. surface area=250-300m2/g, av. d=9.5nm, av. l=1.5micron","Mixed at 235C, 90rpm for 10min using Brabender internal mixer",,,,,,,,,,,,,,,,,,,,,,,,,,,,,,,,,,,,,,,,,,,,,,,,,,,,,,,,,,,,,,0.000146,-3.835647144215563,40V,,Keithley electrometer equipped with high-resistance test fixture,,"t=ca. 1mm, [elec. cond.] 100*100*1mm",0.001,-3.0
50624-8-1-1,P010002,poly(prop-1-ene),Homopolymer,Polyolefins,C3H6,42.08,,"linear,Thermoplastic,Electroconductive",Composite,MWCNT;vol.%;3,240C,Plaque,"t=ca. 1mm, [elec. cond.] 100*100*1mm"," Polymer Physics , 53 , 5 , 368-378 (2015)",,"[PP] MFI=7.5g/10min (230C, 2.16kg), d.=0.9g/cm3, obtained from Jam Petrochemical Company, [MWCNT] multiwalled carbon nanotube, provided by Nanocyl, av. surface area=250-300m2/g, av. d=9.5nm, av. l=1.5micron","Mixed at 235C, 90rpm for 10min using Brabender internal mixer",,,,,,,,,,,,,,,,,,,,,,,,,,,,,,,,,,,,,,,,,,,,,,,,,,,,,,,,,,,,,,0.00051,-3.292429823902064,40V,,Keithley electrometer equipped with high-resistance test fixture,,"t=ca. 1mm, [elec. cond.] 100*100*1mm",0.001,-3.0
50729-2-1-2,P050002,poly(vinyl chloride),Homopolymer,"Polyvinyls, Polyhalo-olefins",C2H3Cl,62.5,,"linear,Thermoplastic",Composite,alpha-cellulose;wt%;5,compression molded at 170C for 2min,Disk,"t=1mm, disc specimen(diameter=25mm) cut from compression molded sheet"," Materials in Medicine , 25 , 11 , 2501-2512 (2014)",,"[PVC RB3]medical grade, plasticized for flexible applications and biocompatible according to ISO 10993 USP, Class VI, delivered by Modenplast Medical(Italy), [alpha-cellulose]purchased from Sigma Aldrich","PVC and cellulose mechanically premixed and fed into the mixing chamber of a compounder, the components mixed at 175C and 20rpm for 2min, then at 50rpm for 5min",,,,,,,,,,,,,,,,,,,,,,,,,,,,,,,,,,,,,,,,,,,,,,,,,,,,,,,,,,,,,,1e-08,-8.0,"23 [C] , dry material",RT,four-point van der Pauw method,23.0,"t=1mm, disc specimen(diameter=25mm) cut from compression molded sheet",0.001,-3.0
50729-3-1-2,P050002,poly(vinyl chloride),Homopolymer,"Polyvinyls, Polyhalo-olefins",C2H3Cl,62.5,,"linear,Thermoplastic",Composite,P-cellulose;wt%;5,compression molded at 170C for 2min,Disk,"t=1mm, disc specimen(diameter=25mm) cut from compression molded sheet"," Materials in Medicine , 25 , 11 , 2501-2512 (2014)",,"[PVC RB3]medical grade, plasticized for flexible applications and biocompatible according to ISO 10993 USP, Class VI, delivered by Modenplast Medical(Italy), [P-cellulose]Arbocel B600, supplied by J.Rettenmaier & Sohne GmbH + Co. KG(Germany)","PVC and cellulose mechanically premixed and fed into the mixing chamber of a compounder, the components mixed at 175C and 20rpm for 2min, then at 50rpm for 5min",,,,,,,,,,,,,,,,,,,,,,,,,,,,,,,,,,,,,,,,,,,,,,,,,,,,,,,,,,,,,,7.7e-09,-8.113509274827518,"23 [C] , dry material",RT,four-point van der Pauw method,23.0,"t=1mm, disc specimen(diameter=25mm) cut from compression molded sheet",0.001,-3.0
50729-4-1-2,P050002,poly(vinyl chloride),Homopolymer,"Polyvinyls, Polyhalo-olefins",C2H3Cl,62.5,,"linear,Thermoplastic,antibacterial",Composite,modified cellulose(A1);wt%;5,compression molded at 170C for 2min,Disk,"t=1mm, disc specimen(diameter=25mm) cut from compression molded sheet"," Materials in Medicine , 25 , 11 , 2501-2512 (2014)",,"[PVC RB3]medical grade, plasticized for flexible applications and biocompatible according to ISO 10993 USP, Class VI, delivered by Modenplast Medical(Italy), [alpha-cellulose]purchased from Sigma Aldrich, [modified cellulose(A1)]Ag/ZnO modified cellulose, alpha-cellulose, zinc acetate dihydrate and AgNO3 stirred in water, the suspension exposed to microwave(MW) energy for 10min, hexamethylenetetramine(HMT) in water added, MW heating continued for another 10min, product collected, washed with demineralized water and dried at 40C","PVC and cellulose mechanically premixed and fed into the mixing chamber of a compounder, the components mixed at 175C and 20rpm for 2min, then at 50rpm for 5min",,,,,,,,,,,,,,,,,,,,,,,,,,,,,,,,,,,,,,,,,,,,,,,,,,,,,,,,,,,,,,8.3e-09,-8.080921907623926,"23 [C] , dry material",RT,four-point van der Pauw method,23.0,"t=1mm, disc specimen(diameter=25mm) cut from compression molded sheet",0.001,-3.0
50729-5-1-2,P050002,poly(vinyl chloride),Homopolymer,"Polyvinyls, Polyhalo-olefins",C2H3Cl,62.5,,"linear,Thermoplastic,antibacterial",Composite,modified cellulose(P1);wt%;5,compression molded at 170C for 2min,Disk,"t=1mm, disc specimen(diameter=25mm) cut from compression molded sheet"," Materials in Medicine , 25 , 11 , 2501-2512 (2014)",,"[PVC RB3]medical grade, plasticized for flexible applications and biocompatible according to ISO 10993 USP, Class VI, delivered by Modenplast Medical(Italy), [P-cellulose]Arbocel B600, supplied by J.Rettenmaier & Sohne GmbH + Co. KG(Germany), [modified cellulose(P1)]Ag/ZnO modified cellulose, P-cellulose, zinc acetate dihydrate and AgNO3 stirred in water, the suspension exposed to microwave(MW) energy for 10min, hexamethylenetetramine(HMT) in water added, MW heating continued for another 10min, product collected, washed with demineralized water and dried at 40C","PVC and cellulose mechanically premixed and fed into the mixing chamber of a compounder, the components mixed at 175C and 20rpm for 2min, then at 50rpm for 5min",,,,,,,,,,,,,,,,,,,,,,,,,,,,,,,,,,,,,,,,,,,,,,,,,,,,,,,,,,,,,,7.7e-09,-8.113509274827518,"23 [C] , dry material",RT,four-point van der Pauw method,23.0,"t=1mm, disc specimen(diameter=25mm) cut from compression molded sheet",0.001,-3.0
50729-6-1-2,P050002,poly(vinyl chloride),Homopolymer,"Polyvinyls, Polyhalo-olefins",C2H3Cl,62.5,,"linear,Thermoplastic,antibacterial",Composite,modified cellulose(A2);wt%;5,compression molded at 170C for 2min,Disk,"t=1mm, disc specimen(diameter=25mm) cut from compression molded sheet"," Materials in Medicine , 25 , 11 , 2501-2512 (2014)",,"[PVC RB3]medical grade, plasticized for flexible applications and biocompatible according to ISO 10993 USP, Class VI, delivered by Modenplast Medical(Italy), [alpha-cellulose]purchased from Sigma Aldrich, [modified cellulose(A2)]Ag/ZnO modified cellulose, alpha-cellulose, zinc acetate dihydrate and AgNO3 stirred in water, the suspension exposed to microwave(MW) energy for 10min, hexamethylenetetramine(HMT) in water added, MW heating continued for another 10min, NH3 aqueous solution added, MW heating continued for another 10min, product collected, washed with demineralized water and dried at 40C","PVC and cellulose mechanically premixed and fed into the mixing chamber of a compounder, the components mixed at 175C and 20rpm for 2min, then at 50rpm for 5min",,,,,,,,,,,,,,,,,,,,,,,,,,,,,,,,,,,,,,,,,,,,,,,,,,,,,,,,,,,,,,6.2e-09,-8.207608310501746,"23 [C] , dry material",RT,four-point van der Pauw method,23.0,"t=1mm, disc specimen(diameter=25mm) cut from compression molded sheet",0.001,-3.0
50729-7-1-2,P050002,poly(vinyl chloride),Homopolymer,"Polyvinyls, Polyhalo-olefins",C2H3Cl,62.5,,"linear,Thermoplastic,antibacterial",Composite,modified cellulose(P2);wt%;5,compression molded at 170C for 2min,Disk,"t=1mm, disc specimen(diameter=25mm) cut from compression molded sheet"," Materials in Medicine , 25 , 11 , 2501-2512 (2014)",,"[PVC RB3]medical grade, plasticized for flexible applications and biocompatible according to ISO 10993 USP, Class VI, delivered by Modenplast Medical(Italy), [P-cellulose]Arbocel B600, supplied by J.Rettenmaier & Sohne GmbH + Co. KG(Germany), [modified cellulose(P2)]Ag/ZnO modified cellulose, P-cellulose, zinc acetate dihydrate and AgNO3 stirred in water, the suspension exposed to microwave(MW) energy for 10min, hexamethylenetetramine(HMT) in water added, MW heating continued for another 10min, NH3 aqueous solution added, MW heating continued for another 10min, product collected, washed with demineralized water and dried at 40C","PVC and cellulose mechanically premixed and fed into the mixing chamber of a compounder, the components mixed at 175C and 20rpm for 2min, then at 50rpm for 5min",,,,,,,,,,,,,,,,,,,,,,,,,,,,,,,,,,,,,,,,,,,,,,,,,,,,,,,,,,,,,,6.2e-09,-8.207608310501746,"23 [C] , dry material",RT,four-point van der Pauw method,23.0,"t=1mm, disc specimen(diameter=25mm) cut from compression molded sheet",0.001,-3.0
50743-2-1-1,P030001,poly(vinyl alcohol),Homopolymer,Polyvinyls,C2H4O,44.05,,"linear,Thermoplastic,Semiconductive&Nanocomposite",Composite,SWNT (short);wt%;0.1;nanotube,,Film,t=300micron,"Polley, Debanjan; Barman, Anjan; Mitra, Rajib Kumar , Journal of Applied Physics , 117 , 2 , 023115/1 (2015)",,"[PVA] purchased from Sigma Aldrich, 99% hydrolyzed, MW=89000, [SWNT (short)] single walled carbon nanotube, purdhased from NanoAmor, carbon content>90%, diam.=1.0-1.2nm, av. length=2micron (reported)","SWNT powder mixed with water and ultrasonicated for 30min, the SWNT dispersion mixed with PVA/water soln. for 45min",,,,,,,The aq. dispersion cast into glass Petridish and kept at ambient condition for 10days,,,,,,,,,,,,,,,,,,,,,,,,,,,,,,,,,,,,,,,,,,,,,,,,,,,,,,,0.32,-0.494850021680094,Frequency=1.5THz,"THz cond., taken from the Fig.3(a)",Com. THz time domain spectrometer,,t=300micron,0.0003,-3.5228787452803374
50743-3-1-1,P030001,poly(vinyl alcohol),Homopolymer,Polyvinyls,C2H4O,44.05,,"linear,Thermoplastic,Semiconductive&Nanocomposite",Composite,SWNT (short);wt%;0.8;nanotube,,Film,t=300micron,"Polley, Debanjan; Barman, Anjan; Mitra, Rajib Kumar , Journal of Applied Physics , 117 , 2 , 023115/1 (2015)",,"[PVA] purchased from Sigma Aldrich, 99% hydrolyzed, MW=89000, [SWNT (short)] single walled carbon nanotube, purdhased from NanoAmor, carbon content>90%, diam.=1.0-1.2nm, av. length=2micron (reported)","SWNT powder mixed with water and ultrasonicated for 30min, the SWNT dispersion mixed with PVA/water soln. for 45min",,,,,,,The aq. dispersion cast into glass Petridish and kept at ambient condition for 10days,,,,,,,,,,,,,,,,,,,,,,,,,,,,,,,,,,,,,,,,,,,,,,,,,,,,,,,0.53,-0.2757241303992109,Frequency=1.5THz,"THz cond., taken from the Fig.3(a)",Com. THz time domain spectrometer,,t=300micron,0.0003,-3.5228787452803374
50743-4-1-1,P030001,poly(vinyl alcohol),Homopolymer,Polyvinyls,C2H4O,44.05,,"linear,Thermoplastic,Semiconductive&Nanocomposite",Composite,SWNT (short);wt%;1.6;nanotube,,Film,t=300micron,"Polley, Debanjan; Barman, Anjan; Mitra, Rajib Kumar , Journal of Applied Physics , 117 , 2 , 023115/1 (2015)",,"[PVA] purchased from Sigma Aldrich, 99% hydrolyzed, MW=89000, [SWNT (short)] single walled carbon nanotube, purdhased from NanoAmor, carbon content>90%, diam.=1.0-1.2nm, av. length=2micron (reported)","SWNT powder mixed with water and ultrasonicated for 30min, the SWNT dispersion mixed with PVA/water soln. for 45min",,,,,,,The aq. dispersion cast into glass Petridish and kept at ambient condition for 10days,,,,,,,,,,,,,,,,,,,,,,,,,,,,,,,,,,,,,,,,,,,,,,,,,,,,,,,0.68,-0.1674910872937636,Frequency=1.5THz,"THz cond., taken from the Fig.3(a)",Com. THz time domain spectrometer,,t=300micron,0.0003,-3.5228787452803374
50743-5-1-1,P030001,poly(vinyl alcohol),Homopolymer,Polyvinyls,C2H4O,44.05,,"linear,Thermoplastic,Semiconductive&Nanocomposite",Composite,SWNT (long);wt%;0.1;nanotube,,Film,t=300micron,"Polley, Debanjan; Barman, Anjan; Mitra, Rajib Kumar , Journal of Applied Physics , 117 , 2 , 023115/1 (2015)",,"[PVA] purchased from Sigma Aldrich, 99% hydrolyzed, MW=89000, [SWNT (long)] single walled carbon nanotube, purdhased from NanoAmor, carbon content>90%, diam.=1.0-1.2nm, av. length=15micron (reported)","SWNT powder mixed with water and ultrasonicated for 30min, the SWNT dispersion mixed with PVA/water soln. for 45min",,,,,,,The aq. dispersion cast into glass Petridish and kept at ambient condition for 10days,,,,,,,,,,,,,,,,,,,,,,,,,,,,,,,,,,,,,,,,,,,,,,,,,,,,,,,0.45,-0.3467874862246563,Frequency=1.5THz,"THz cond., taken from the Fig.3(a)",Com. THz time domain spectrometer,,t=300micron,0.0003,-3.5228787452803374
50743-6-1-1,P030001,poly(vinyl alcohol),Homopolymer,Polyvinyls,C2H4O,44.05,,"linear,Thermoplastic,Semiconductive&Nanocomposite",Composite,SWNT (long);wt%;0.8;nanotube,,Film,t=300micron,"Polley, Debanjan; Barman, Anjan; Mitra, Rajib Kumar , Journal of Applied Physics , 117 , 2 , 023115/1 (2015)",,"[PVA] purchased from Sigma Aldrich, 99% hydrolyzed, MW=89000, [SWNT (long)] single walled carbon nanotube, purdhased from NanoAmor, carbon content>90%, diam.=1.0-1.2nm, av. length=15micron (reported)","SWNT powder mixed with water and ultrasonicated for 30min, the SWNT dispersion mixed with PVA/water soln. for 45min",,,,,,,The aq. dispersion cast into glass Petridish and kept at ambient condition for 10days,,,,,,,,,,,,,,,,,,,,,,,,,,,,,,,,,,,,,,,,,,,,,,,,,,,,,,,0.83,-0.0809219076239261,Frequency=1.5THz,"THz cond., taken from the Fig.3(a)",Com. THz time domain spectrometer,,t=300micron,0.0003,-3.5228787452803374
50743-7-1-1,P030001,poly(vinyl alcohol),Homopolymer,Polyvinyls,C2H4O,44.05,,"linear,Thermoplastic,Semiconductive&Nanocomposite",Composite,SWNT (long);wt%;1.6;nanotube,,Film,t=300micron,"Polley, Debanjan; Barman, Anjan; Mitra, Rajib Kumar , Journal of Applied Physics , 117 , 2 , 023115/1 (2015)",,"[PVA] purchased from Sigma Aldrich, 99% hydrolyzed, MW=89000, [SWNT (long)] single walled carbon nanotube, purdhased from NanoAmor, carbon content>90%, diam.=1.0-1.2nm, av. length=15micron (reported)","SWNT powder mixed with water and ultrasonicated for 30min, the SWNT dispersion mixed with PVA/water soln. for 45min",,,,,,,The aq. dispersion cast into glass Petridish and kept at ambient condition for 10days,,,,,,,,,,,,,,,,,,,,,,,,,,,,,,,,,,,,,,,,,,,,,,,,,,,,,,,1.23,0.0899051114393979,Frequency=1.5THz,"THz cond., taken from the Fig.3(a)",Com. THz time domain spectrometer,,t=300micron,0.0003,-3.5228787452803374
50778-1-1-1,P150011,poly(bisphenol A carbonate),Homopolymer,Polycarbonates/thiocarbonates,C16H14O3,254.28,,"linear,Electroconductive",Composite,u-MWCNT;wt%;2.5,Pressed under vacuum using Weber press PW 20 at 300C and 17.5kN,Disk,"d.=25mm, t=0.8mm","Liebscher, Marco; Gaertner, Titus; Tzounis, Lazaros; Micusik, Matej; Poetschke, Petra; Stamm, Manfred; Heinrich, Gert; Voit, Brigitte , Composites Science and Technology , 101 , 133-138 (2014)",,"[PC] Makrolon PC 2205 obtained from Bayer MaterialScience, d.=1.2kg/m3, melt vol. rate (MVR)= 34cm3/10min, [u-MWCNT] unfunctionalized multi-walled carbon nanotube, Nanocyl NC3150 obtained from Nanocyl S. A., produced via catalytic chemical vapor deposition process (CCVD), purity > 95%, chemical compn. C(1s)=99.3%, O(1s)=0.7%","PC mixed with MWCNT using micro compounder with conical twin-screws at 300C, 150rpm for 5min, extruded strand cut into short pieces",,,,,,,,,,,,,,,,,,,,,,,,,MWCNT agglomerate area ratio (Aa)=0.5% (OM),,,,,,,,,,,,,,,,,,,,,,,,,,,,,,,,,,,,,0.069,-1.1611509092627446,"23 [C] , 1V",,Keithley electrometer with 4-point measurement cell,23.0,"d.=25mm, t=0.8mm",0.0008,-3.0969100130080562
50778-2-1-1,P150011,poly(bisphenol A carbonate),Homopolymer,Polycarbonates/thiocarbonates,C16H14O3,254.28,,"linear,Electroconductive",Composite,MWCNT-COOH;wt%;2.5,Pressed under vacuum using Weber press PW 20 at 300C and 17.5kN,Disk,"d.=25mm, t=0.8mm","Liebscher, Marco; Gaertner, Titus; Tzounis, Lazaros; Micusik, Matej; Poetschke, Petra; Stamm, Manfred; Heinrich, Gert; Voit, Brigitte , Composites Science and Technology , 101 , 133-138 (2014)",,"[PC] Makrolon PC 2205 obtained from Bayer MaterialScience, d.=1.2kg/m3, melt vol. rate (MVR)= 34cm3/10min, [MWCNT-COOH] carboxyl modified multi-walled carbon nanotube, Nanocyl NC3151 obtained from Nanocyl S. A., produced via catalytic chemical vapor deposition process (CCVD), purity > 95%, chemical compn. C(1s)=93.7%, O(1s)=6.3%","PC mixed with MWCNT using micro compounder with conical twin-screws at 300C, 150rpm for 5min, extruded strand cut into short pieces",,,,,,,,,,,,,,,,,,,,,,,,,MWCNT agglomerate area ratio (Aa)=7.4% (OM),,,,,,,,,,,,,,,,,,,,,,,,,,,,,,,,,,,,,0.00017,-3.769551078621726,"23 [C] , 1V",,Keithley electrometer with 4-point measurement cell,23.0,"d.=25mm, t=0.8mm",0.0008,-3.0969100130080562
50778-3-1-1,P150011,poly(bisphenol A carbonate),Homopolymer,Polycarbonates/thiocarbonates,C16H14O3,254.28,,"linear,Electroconductive",Composite,MWCNT-OH;wt%;2.5,Pressed under vacuum using Weber press PW 20 at 300C and 17.5kN,Disk,"d.=25mm, t=0.8mm","Liebscher, Marco; Gaertner, Titus; Tzounis, Lazaros; Micusik, Matej; Poetschke, Petra; Stamm, Manfred; Heinrich, Gert; Voit, Brigitte , Composites Science and Technology , 101 , 133-138 (2014)",,"[PC] Makrolon PC 2205 obtained from Bayer MaterialScience, d.=1.2kg/m3, melt vol. rate (MVR)= 34cm3/10min, [MWCNT-OH] hydroxyl modified multi-walled carbon nanotube, Nanocyl NC3153 obtained from Nanocyl S. A., produced via catalytic chemical vapor deposition process (CCVD), purity > 95%, chemical compn. C(1s)=99.3%, O(1s)=0.7%","PC mixed with MWCNT using micro compounder with conical twin-screws at 300C, 150rpm for 5min, extruded strand cut into short pieces",,,,,,,,,,,,,,,,,,,,,,,,,MWCNT agglomerate area ratio (Aa)=3.2% (OM),,,,,,,,,,,,,,,,,,,,,,,,,,,,,,,,,,,,,0.073,-1.136677139879544,"23 [C] , 1V",,Keithley electrometer with 4-point measurement cell,23.0,"d.=25mm, t=0.8mm",0.0008,-3.0969100130080562
50823-2-1-1,P460064,polyaniline,Homopolymer,Polyimines,C6H5N,91.11,,linear,Composite,Ag;vol%;2.10;,,Pellet,,"Roussel, Frederick; Chen Yu King, Roch; Kuriakose, Maju; Depriester, Mickael; Hadj-Sahraoui, Abdelhak; Gors, Carole; Addad, Ahmed; Brun, Jean-Francois , Synthetic Metals , 199 , 196-204 (2015)",,,,,,,,,,,aniline,polycondensation,solution polymn.,,,chemical oxidative,,"AgNO3, ammonium peroxydisulfate (APS)","[AgNO3]/[aniline]/[APS]=1.60/5.50/9.65 mmol, polymd.  with stirring for 12h and without stirring for 2 days","Suction filtered, washed with water and acetone, then vacuum-dried",,,water,[Ref. 14],,,,,,,,,,,,,,,,,,,,,,,,,,,,,,,,,,,,,,,,,0.08,-1.0969100130080565,,Taken from the Fig. 6,Network analyzer,,,,
50823-3-1-1,P460064,polyaniline,Homopolymer,Polyimines,C6H5N,91.11,,linear,Composite,Ag;vol%;3.97;,,Pellet,,"Roussel, Frederick; Chen Yu King, Roch; Kuriakose, Maju; Depriester, Mickael; Hadj-Sahraoui, Abdelhak; Gors, Carole; Addad, Ahmed; Brun, Jean-Francois , Synthetic Metals , 199 , 196-204 (2015)",,,,,,,,,,,aniline,polycondensation,solution polymn.,,,chemical oxidative,,"AgNO3, ammonium peroxydisulfate (APS)","[AgNO3]/[aniline]/[APS]=5.50/11.0/23.6 mmol, polymd.  with stirring for 24h and without stirring for 2 days","Suction filtered, washed with water and acetone, then vacuum-dried",,,water,[Ref. 14],,,,,,,,,,,,,,,,,,,,,,,,,,,,,,,,,,,,,,,,,0.04,-1.3979400086720375,,Taken from the Fig. 6,Network analyzer,,,,
50911-3-1-1,P150011,poly(bisphenol A carbonate),Homopolymer,Polycarbonates/thiocarbonates,C16H14O3,254.28,,"linear,Thermoplastic",Composite,pristine multiwall carbon nanotubes(p-MWNTs);wt%;3,,strand,," Materials for Energy and Sustainability , 3 , 2 , 656-669 (2015)",,"[polycarbonate(PC)]Lexan 143R, MFI=11g/10min, procured from Sabic, [pristine multiwall carbon nanotubes(p-MWNTs)]average diameter and average length of 9.5nm and 1.5micron, respectively, obtained from Nanocyl SA(Belgium)",PC and p-MWNTs processed under N2 at 260C and 60rpm for 20min via Haake minilab-II melt compounder,,,,,,extruded,,,,,,,,,,,,,,,,,,,,,,,,,,,,,,,,,,,,,,,,,,,,,,,,,,,,,,,,2.5e-06,-5.6020599913279625,"23 [C] , 1Hz","RT, ac conductivity, taken from the Fig.6(a)",broadband dielectric spectroscopy,23.0,,,
51066-2-1-1,P010002,poly(prop-1-ene),Homopolymer,Polyolefins,C3H6,42.08,,"linear,Crystal",Composite,single walled carbon nanotube(SWCNT);wt%;0.03;,Compression moulded at 210C for 2min,,"t=0.5mm, d=60mm","Krause, Beate; Poetschke, Petra; Ilin, Evgeniy , Polymer , 98 , SI , 45-50 (2016)",,"[polypropylene (PP)] Moplen HP400R, obtained from LyondellBasell in granules, melt flow rate 25g/10min at 230C and 2.16kg, [SWCNT] TUBALL, obtained from OCSiAI, synthesized using CVD process","PP granules milled and sieved (particle size smaller than 1mm), then  mixed SWCNT and melt compounded in conical twin screw micro-compounder at 210C and 250rpm for 5min",Crystal,,,,,,,,,,,,,,,,,,,,,,,,,,,,,,,,,,,,,,,,,,,,,,,,,,,,,,,,,,,,,2e-17,-16.69897000433602,,Taken from the Fig. 4,Keithley test fixture,,"t=0.5mm, d=60mm",0.0005,-3.3010299956639813
51066-3-1-1,P010002,poly(prop-1-ene),Homopolymer,Polyolefins,C3H6,42.08,,"linear,Crystal",Composite,single walled carbon nanotube(SWCNT);wt%;0.08;,Compression moulded at 210C for 2min,,"t=0.5mm, d=60mm","Krause, Beate; Poetschke, Petra; Ilin, Evgeniy , Polymer , 98 , SI , 45-50 (2016)",,"[polypropylene (PP)] Moplen HP400R, obtained from LyondellBasell in granules, melt flow rate 25g/10min at 230C and 2.16kg, [SWCNT] TUBALL, obtained from OCSiAI, synthesized using CVD process","PP granules milled and sieved (particle size smaller than 1mm), then  mixed SWCNT and melt compounded in conical twin screw micro-compounder at 210C and 250rpm for 5min",,,,,,,,,,,,,,,,,,,,,,,,,,,,,,,,,,,,,,,,,,,,,,,,,,,,,,,,,,,,,,3e-15,-14.522878745280336,,Taken from the Fig. 4,Keithley test fixture,,"t=0.5mm, d=60mm",0.0005,-3.3010299956639813
51066-4-1-1,P010002,poly(prop-1-ene),Homopolymer,Polyolefins,C3H6,42.08,,"linear,Crystal",Composite,single walled carbon nanotube(SWCNT);wt%;0.10;,Compression moulded at 210C for 2min,,"(elec. test) t=0.5mm, d=60mm, (tensile test) tensile bar","Krause, Beate; Poetschke, Petra; Ilin, Evgeniy , Polymer , 98 , SI , 45-50 (2016)",,"[polypropylene (PP)] Moplen HP400R, obtained from LyondellBasell in granules, melt flow rate 25g/10min at 230C and 2.16kg, [SWCNT] TUBALL, obtained from OCSiAI, synthesized using CVD process","PP granules milled and sieved (particle size smaller than 1mm), then  mixed SWCNT and melt compounded in conical twin screw micro-compounder at 210C and 250rpm for 5min","Crystal51.6[%](DSC,Heating rate 10K/min, N2, second heating scan,)",,,,,,,,,,,,,,,,,,,,,,,,,,,,,,,,,,,,,,,,,,,,,,,,,,,,,,,,,,,,,3e-05,-4.522878745280337,,Taken from the Fig. 4,4-point test fixture,,"(elec. test) t=0.5mm, d=60mm, (tensile test) tensile bar",0.0005,-3.3010299956639813
51066-4-1-2,P010002,poly(prop-1-ene),Homopolymer,Polyolefins,C3H6,42.08,,"linear,Crystal",Composite,single walled carbon nanotube(SWCNT);wt%;0.10;,Compression moulded at 210C for 2min,,"t=0.5mm, d=60mm","Krause, Beate; Poetschke, Petra; Ilin, Evgeniy , Polymer , 98 , SI , 45-50 (2016)",,"[polypropylene (PP)] Moplen HP400R, obtained from LyondellBasell in granules, melt flow rate 25g/10min at 230C and 2.16kg, [SWCNT] TUBALL, obtained from OCSiAI, synthesized using CVD process",PP granules and SWCNT mixed and melt compounded in conical twin screw micro-compounder at 210C and 250rpm for 5min,,,,,,,,,,,,,,,,,,,,,,,,,,,,,,,,,,,,,,,,,,,,,,,,,,,,,,,,,,,,,,2e-07,-6.698970004336019,,Taken from the Fig. 4,Keithley test fixture,,"t=0.5mm, d=60mm",0.0005,-3.3010299956639813
51066-4-1-3,P010002,poly(prop-1-ene),Homopolymer,Polyolefins,C3H6,42.08,,"linear,Crystal",Composite,single walled carbon nanotube(SWCNT);wt%;0.10;,,,,"Krause, Beate; Poetschke, Petra; Ilin, Evgeniy , Polymer , 98 , SI , 45-50 (2016)",,"[polypropylene (PP)] Moplen HP400R, obtained from LyondellBasell in granules, melt flow rate 25g/10min at 230C and 2.16kg, [SWCNT] TUBALL, obtained from OCSiAI, synthesized using CVD process","PP granules milled and sieved (particle size smaller than 1mm), then prepd. masterbatch containing 2wt% of SWCNT, subsequently the masterbatch diluted with PP powder via conical twin screw micro-compounder at 210C and 250rpm for 5min",,,,,,,,,,,,,,,,,,,,,,,,,,,,,,,,,,,,,,,,,,,,,,,,,,,,,,,,,,,,,,10000000.0,7.0,,Taken from the Fig. 4,Keithley test fixture,,,,
51066-5-1-1,P010002,poly(prop-1-ene),Homopolymer,Polyolefins,C3H6,42.08,,linear,Composite,single walled carbon nanotube(SWCNT);wt%;0.2;,Compression moulded at 210C for 2min,,"(elec. test) t=0.5mm, d=60mm","Krause, Beate; Poetschke, Petra; Ilin, Evgeniy , Polymer , 98 , SI , 45-50 (2016)",,"[polypropylene (PP)] Moplen HP400R, obtained from LyondellBasell in granules, melt flow rate 25g/10min at 230C and 2.16kg, [SWCNT] TUBALL, obtained from OCSiAI, synthesized using CVD process","PP granules milled and sieved (particle size smaller than 1mm), then  mixed SWCNT and melt compounded in conical twin screw micro-compounder at 210C and 250rpm for 5min","Crystal51.3[%](DSC,Heating rate 10K/min, N2, second heating scan,)",,,,,,,,,,,,,,,,,,,,,,,,,,,,,,,,,,,,,,,,,,,,,,,,,,,,,,,,,,,,,2e-05,-4.698970004336019,,Taken from the Fig. 4,4-point test fixture,,"(elec. test) t=0.5mm, d=60mm",0.0005,-3.3010299956639813
51066-6-1-1,P010002,poly(prop-1-ene),Homopolymer,Polyolefins,C3H6,42.08,,linear,Composite,single walled carbon nanotube(SWCNT);wt%;0.3;,Compression moulded at 210C for 2min,,"(elec. test)t=0.5mm, d=60mm, (Tensile test) tensile bar","Krause, Beate; Poetschke, Petra; Ilin, Evgeniy , Polymer , 98 , SI , 45-50 (2016)",,"[polypropylene (PP)] Moplen HP400R, obtained from LyondellBasell in granules, melt flow rate 25g/10min at 230C and 2.16kg, [SWCNT] TUBALL, obtained from OCSiAI, synthesized using CVD process","PP granules milled and sieved (particle size smaller than 1mm), then  mixed SWCNT and melt compounded in conical twin screw micro-compounder at 210C and 250rpm for 5min","Crystal51.1[%](DSC,Heating rate 10K/min, N2, second heating scan,)",,,,,,,,,,,,,,,,,,,,,,,,,,,,,,,,,,,,,,,,,,,,,,,,,,,,,,,,,,,,,0.0001,-4.0,,Taken from the Fig. 4,4-point test fixture,,"(elec. test)t=0.5mm, d=60mm, (Tensile test) tensile bar",0.0005,-3.3010299956639813
51066-7-1-1,P010002,poly(prop-1-ene),Homopolymer,Polyolefins,C3H6,42.08,,linear,Composite,single walled carbon nanotube(SWCNT);wt%;0.4;,Compression moulded at 210C for 2min,,"(elec. test) t=0.5mm, d=60mm","Krause, Beate; Poetschke, Petra; Ilin, Evgeniy , Polymer , 98 , SI , 45-50 (2016)",,"[polypropylene (PP)] Moplen HP400R, obtained from LyondellBasell in granules, melt flow rate 25g/10min at 230C and 2.16kg, [SWCNT] TUBALL, obtained from OCSiAI, synthesized using CVD process","PP granules milled and sieved (particle size smaller than 1mm), then  mixed SWCNT and melt compounded in conical twin screw micro-compounder at 210C and 250rpm for 5min","Crystal50.4[%](DSC,Heating rate 10K/min, N2, second heating scan,)",,,,,,,,,,,,,,,,,,,,,,,,,,,,,,,,,,,,,,,,,,,,,,,,,,,,,,,,,,,,,0.0005,-3.3010299956639813,,Taken from the Fig. 4,4-point test fixture,,"(elec. test) t=0.5mm, d=60mm",0.0005,-3.3010299956639813
51066-8-1-1,P010002,poly(prop-1-ene),Homopolymer,Polyolefins,C3H6,42.08,,linear,Composite,single walled carbon nanotube(SWCNT);wt%;0.8;,Compression moulded at 210C for 2min,,"(elec. test)t=0.5mm, d=60mm","Krause, Beate; Poetschke, Petra; Ilin, Evgeniy , Polymer , 98 , SI , 45-50 (2016)",,"[polypropylene (PP)] Moplen HP400R, obtained from LyondellBasell in granules, melt flow rate 25g/10min at 230C and 2.16kg, [SWCNT] TUBALL, obtained from OCSiAI, synthesized using CVD process","PP granules milled and sieved (particle size smaller than 1mm), then  mixed SWCNT and melt compounded in conical twin screw micro-compounder at 210C and 250rpm for 5min",,,,,,,,,,,,,,,,,,,,,,,,,,,,,,,,,,,,,,,,,,,,,,,,,,,,,,,,,,,,,,0.001,-3.0,,Taken from the Fig. 4,4-point test fixture,,"(elec. test)t=0.5mm, d=60mm",0.0005,-3.3010299956639813
51134-2-1-1,P030001,poly(vinyl alcohol),Homopolymer,Polyvinyls,C2H4O,44.05,,"linear,Thermoplastic,Biodegradable&Biocompatible&Nanocomposite&EMI SE,Crystal",Composite,multiwalled carbon nanotube (MWCNT);wt%;0.25;nanotube,,Film,"t=0.5mm, (Ts) dumbbell-shaped","Lin, Jia-Horng; Lin, Zheng-Ian; Pan, Yi-Jun , Journal of Applied Polymer Science , 133 , 21 , 43474/1 (2016)",,"[PVA] BF-17;Chang Chun Group, MFI(160C/10kg)=1.67g/3min, modified by using plasticizer (Ref.22), [MWCNT] CF182C;Advanced Nanopower, Taiwan, diam.=10-30nm, l=5-20micron","PVA dissolved in water at 90C for 6h, MWCNTs mixed with the 10wt% PVA soln. at 90C for 6h and ultrasonicated for 1h","Crystal5.1[%](DSC,Heating rate=10C/min, second heating,Taking melting enthalpy of 100% cryst. PVA 138.6J/g)",,,,,,,,,,,,,,,,,,,,,,,,MWCNTs homogeneously distributed in PVA matrix (SEM),,,,,,,,"The composite soln. in water cast into glass dish and dried in vacuo at 60C for 12h, then ten layers of the films (t=0.2mm) laminated in mold and compressed at 170C and 10MPa",,,,,,,,,,,,,,,,,,,,,,,,,,,,,8e-10,-9.096910013008056,,"Calcd. from the resistivity, electric cond.=1/resistivity, taken from the Fig.7",High resistance meter,,"t=0.5mm, (Ts) dumbbell-shaped",0.0005,-3.3010299956639813
51134-2-1-2,P030001,poly(vinyl alcohol),Homopolymer,Polyvinyls,C2H4O,44.05,,"linear,Thermoplastic,Biodegradable&Biocompatible&Nanocomposite&EMI SE,Crystal",Composite,multiwalled carbon nanotube (MWCNT);wt%;0.25;nanotube,The mixt. hot-pressed in mold at 170C and 10MPa,Film,"t=0.5mm, (Ts) dumbbell-shaped","Lin, Jia-Horng; Lin, Zheng-Ian; Pan, Yi-Jun , Journal of Applied Polymer Science , 133 , 21 , 43474/1 (2016)",,"[PVA] BF-17;Chang Chun Group, MFI(160C/10kg)=1.67g/3min, modified by using plasticizer (Ref.22), [MWCNT] CF182C;Advanced Nanopower, Taiwan, diam.=10-30nm, l=5-20micron","Pre-dried PVA melt mixed with MWCNTs at 170C and 50rpm for 5min using Brabender mixer, then the mixt. dried at 60C for 12h","Crystal5.2[%](DSC,Heating rate=10C/min, second heating,Taking melting enthalpy of 100% cryst. PVA 138.6J/g)",,,,,,,,,,,,,,,,,,,,,,,,MWCNTs homogeneously distributed in PVA matrix (SEM),,,,,,,,,,,,,,,,,,,,,,,,,,,,,,,,,,,,,9e-11,-10.045757490560677,,"Calcd. from the resistivity, electric cond.=1/resistivity, taken from the Fig.7",High resistance meter,,"t=0.5mm, (Ts) dumbbell-shaped",0.0005,-3.3010299956639813
51134-3-1-1,P030001,poly(vinyl alcohol),Homopolymer,Polyvinyls,C2H4O,44.05,,"linear,Thermoplastic,Biodegradable&Biocompatible&Nanocomposite&EMI SE,Crystal",Composite,multiwalled carbon nanotube (MWCNT);wt%;0.5;nanotube,,Film,"t=0.5mm, (E-cond.) 20*20*0.5mm, (Ts) dumbbell-shaped","Lin, Jia-Horng; Lin, Zheng-Ian; Pan, Yi-Jun , Journal of Applied Polymer Science , 133 , 21 , 43474/1 (2016)",,"[PVA] BF-17;Chang Chun Group, MFI(160C/10kg)=1.67g/3min, modified by using plasticizer (Ref.22), [MWCNT] CF182C;Advanced Nanopower, Taiwan, diam.=10-30nm, l=5-20micron","PVA dissolved in water at 90C for 6h, MWCNTs mixed with the 10wt% PVA soln. at 90C for 6h and ultrasonicated for 1h","Crystal6.6[%](DSC,Heating rate=10C/min, second heating,Taking melting enthalpy of 100% cryst. PVA 138.6J/g)",,,,,,,,,,,,,,,,,,,,,,,,MWCNTs homogeneously distributed in PVA matrix (SEM),,,,,,,,"The composite soln. in water cast into glass dish and dried in vacuo at 60C for 12h, then ten layers of the films (t=0.2mm) laminated in mold and compressed at 170C and 10MPa",,,,,,,,,,,,,,,,,,,,,,,,,,,,,1.4e-06,-5.853871964321762,,,Four-pin probe method,,"t=0.5mm, (E-cond.) 20*20*0.5mm, (Ts) dumbbell-shaped",0.0005,-3.3010299956639813
51134-3-1-2,P030001,poly(vinyl alcohol),Homopolymer,Polyvinyls,C2H4O,44.05,,"linear,Thermoplastic,Biodegradable&Biocompatible&Nanocomposite&EMI SE,Crystal",Composite,multiwalled carbon nanotube (MWCNT);wt%;0.5;nanotube,The mixt. hot-pressed in mold at 170C and 10MPa,Film,"t=0.5mm, (E-cond.) 20*20*0.5mm, (Ts) dumbbell-shaped","Lin, Jia-Horng; Lin, Zheng-Ian; Pan, Yi-Jun , Journal of Applied Polymer Science , 133 , 21 , 43474/1 (2016)",,"[PVA] BF-17;Chang Chun Group, MFI(160C/10kg)=1.67g/3min, modified by using plasticizer (Ref.22), [MWCNT] CF182C;Advanced Nanopower, Taiwan, diam.=10-30nm, l=5-20micron","Pre-dried PVA melt mixed with MWCNTs at 170C and 50rpm for 5min using Brabender mixer, then the mixt. dried at 60C for 12h","Crystal6.6[%](DSC,Heating rate=10C/min, second heating,Taking melting enthalpy of 100% cryst. PVA 138.6J/g)",,,,,,,,,,,,,,,,,,,,,,,,MWCNTs homogeneously distributed in PVA matrix (SEM),,,,,,,,,,,,,,,,,,,,,,,,,,,,,,,,,,,,,9.5e-07,-6.022276394711152,,,Four-pin probe method,,"t=0.5mm, (E-cond.) 20*20*0.5mm, (Ts) dumbbell-shaped",0.0005,-3.3010299956639813
51134-4-1-1,P030001,poly(vinyl alcohol),Homopolymer,Polyvinyls,C2H4O,44.05,,"linear,Thermoplastic,Biodegradable&Biocompatible&Nanocomposite&EMI SE,Crystal",Composite,multiwalled carbon nanotube (MWCNT);wt%;1;nanotube,,Film,"t=0.5mm, (E-cond.) 20*20*0.5mm, (Ts) dumbbell-shaped","Lin, Jia-Horng; Lin, Zheng-Ian; Pan, Yi-Jun , Journal of Applied Polymer Science , 133 , 21 , 43474/1 (2016)",,"[PVA] BF-17;Chang Chun Group, MFI(160C/10kg)=1.67g/3min, modified by using plasticizer (Ref.22), [MWCNT] CF182C;Advanced Nanopower, Taiwan, diam.=10-30nm, l=5-20micron","PVA dissolved in water at 90C for 6h, MWCNTs mixed with the 10wt% PVA soln. at 90C for 6h and ultrasonicated for 1h","Crystal3.5[%](DSC,Heating rate=10C/min, second heating,Taking melting enthalpy of 100% cryst. PVA 138.6J/g)",,,,,,,,,,,,,,,,,,,,,,,,MWCNTs homogeneously distributed in PVA matrix (SEM),,,,,,,,"The composite soln. in water cast into glass dish and dried in vacuo at 60C for 12h, then ten layers of the films (t=0.2mm) laminated in mold and compressed at 170C and 10MPa",,,,,,,,,,,,,,,,,,,,,,,,,,,,,0.002,-2.6989700043360187,,Taken from the Fig.7,Four-pin probe method,,"t=0.5mm, (E-cond.) 20*20*0.5mm, (Ts) dumbbell-shaped",0.0005,-3.3010299956639813
