Repository: shimakawa-hvg/expt-group-partitioning

# expt-group-partitioning
"Prevention of Leakage in Machine Learning Prediction for Polymer Composite Properties" 

Hajime Shimakawa, Akiko Kumada, and Masahiro Sato

Department of Electrical Engineering & Information Systems, School of Engineering, 
The University of Tokyo, 7-3-1 Hongo, Bunkyo-ku, 113-8656, Tokyo, Japan

## Content
- ```data_EC.csv```: csv file for data used in EC prediction.
- ```data_TC.csv```: csv file for data used in TC prediction.
- ```make_expt_id.ipynb```: jupyternotebook for making expt-id from reference information.
- ```sample_detail_EC.csv```: csv file for sample details used to make expt-id.

File: sample_detail_EC.csv (part 36 of 37)
51134-4-1-2,P030001,poly(vinyl alcohol),Homopolymer,Polyvinyls,C2H4O,44.05,,"linear,Thermoplastic,Biodegradable&Biocompatible&Nanocomposite&EMI SE,Crystal",Composite,multiwalled carbon nanotube (MWCNT);wt%;1;nanotube,The mixt. hot-pressed in mold at 170C and 10MPa,Film,"t=0.5mm, (E-cond.) 20*20*0.5mm, (Ts) dumbbell-shaped","Lin, Jia-Horng; Lin, Zheng-Ian; Pan, Yi-Jun , Journal of Applied Polymer Science , 133 , 21 , 43474/1 (2016)",,"[PVA] BF-17;Chang Chun Group, MFI(160C/10kg)=1.67g/3min, modified by using plasticizer (Ref.22), [MWCNT] CF182C;Advanced Nanopower, Taiwan, diam.=10-30nm, l=5-20micron","Pre-dried PVA melt mixed with MWCNTs at 170C and 50rpm for 5min using Brabender mixer, then the mixt. dried at 60C for 12h","Crystal5.2[%](DSC,Heating rate=10C/min, second heating,Taking melting enthalpy of 100% cryst. PVA 138.6J/g)",,,,,,,,,,,,,,,,,,,,,,,,MWCNTs homogeneously distributed in PVA matrix (SEM),,,,,,,,,,,,,,,,,,,,,,,,,,,,,,,,,,,,,8e-07,-6.096910013008056,,Taken from the Fig.7,Four-pin probe method,,"t=0.5mm, (E-cond.) 20*20*0.5mm, (Ts) dumbbell-shaped",0.0005,-3.3010299956639813
51134-5-1-1,P030001,poly(vinyl alcohol),Homopolymer,Polyvinyls,C2H4O,44.05,,"linear,Thermoplastic,Biodegradable&Biocompatible&Nanocomposite&EMI SE,Crystal",Composite,multiwalled carbon nanotube (MWCNT);wt%;1.5;nanotube,,Film,"t=0.5mm, (E-cond.) 20*20*0.5mm, (Ts) dumbbell-shaped","Lin, Jia-Horng; Lin, Zheng-Ian; Pan, Yi-Jun , Journal of Applied Polymer Science , 133 , 21 , 43474/1 (2016)",,"[PVA] BF-17;Chang Chun Group, MFI(160C/10kg)=1.67g/3min, modified by using plasticizer (Ref.22), [MWCNT] CF182C;Advanced Nanopower, Taiwan, diam.=10-30nm, l=5-20micron","PVA dissolved in water at 90C for 6h, MWCNTs mixed with the 10wt% PVA soln. at 90C for 6h and ultrasonicated for 1h","Crystal3.8[%](DSC,Heating rate=10C/min, second heating,Taking melting enthalpy of 100% cryst. PVA 138.6J/g)",,,,,,,,,,,,,,,,,,,,,,,,MWCNTs homogeneously distributed in PVA matrix (SEM),,,,,,,,"The composite soln. in water cast into glass dish and dried in vacuo at 60C for 12h, then ten layers of the films (t=0.2mm) laminated in mold and compressed at 170C and 10MPa",,,,,,,,,,,,,,,,,,,,,,,,,,,,,2.0,0.3010299956639812,,Taken from the Fig.7,Four-pin probe method,,"t=0.5mm, (E-cond.) 20*20*0.5mm, (Ts) dumbbell-shaped",0.0005,-3.3010299956639813
51134-5-1-2,P030001,poly(vinyl alcohol),Homopolymer,Polyvinyls,C2H4O,44.05,,"linear,Thermoplastic,Biodegradable&Biocompatible&Nanocomposite&EMI SE,Crystal",Composite,multiwalled carbon nanotube (MWCNT);wt%;1.5;nanotube,The mixt. hot-pressed in mold at 170C and 10MPa,Film,"t=0.5mm, (E-cond.) 20*20*0.5mm, (Ts) dumbbell-shaped","Lin, Jia-Horng; Lin, Zheng-Ian; Pan, Yi-Jun , Journal of Applied Polymer Science , 133 , 21 , 43474/1 (2016)",,"[PVA] BF-17;Chang Chun Group, MFI(160C/10kg)=1.67g/3min, modified by using plasticizer (Ref.22), [MWCNT] CF182C;Advanced Nanopower, Taiwan, diam.=10-30nm, l=5-20micron","Pre-dried PVA melt mixed with MWCNTs at 170C and 50rpm for 5min using Brabender mixer, then the mixt. dried at 60C for 12h","Crystal7.8[%](DSC,Heating rate=10C/min, second heating,Taking melting enthalpy of 100% cryst. PVA 138.6J/g)",,,,,,,,,,,,,,,,,,,,,,,,MWCNTs homogeneously distributed in PVA matrix (SEM),,,,,,,,,,,,,,,,,,,,,,,,,,,,,,,,,,,,,1e-06,-6.0,,Taken from the Fig.7,Four-pin probe method,,"t=0.5mm, (E-cond.) 20*20*0.5mm, (Ts) dumbbell-shaped",0.0005,-3.3010299956639813
51134-6-1-1,P030001,poly(vinyl alcohol),Homopolymer,Polyvinyls,C2H4O,44.05,,"linear,Thermoplastic,Biodegradable&Biocompatible&Nanocomposite&EMI SE,Crystal",Composite,multiwalled carbon nanotube (MWCNT);wt%;2;nanotube,,Film,"t=0.5mm, (E-cond.) 20*20*0.5mm, (Ts) dumbbell-shaped","Lin, Jia-Horng; Lin, Zheng-Ian; Pan, Yi-Jun , Journal of Applied Polymer Science , 133 , 21 , 43474/1 (2016)",,"[PVA] BF-17;Chang Chun Group, MFI(160C/10kg)=1.67g/3min, modified by using plasticizer (Ref.22), [MWCNT] CF182C;Advanced Nanopower, Taiwan, diam.=10-30nm, l=5-20micron","PVA dissolved in water at 90C for 6h, MWCNTs mixed with the 10wt% PVA soln. at 90C for 6h and ultrasonicated for 1h","Crystal2.8[%](DSC,Heating rate=10C/min, second heating,Taking melting enthalpy of 100% cryst. PVA 138.6J/g)",,,,,,,,,,,,,,,,,,,,,,,,MWCNTs easily agglomerated in PVA matrix due to van der Waals force (SEM),,,,,,,,"The composite soln. in water cast into glass dish and dried in vacuo at 60C for 12h, then ten layers of the films (t=0.2mm) laminated in mold and compressed at 170C and 10MPa",,,,,,,,,,,,,,,,,,,,,,,,,,,,,2.4,0.380211241711606,,,Four-pin probe method,,"t=0.5mm, (E-cond.) 20*20*0.5mm, (Ts) dumbbell-shaped",0.0005,-3.3010299956639813
51134-6-1-2,P030001,poly(vinyl alcohol),Homopolymer,Polyvinyls,C2H4O,44.05,,"linear,Thermoplastic,Biodegradable&Biocompatible&Nanocomposite&EMI SE,Crystal",Composite,multiwalled carbon nanotube (MWCNT);wt%;2;nanotube,The mixt. hot-pressed in mold at 170C and 10MPa,Film,"t=0.5mm, (E-cond.) 20*20*0.5mm, (Ts) dumbbell-shaped","Lin, Jia-Horng; Lin, Zheng-Ian; Pan, Yi-Jun , Journal of Applied Polymer Science , 133 , 21 , 43474/1 (2016)",,"[PVA] BF-17;Chang Chun Group, MFI(160C/10kg)=1.67g/3min, modified by using plasticizer (Ref.22), [MWCNT] CF182C;Advanced Nanopower, Taiwan, diam.=10-30nm, l=5-20micron","Pre-dried PVA melt mixed with MWCNTs at 170C and 50rpm for 5min using Brabender mixer, then the mixt. dried at 60C for 12h","Crystal3.6[%](DSC,Heating rate=10C/min, second heating,Taking melting enthalpy of 100% cryst. PVA 138.6J/g)",,,,,,,,,,,,,,,,,,,,,,,,MWCNTs easily agglomerated in PVA matrix due to van der Waals force (SEM),,,,,,,,,,,,,,,,,,,,,,,,,,,,,,,,,,,,,1.4e-06,-5.853871964321762,,,Four-pin probe method,,"t=0.5mm, (E-cond.) 20*20*0.5mm, (Ts) dumbbell-shaped",0.0005,-3.3010299956639813
51823-1-1-1,P010002,poly(prop-1-ene),Homopolymer,Polyolefins,C3H6,42.08,,"linear,Thermoplastic",Composite,carbon black (CB);vol%;1,"190c, 15MPa, 10min",,,"Ding, Xuejiao; Wang, Jingwen; Zhang, Su , Polymer Bulletin , 73 , 2 , 369-383 (2016)",,"[PP] pellet, MFI=15g/10min, d.(25C)=0.91g/cm3, Tm=164-170C, supplied by Nanjing Spreads the Elegant Technicall Industry Co. Ltd., [CB] super conductive carbon black particles, HK-T120 obtained from Shanghai Kajet Chemical Technollogy Co. Ltd., DBP absorption=310-345ml/100g, I absorption=740-840mg/g, ash=0.05%, pH=8-10, sp. gr.=1.78-1.82g/cm3, elec. resistivity=ca. 0.8ohm*cm","CB and PP mixed vigorously in xylene for 2h, then pptd. in acetone and dried in vacuo to remove the solvent",,,,,,,,,,,,,,,,,,,,,,,,,,,,,,,,,,,,,,,,,,,,,,,,,,,,,,,,,,,,,,4.8e-12,-11.318758762624412,23 [C],Taken from the Fig. 1,High-resistance meter,23.0,,,
51823-2-1-1,P010002,poly(prop-1-ene),Homopolymer,Polyolefins,C3H6,42.08,,"linear,Thermoplastic",Composite,carbon black (CB);vol%;2,"190c, 15MPa, 10min",,,"Ding, Xuejiao; Wang, Jingwen; Zhang, Su , Polymer Bulletin , 73 , 2 , 369-383 (2016)",,"[PP] pellet, MFI=15g/10min, d.(25C)=0.91g/cm3, Tm=164-170C, supplied by Nanjing Spreads the Elegant Technicall Industry Co. Ltd., [CB] super conductive carbon black particles, HK-T120 obtained from Shanghai Kajet Chemical Technollogy Co. Ltd., DBP absorption=310-345ml/100g, I absorption=740-840mg/g, ash=0.05%, pH=8-10, sp. gr.=1.78-1.82g/cm3, elec. resistivity=ca. 0.8ohm*cm","CB and PP mixed vigorously in xylene for 2h, then pptd. in acetone and dried in vacuo to remove the solvent",,,,,,,,,,,,,,,,,,,,,,,,,,,,,,,,,,,,,,,,,,,,,,,,,,,,,,,,,,,,,,3.3e-11,-10.481486060122112,23 [C],,High-resistance meter,23.0,,,
51823-3-1-1,P010002,poly(prop-1-ene),Homopolymer,Polyolefins,C3H6,42.08,,"linear,Thermoplastic",Composite,carbon black (CB);vol%;3,"190c, 15MPa, 10min",,,"Ding, Xuejiao; Wang, Jingwen; Zhang, Su , Polymer Bulletin , 73 , 2 , 369-383 (2016)",,"[PP] pellet, MFI=15g/10min, d.(25C)=0.91g/cm3, Tm=164-170C, supplied by Nanjing Spreads the Elegant Technicall Industry Co. Ltd., [CB] super conductive carbon black particles, HK-T120 obtained from Shanghai Kajet Chemical Technollogy Co. Ltd., DBP absorption=310-345ml/100g, I absorption=740-840mg/g, ash=0.05%, pH=8-10, sp. gr.=1.78-1.82g/cm3, elec. resistivity=ca. 0.8ohm*cm","CB and PP mixed vigorously in xylene for 2h, then pptd. in acetone and dried in vacuo to remove the solvent",,,,,,,,,,,,,,,,,,,,,,,,,,,,,,,,,,,,,,,,,,,,,,,,,,,,,,,,,,Untreated,,,,1.1e-05,-4.958607314841775,23 [C],,Digital multimeter,23.0,,,
51823-3-1-2,P010002,poly(prop-1-ene),Homopolymer,Polyolefins,C3H6,42.08,,"linear,Thermoplastic",Composite,carbon black (CB);vol%;3,"190c, 15MPa, 10min",,,"Ding, Xuejiao; Wang, Jingwen; Zhang, Su , Polymer Bulletin , 73 , 2 , 369-383 (2016)",,"[PP] pellet, MFI=15g/10min, d.(25C)=0.91g/cm3, Tm=164-170C, supplied by Nanjing Spreads the Elegant Technicall Industry Co. Ltd., [CB] super conductive carbon black particles, HK-T120 obtained from Shanghai Kajet Chemical Technollogy Co. Ltd., DBP absorption=310-345ml/100g, I absorption=740-840mg/g, ash=0.05%, pH=8-10, sp. gr.=1.78-1.82g/cm3, elec. resistivity=ca. 0.8ohm*cm","CB and PP mixed vigorously in xylene for 2h, then pptd. in acetone and dried in vacuo to remove the solvent",,,,,,,,,,,,,,,,,,,,,,,,,,,,,,,,,,,,,,,,,,,,,,,,,,,,,,,,,,"100C,3h",,,,2.4e-05,-4.619788758288394,23 [C],Taken from the Fig. 5a,Digital multimeter,23.0,,,
51823-3-1-3,P010002,poly(prop-1-ene),Homopolymer,Polyolefins,C3H6,42.08,,"linear,Thermoplastic",Composite,carbon black (CB);vol%;3,"190c, 15MPa, 10min",,,"Ding, Xuejiao; Wang, Jingwen; Zhang, Su , Polymer Bulletin , 73 , 2 , 369-383 (2016)",,"[PP] pellet, MFI=15g/10min, d.(25C)=0.91g/cm3, Tm=164-170C, supplied by Nanjing Spreads the Elegant Technicall Industry Co. Ltd., [CB] super conductive carbon black particles, HK-T120 obtained from Shanghai Kajet Chemical Technollogy Co. Ltd., DBP absorption=310-345ml/100g, I absorption=740-840mg/g, ash=0.05%, pH=8-10, sp. gr.=1.78-1.82g/cm3, elec. resistivity=ca. 0.8ohm*cm","CB and PP mixed vigorously in xylene for 2h, then pptd. in acetone and dried in vacuo to remove the solvent",,,,,,,,,,,,,,,,,,,,,,,,,,,,,,,,,,,,,,,,,,,,,,,,,,,,,,,,,,"120C,3h",,,,6.3e-05,-4.200659450546418,23 [C],Taken from the Fig. 5a,Digital multimeter,23.0,,,
51823-3-1-4,P010002,poly(prop-1-ene),Homopolymer,Polyolefins,C3H6,42.08,,"linear,Thermoplastic",Composite,carbon black (CB);vol%;3,"190c, 15MPa, 10min",,,"Ding, Xuejiao; Wang, Jingwen; Zhang, Su , Polymer Bulletin , 73 , 2 , 369-383 (2016)",,"[PP] pellet, MFI=15g/10min, d.(25C)=0.91g/cm3, Tm=164-170C, supplied by Nanjing Spreads the Elegant Technicall Industry Co. Ltd., [CB] super conductive carbon black particles, HK-T120 obtained from Shanghai Kajet Chemical Technollogy Co. Ltd., DBP absorption=310-345ml/100g, I absorption=740-840mg/g, ash=0.05%, pH=8-10, sp. gr.=1.78-1.82g/cm3, elec. resistivity=ca. 0.8ohm*cm","CB and PP mixed vigorously in xylene for 2h, then pptd. in acetone and dried in vacuo to remove the solvent",,,,,,,,,,,,,,,,,,,,,,,,,,,,,,,,,,,,,,,,,,,,,,,,,,,,,,,,,,"140C,3h",,,,7.94e-05,-4.100179497572904,23 [C],Taken from the Fig. 5a,Digital multimeter,23.0,,,
51823-3-1-5,P010002,poly(prop-1-ene),Homopolymer,Polyolefins,C3H6,42.08,,"linear,Thermoplastic",Composite,carbon black (CB);vol%;3,"190c, 15MPa, 10min",,,"Ding, Xuejiao; Wang, Jingwen; Zhang, Su , Polymer Bulletin , 73 , 2 , 369-383 (2016)",,"[PP] pellet, MFI=15g/10min, d.(25C)=0.91g/cm3, Tm=164-170C, supplied by Nanjing Spreads the Elegant Technicall Industry Co. Ltd., [CB] super conductive carbon black particles, HK-T120 obtained from Shanghai Kajet Chemical Technollogy Co. Ltd., DBP absorption=310-345ml/100g, I absorption=740-840mg/g, ash=0.05%, pH=8-10, sp. gr.=1.78-1.82g/cm3, elec. resistivity=ca. 0.8ohm*cm","CB and PP mixed vigorously in xylene for 2h, then pptd. in acetone and dried in vacuo to remove the solvent",,,,,,,,,,,,,,,,,,,,,,,,,,,,,,,,,,,,,,,,,,,,,,,,,,,,,,,,,,"120C,1h",,,,2.8e-05,-4.552841968657781,23 [C],Taken from the Fig. 5b,Digital multimeter,23.0,,,
51823-3-1-6,P010002,poly(prop-1-ene),Homopolymer,Polyolefins,C3H6,42.08,,"linear,Thermoplastic",Composite,carbon black (CB);vol%;3,"190c, 15MPa, 10min",,,"Ding, Xuejiao; Wang, Jingwen; Zhang, Su , Polymer Bulletin , 73 , 2 , 369-383 (2016)",,"[PP] pellet, MFI=15g/10min, d.(25C)=0.91g/cm3, Tm=164-170C, supplied by Nanjing Spreads the Elegant Technicall Industry Co. Ltd., [CB] super conductive carbon black particles, HK-T120 obtained from Shanghai Kajet Chemical Technollogy Co. Ltd., DBP absorption=310-345ml/100g, I absorption=740-840mg/g, ash=0.05%, pH=8-10, sp. gr.=1.78-1.82g/cm3, elec. resistivity=ca. 0.8ohm*cm","CB and PP mixed vigorously in xylene for 2h, then pptd. in acetone and dried in vacuo to remove the solvent",,,,,,,,,,,,,,,,,,,,,,,,,,,,,,,,,,,,,,,,,,,,,,,,,,,,,,,,,,"120C,4h",,,,8.4e-05,-4.075720713938118,23 [C],Taken from the Fig. 5b,Digital multimeter,23.0,,,
51823-4-1-1,P010002,poly(prop-1-ene),Homopolymer,Polyolefins,C3H6,42.08,,"linear,Thermoplastic",Composite,carbon black (CB);vol%;4,"190c, 15MPa, 10min",,,"Ding, Xuejiao; Wang, Jingwen; Zhang, Su , Polymer Bulletin , 73 , 2 , 369-383 (2016)",,"[PP] pellet, MFI=15g/10min, d.(25C)=0.91g/cm3, Tm=164-170C, supplied by Nanjing Spreads the Elegant Technicall Industry Co. Ltd., [CB] super conductive carbon black particles, HK-T120 obtained from Shanghai Kajet Chemical Technollogy Co. Ltd., DBP absorption=310-345ml/100g, I absorption=740-840mg/g, ash=0.05%, pH=8-10, sp. gr.=1.78-1.82g/cm3, elec. resistivity=ca. 0.8ohm*cm","CB and PP mixed vigorously in xylene for 2h, then pptd. in acetone and dried in vacuo to remove the solvent",,,,,,,,,,,,,,,,,,,,,,,,,,,,,,,,,,,,,,,,,,,,,,,,,,,,,,,,,,,,,,0.00017,-3.769551078621726,23 [C],,Digital multimeter,23.0,,,
51823-5-1-1,P010002,poly(prop-1-ene),Homopolymer,Polyolefins,C3H6,42.08,,"linear,Thermoplastic",Composite,carbon black (CB);vol%;8,"190c, 15MPa, 10min",,,"Ding, Xuejiao; Wang, Jingwen; Zhang, Su , Polymer Bulletin , 73 , 2 , 369-383 (2016)",,"[PP] pellet, MFI=15g/10min, d.(25C)=0.91g/cm3, Tm=164-170C, supplied by Nanjing Spreads the Elegant Technicall Industry Co. Ltd., [CB] super conductive carbon black particles, HK-T120 obtained from Shanghai Kajet Chemical Technollogy Co. Ltd., DBP absorption=310-345ml/100g, I absorption=740-840mg/g, ash=0.05%, pH=8-10, sp. gr.=1.78-1.82g/cm3, elec. resistivity=ca. 0.8ohm*cm","CB and PP mixed vigorously in xylene for 2h, then pptd. in acetone and dried in vacuo to remove the solvent",,,,,,,,,,,,,,,,,,,,,,,,,,,,,,,,,,,,,,,,,,,,,,,,,,,,,,,,,,,,,,0.00083,-3.0809219076239263,23 [C],Taken from the Fig. 1,Digital multimeter,23.0,,,
51823-6-1-1,P010002,poly(prop-1-ene),Homopolymer,Polyolefins,C3H6,42.08,,"linear,Thermoplastic",Composite,1.0% KH550 treated carbon black (CB);vol%;3,"190c, 15MPa, 10min",,,"Ding, Xuejiao; Wang, Jingwen; Zhang, Su , Polymer Bulletin , 73 , 2 , 369-383 (2016)",,"[PP] pellet, MFI=15g/10min, d.(25C)=0.91g/cm3, Tm=164-170C, supplied by Nanjing Spreads the Elegant Technicall Industry Co. Ltd., [CB] super conductive carbon black particles, HK-T120 obtained from Shanghai Kajet Chemical Technollogy Co. Ltd., DBP absorption=310-345ml/100g, I absorption=740-840mg/g, ash=0.05%, pH=8-10, sp. gr.=1.78-1.82g/cm3, elec. resistivity=ca. 0.8ohm*cm, [1.0% KH550 treated carbon black (CB)] silane coupling agent (KH550) procured from Sinopharm Chemical Reagent Co. Ltd., CB surface treated with KH550 soln. at 70C for 10min, then up to 120C for 1h (grafting and crosslinking reaction), filtered, washed with water and dried in vacuo, vol. fraction of KH550=1.0% on the filler basis","KH550 treated CB and PP mixed vigorously in xylene for 2h, then pptd. in acetone and dried in vacuo to remove the solvent",,,,,,,,,,,,,,,,,,,,,,,,,,,,,,,,,,,,,,,,,,,,,,,,,,,,,,,,,,,,,,2.3e-05,-4.638272163982407,23 [C],Taken from the Fig. 3,Digital multimeter,23.0,,,
51823-7-1-1,P010002,poly(prop-1-ene),Homopolymer,Polyolefins,C3H6,42.08,,"linear,Thermoplastic",Composite,2.0% KH550 treated carbon black (CB);vol%;1,"190c, 15MPa, 10min",,,"Ding, Xuejiao; Wang, Jingwen; Zhang, Su , Polymer Bulletin , 73 , 2 , 369-383 (2016)",,"[PP] pellet, MFI=15g/10min, d.(25C)=0.91g/cm3, Tm=164-170C, supplied by Nanjing Spreads the Elegant Technicall Industry Co. Ltd., [CB] super conductive carbon black particles, HK-T120 obtained from Shanghai Kajet Chemical Technollogy Co. Ltd., DBP absorption=310-345ml/100g, I absorption=740-840mg/g, ash=0.05%, pH=8-10, sp. gr.=1.78-1.82g/cm3, elec. resistivity=ca. 0.8ohm*cm, [2.0% KH550 treated carbon black (CB)] silane coupling agent (KH550) procured from Sinopharm Chemical Reagent Co. Ltd., CB surface treated with KH550 soln. at 70C for 10min, then up to 120C for 1h (grafting and crosslinking reaction), filtered, washed with water and dried in vacuo, vol. fraction of KH550=2.0% on the filler basis","KH550 treated CB and PP mixed vigorously in xylene for 2h, then pptd. in acetone and dried in vacuo to remove the solvent",,,,,,,,,,,,,,,,,,,,,,,,,,,,,,,,,,,,,,,,,,,,,,,,,,,,,,,,,,,,,,6.3e-11,-10.200659450546418,23 [C],Taken from the Fig. 3,High-resistance meter,23.0,,,
51823-8-1-1,P010002,poly(prop-1-ene),Homopolymer,Polyolefins,C3H6,42.08,,"linear,Thermoplastic",Composite,2.0% KH550 treated carbon black (CB);vol%;2,"190c, 15MPa, 10min",,,"Ding, Xuejiao; Wang, Jingwen; Zhang, Su , Polymer Bulletin , 73 , 2 , 369-383 (2016)",,"[PP] pellet, MFI=15g/10min, d.(25C)=0.91g/cm3, Tm=164-170C, supplied by Nanjing Spreads the Elegant Technicall Industry Co. Ltd., [CB] super conductive carbon black particles, HK-T120 obtained from Shanghai Kajet Chemical Technollogy Co. Ltd., DBP absorption=310-345ml/100g, I absorption=740-840mg/g, ash=0.05%, pH=8-10, sp. gr.=1.78-1.82g/cm3, elec. resistivity=ca. 0.8ohm*cm, [2.0% KH550 treated carbon black (CB)] silane coupling agent (KH550) procured from Sinopharm Chemical Reagent Co. Ltd., CB surface treated with KH550 soln. at 70C for 10min, then up to 120C for 1h (grafting and crosslinking reaction), filtered, washed with water and dried in vacuo, vol. fraction of KH550=2.0% on the filler basis","KH550 treated CB and PP mixed vigorously in xylene for 2h, then pptd. in acetone and dried in vacuo to remove the solvent",,,,,,,,,,,,,,,,,,,,,,,,,,,,,,,,,,,,,,,,,,,,,,,,,,,,,,,,,,,,,,3.7e-10,-9.431798275933003,23 [C],Taken from the Fig. 3,High-resistance meter,23.0,,,
51823-9-1-1,P010002,poly(prop-1-ene),Homopolymer,Polyolefins,C3H6,42.08,,"linear,Thermoplastic",Composite,2.0% KH550 treated carbon black (CB);vol%;3,"190c, 15MPa, 10min",,,"Ding, Xuejiao; Wang, Jingwen; Zhang, Su , Polymer Bulletin , 73 , 2 , 369-383 (2016)",,"[PP] pellet, MFI=15g/10min, d.(25C)=0.91g/cm3, Tm=164-170C, supplied by Nanjing Spreads the Elegant Technicall Industry Co. Ltd., [CB] super conductive carbon black particles, HK-T120 obtained from Shanghai Kajet Chemical Technollogy Co. Ltd., DBP absorption=310-345ml/100g, I absorption=740-840mg/g, ash=0.05%, pH=8-10, sp. gr.=1.78-1.82g/cm3, elec. resistivity=ca. 0.8ohm*cm, [2.0% KH550 treated carbon black (CB)] silane coupling agent (KH550) procured from Sinopharm Chemical Reagent Co. Ltd., CB surface treated with KH550 soln. at 70C for 10min, then up to 120C for 1h (grafting and crosslinking reaction), filtered, washed with water and dried in vacuo, vol. fraction of KH550=2.0% on the filler basis","KH550 treated CB and PP mixed vigorously in xylene for 2h, then pptd. in acetone and dried in vacuo to remove the solvent",,,,,,,,,,,,,,,,,,,,,,,,,,,,,,,,,,,,,,,,,,,,,,,,,,,,,,,,,,,,,,5.3e-05,-4.275724130399211,23 [C],Taken from the Fig. 3,Digital multimeter,23.0,,,
51823-10-1-1,P010002,poly(prop-1-ene),Homopolymer,Polyolefins,C3H6,42.08,,"linear,Thermoplastic",Composite,2.0% KH550 treated carbon black (CB);vol%;4,"190c, 15MPa, 10min",,,"Ding, Xuejiao; Wang, Jingwen; Zhang, Su , Polymer Bulletin , 73 , 2 , 369-383 (2016)",,"[PP] pellet, MFI=15g/10min, d.(25C)=0.91g/cm3, Tm=164-170C, supplied by Nanjing Spreads the Elegant Technicall Industry Co. Ltd., [CB] super conductive carbon black particles, HK-T120 obtained from Shanghai Kajet Chemical Technollogy Co. Ltd., DBP absorption=310-345ml/100g, I absorption=740-840mg/g, ash=0.05%, pH=8-10, sp. gr.=1.78-1.82g/cm3, elec. resistivity=ca. 0.8ohm*cm, [2.0% KH550 treated carbon black (CB)] silane coupling agent (KH550) procured from Sinopharm Chemical Reagent Co. Ltd., CB surface treated with KH550 soln. at 70C for 10min, then up to 120C for 1h (grafting and crosslinking reaction), filtered, washed with water and dried in vacuo, vol. fraction of KH550=2.0% on the filler basis","KH550 treated CB and PP mixed vigorously in xylene for 2h, then pptd. in acetone and dried in vacuo to remove the solvent",,,,,,,,,,,,,,,,,,,,,,,,,,,,,,,,,,,,,,,,,,,,,,,,,,,,,,,,,,,,,,0.00043,-3.3665315444204134,23 [C],Taken from the Fig. 3,Digital multimeter,23.0,,,
51823-11-1-1,P010002,poly(prop-1-ene),Homopolymer,Polyolefins,C3H6,42.08,,"linear,Thermoplastic",Composite,2.0% KH550 treated carbon black (CB);vol%;8,"190c, 15MPa, 10min",,,"Ding, Xuejiao; Wang, Jingwen; Zhang, Su , Polymer Bulletin , 73 , 2 , 369-383 (2016)",,"[PP] pellet, MFI=15g/10min, d.(25C)=0.91g/cm3, Tm=164-170C, supplied by Nanjing Spreads the Elegant Technicall Industry Co. Ltd., [CB] super conductive carbon black particles, HK-T120 obtained from Shanghai Kajet Chemical Technollogy Co. Ltd., DBP absorption=310-345ml/100g, I absorption=740-840mg/g, ash=0.05%, pH=8-10, sp. gr.=1.78-1.82g/cm3, elec. resistivity=ca. 0.8ohm*cm, [2.0% KH550 treated carbon black (CB)] silane coupling agent (KH550) procured from Sinopharm Chemical Reagent Co. Ltd., CB surface treated with KH550 soln. at 70C for 10min, then up to 120C for 1h (grafting and crosslinking reaction), filtered, washed with water and dried in vacuo, vol. fraction of KH550=2.0% on the filler basis","KH550 treated CB and PP mixed vigorously in xylene for 2h, then pptd. in acetone and dried in vacuo to remove the solvent",,,,,,,,,,,,,,,,,,,,,,,,,,,,,,,,,,,,,,,,,,,,,,,,,,,,,,,,,,,,,,0.0023,-2.638272163982407,23 [C],Taken from the Fig. 3,Digital multimeter,23.0,,,
51823-12-1-1,P010002,poly(prop-1-ene),Homopolymer,Polyolefins,C3H6,42.08,,"linear,Thermoplastic",Composite,3.0% KH550 treated carbon black (CB);vol%;3,"190c, 15MPa, 10min",,,"Ding, Xuejiao; Wang, Jingwen; Zhang, Su , Polymer Bulletin , 73 , 2 , 369-383 (2016)",,"[PP] pellet, MFI=15g/10min, d.(25C)=0.91g/cm3, Tm=164-170C, supplied by Nanjing Spreads the Elegant Technicall Industry Co. Ltd., [CB] super conductive carbon black particles, HK-T120 obtained from Shanghai Kajet Chemical Technollogy Co. Ltd., DBP absorption=310-345ml/100g, I absorption=740-840mg/g, ash=0.05%, pH=8-10, sp. gr.=1.78-1.82g/cm3, elec. resistivity=ca. 0.8ohm*cm, [3.0% KH550 treated carbon black (CB)] silane coupling agent (KH550) procured from Sinopharm Chemical Reagent Co. Ltd., CB surface treated with KH550 soln. at 70C for 10min, then up to 120C for 1h (grafting and crosslinking reaction), filtered, washed with water and dried in vacuo, vol. fraction of KH550=3.0% on the filler basis","KH550 treated CB and PP mixed vigorously in xylene for 2h, then pptd. in acetone and dried in vacuo to remove the solvent",,,,,,,,,,,,,,,,,,,,,,,,,,,,,,,,,,,,,,,,,,,,,,,,,,,,,,,,,,,,,,3.7e-05,-4.431798275933005,23 [C],Taken from the Fig. 3,Digital multimeter,23.0,,,
51880-2-1-2,P090176,poly(lactic acid),Homopolymer,Polyesters/thioesters,C3H4O2,72.06,,"linear,Biodegradable",Composite,low temp. expandable graphite (EG);wt%;5,"Compression-molded under 10MPa at 185C, then cooled instantly under pressure to RT",Plate,"(elec. and thermal cond.) t = 4mm, (dynamic rheological test) t = 1mm, diam. = 25mm","Xue, Bai; Ye, Jianmin; Zhang, Junhua , Journal of Polymer Research , 22 , 6 , 112/1 (2015)",,"[PLLA] 4032D, obtained from NarureWorks LLC, d. = 1.24g/cm3, Mw = ca. 2.07E(5), D-lactide unit = ca. 2%, [EG] ADT KP251, obtained from Shijiazhuang ADT Carbonic Material Factory, size = 300micron, d. =2.20 g/cm3, expansion ratio = 230ml/g",Blended at 30rpm and 180C for 8min via internal mixer,,,D/L = ca. 2/98,,,,,,,,,,,,,,,,,,,,,,,,,,,,,,,,,,,,,,,,,,,,,,,,,,,,,,,,,,,3.8e-07,-6.42021640338319,23 [C],Taken from the Fig. 2,Four-point probe resistivity determiner,23.0,"(elec. and thermal cond.) t = 4mm, (dynamic rheological test) t = 1mm, diam. = 25mm",0.004,-2.3979400086720375
51880-3-1-2,P090176,poly(lactic acid),Homopolymer,Polyesters/thioesters,C3H4O2,72.06,,"linear,Biodegradable",Composite,low temp. expandable graphite (EG);wt%;10,"Compression-molded under 10MPa at 185C, then cooled instantly under pressure to RT",Plate,"(elec. and thermal cond.) t = 4mm, (dynamic rheological test) t = 1mm, diam. = 25mm","Xue, Bai; Ye, Jianmin; Zhang, Junhua , Journal of Polymer Research , 22 , 6 , 112/1 (2015)",,"[PLLA] 4032D, obtained from NarureWorks LLC, d. = 1.24g/cm3, Mw = ca. 2.07E(5), D-lactide unit = ca. 2%, [EG] ADT KP251, obtained from Shijiazhuang ADT Carbonic Material Factory, size = 300micron, d. =2.20 g/cm3, expansion ratio = 230ml/g",Blended at 30rpm and 180C for 8min via internal mixer,,,D/L = ca. 2/98,,,,,,,,,,,,,,,,,,,,,,,,,,,,,,,,,,,,,,,,,,,,,,,,,,,,,,,,,,,0.00018,-3.744727494896694,23 [C],Taken from the Fig. 2,Four-point probe resistivity determiner,23.0,"(elec. and thermal cond.) t = 4mm, (dynamic rheological test) t = 1mm, diam. = 25mm",0.004,-2.3979400086720375
51880-4-1-2,P090176,poly(lactic acid),Homopolymer,Polyesters/thioesters,C3H4O2,72.06,,"linear,Biodegradable",Composite,low temp. expandable graphite (EG);wt%;15,"Compression-molded under 10MPa at 185C, then cooled instantly under pressure to RT",Plate,"(elec. and thermal cond.) t = 4mm, (dynamic rheological test) t = 1mm, diam. = 25mm","Xue, Bai; Ye, Jianmin; Zhang, Junhua , Journal of Polymer Research , 22 , 6 , 112/1 (2015)",,"[PLLA] 4032D, obtained from NarureWorks LLC, d. = 1.24g/cm3, Mw = ca. 2.07E(5), D-lactide unit = ca. 2%, [EG] ADT KP251, obtained from Shijiazhuang ADT Carbonic Material Factory, size = 300micron, d. =2.20 g/cm3, expansion ratio = 230ml/g",Blended at 30rpm and 180C for 8min via internal mixer,,,D/L = ca. 2/98,,,,,,,,,,,,,,,,,,,,,,,,,,,,,,,,,,,,,,,,,,,,,,,,,,,,,,,,,,,0.0028,-2.552841968657781,23 [C],Taken from the Fig. 2,Four-point probe resistivity determiner,23.0,"(elec. and thermal cond.) t = 4mm, (dynamic rheological test) t = 1mm, diam. = 25mm",0.004,-2.3979400086720375
51880-5-1-2,P090176,poly(lactic acid),Homopolymer,Polyesters/thioesters,C3H4O2,72.06,,"linear,Biodegradable",Composite,low temp. expandable graphite (EG);wt%;20,"Compression-molded under 10MPa at 185C, then cooled instantly under pressure to RT",Plate,"(elec. and thermal cond.) t = 4mm, (dynamic rheological test) t = 1mm, diam. = 25mm","Xue, Bai; Ye, Jianmin; Zhang, Junhua , Journal of Polymer Research , 22 , 6 , 112/1 (2015)",,"[PLLA] 4032D, obtained from NarureWorks LLC, d. = 1.24g/cm3, Mw = ca. 2.07E(5), D-lactide unit = ca. 2%, [EG] ADT KP251, obtained from Shijiazhuang ADT Carbonic Material Factory, size = 300micron, d. =2.20 g/cm3, expansion ratio = 230ml/g",Blended at 30rpm and 180C for 8min via internal mixer,,,D/L = ca. 2/98,,,,,,,,,,,,,,,,,,,,,,,,,,,,,,,,,,,,,,,,,,,,,,,,,,,,,,,,,,,0.0081,-2.0915149811213505,23 [C],Taken from the Fig. 2,Four-point probe resistivity determiner,23.0,"(elec. and thermal cond.) t = 4mm, (dynamic rheological test) t = 1mm, diam. = 25mm",0.004,-2.3979400086720375
51880-6-1-2,P090176,poly(lactic acid),Homopolymer,Polyesters/thioesters,C3H4O2,72.06,,"linear,Biodegradable",Composite,low temp. expandable graphite (EG);wt%;30,"Compression-molded under 10MPa at 185C, then cooled instantly under pressure to RT",Plate,"(elec. and thermal cond.) t = 4mm, (dynamic rheological test) t = 1mm, diam. = 25mm","Xue, Bai; Ye, Jianmin; Zhang, Junhua , Journal of Polymer Research , 22 , 6 , 112/1 (2015)",,"[PLLA] 4032D, obtained from NarureWorks LLC, d. = 1.24g/cm3, Mw = ca. 2.07E(5), D-lactide unit = ca. 2%, [EG] ADT KP251, obtained from Shijiazhuang ADT Carbonic Material Factory, size = 300micron, d. =2.20 g/cm3, expansion ratio = 230ml/g",Blended at 30rpm and 180C for 8min via internal mixer,,,D/L = ca. 2/98,,,,,,,,,,,,,,,,,,,,,,,,,,,,,,,,,,,,,,,,,,,,,,,,,,,,,,,,,,,0.036,-1.4436974992327127,23 [C],Taken from the Fig. 2,Four-point probe resistivity determiner,23.0,"(elec. and thermal cond.) t = 4mm, (dynamic rheological test) t = 1mm, diam. = 25mm",0.004,-2.3979400086720375
51880-7-1-2,P090176,poly(lactic acid),Homopolymer,Polyesters/thioesters,C3H4O2,72.06,,"linear,Biodegradable",Composite,low temp. expandable graphite (EG);wt%;50,"Compression-molded under 10MPa at 185C, then cooled instantly under pressure to RT",Plate,"(elec. and thermal cond.) t = 4mm, (dynamic rheological test) t = 1mm, diam. = 25mm","Xue, Bai; Ye, Jianmin; Zhang, Junhua , Journal of Polymer Research , 22 , 6 , 112/1 (2015)",,"[PLLA] 4032D, obtained from NarureWorks LLC, d. = 1.24g/cm3, Mw = ca. 2.07E(5), D-lactide unit = ca. 2%, [EG] ADT KP251, obtained from Shijiazhuang ADT Carbonic Material Factory, size = 300micron, d. =2.20 g/cm3, expansion ratio = 230ml/g",Blended at 30rpm and 180C for 8min via internal mixer,,,D/L = ca. 2/98,,,,,,,,,,,,,,,,,,,,,,,,,,,,,,,,,,,,,,,,,,,,,,,,,,,,,,,,,,,0.16,-0.7958800173440752,23 [C],Taken from the Fig. 2,Four-point probe resistivity determiner,23.0,"(elec. and thermal cond.) t = 4mm, (dynamic rheological test) t = 1mm, diam. = 25mm",0.004,-2.3979400086720375
51880-8-1-2,P090176,poly(lactic acid),Homopolymer,Polyesters/thioesters,C3H4O2,72.06,,"linear,Biodegradable",Composite,low temp. expandable graphite (EG);wt%;70,"Compression-molded under 10MPa at 185C, then cooled instantly under pressure to RT",Plate,"(elec. and thermal cond.) t = 4mm, (dynamic rheological test) t = 1mm, diam. = 25mm","Xue, Bai; Ye, Jianmin; Zhang, Junhua , Journal of Polymer Research , 22 , 6 , 112/1 (2015)",,"[PLLA] 4032D, obtained from NarureWorks LLC, d. = 1.24g/cm3, Mw = ca. 2.07E(5), D-lactide unit = ca. 2%, [EG] ADT KP251, obtained from Shijiazhuang ADT Carbonic Material Factory, size = 300micron, d. =2.20 g/cm3, expansion ratio = 230ml/g",Blended at 30rpm and 180C for 8min via internal mixer,,,D/L = ca. 2/98,,,,,,,,,,,,,,,,,,,,,,,,,,,,,,,,,,,,,,,,,,,,,,,,,,,,,,,,,,,0.37,-0.431798275933005,23 [C],,Four-point probe resistivity determiner,23.0,"(elec. and thermal cond.) t = 4mm, (dynamic rheological test) t = 1mm, diam. = 25mm",0.004,-2.3979400086720375
52205-2-1-1,P040048,poly(methyl methacrylate),Homopolymer,"Polyacrylics, Polyvinyls",C5H8O2,100.12,,"linear,Thermoplastic",Composite,graphite;vol. fraction;0.03,,,,"Muenstedt, Helmut; Stary, Zdenek , Polymer , 98 , SI , 51-60 (2016)",,[graphite] platelets,,,,,,,,,,,,,,,,,,,,,,[Ref. 7],,,,,,,,,,,,,,,,,,,,,,,,,,,,,,,,,,,,,,,,,1.1e-16,-15.958607314841776,"25 [C] , Const. voltage=1V","[Ref. 7], taken from the Fig. 3",DC cond. using ampere meter,25.0,,,
52205-3-1-1,P040048,poly(methyl methacrylate),Homopolymer,"Polyacrylics, Polyvinyls",C5H8O2,100.12,,"linear,Thermoplastic,Electroconductive",Composite,graphite;vol. fraction;0.05,,,,"Muenstedt, Helmut; Stary, Zdenek , Polymer , 98 , SI , 51-60 (2016)",,[graphite] platelets,,,,,,,,,,,,,,,,,,,,,,[Ref. 7],,,,,,,,,,,,,,,,,,,,,,,,,,,,,,,,,,,,,,,,,2.4e-08,-7.619788758288394,"25 [C] , Const. voltage=1V","[Ref. 7], taken from the Fig. 3",DC cond. using ampere meter,25.0,,,
52205-4-1-1,P040048,poly(methyl methacrylate),Homopolymer,"Polyacrylics, Polyvinyls",C5H8O2,100.12,,"linear,Thermoplastic,Electroconductive",Composite,graphite;vol. fraction;0.095,,,,"Muenstedt, Helmut; Stary, Zdenek , Polymer , 98 , SI , 51-60 (2016)",,[graphite] platelets,,,,,,,,,,,,,,,,,,,,,,[Ref. 7],,,,,,,,,,,,,,,,,,,,,,,,,,,,,,,,,,,,,,,,,1.2e-06,-5.920818753952375,"25 [C] , Const. voltage=1V","[Ref. 7], taken from the Fig. 3",DC cond. using ampere meter,25.0,,,
52205-5-1-1,P040048,poly(methyl methacrylate),Homopolymer,"Polyacrylics, Polyvinyls",C5H8O2,100.12,,"linear,Thermoplastic",Composite,carbon black;vol. fraction;0.01,,,,"Muenstedt, Helmut; Stary, Zdenek , Polymer , 98 , SI , 51-60 (2016)",,,,,,,,,,,,,,,,,,,,,,,,[Ref. 7],,,,,,,,,,,,,,,,,,,,,,,,,,,,,,,,,,,,,,,,,2.7e-12,-11.568636235841012,"180 [C] , Const. voltage=1V","[Ref. 7], taken from the Fig. 5",DC cond. using ampere meter,180.0,,,
52205-6-1-1,P040048,poly(methyl methacrylate),Homopolymer,"Polyacrylics, Polyvinyls",C5H8O2,100.12,,"linear,Thermoplastic,Electroconductive",Composite,carbon black;vol. fraction;0.02,,,,"Muenstedt, Helmut; Stary, Zdenek , Polymer , 98 , SI , 51-60 (2016)",,,,,,,,,,,,,,,,,,,,,,,,[Ref. 7],,,,,,,,,,,,,,,,,,,,,,,,,,,,,,,,,,,,,,,,,1.5e-06,-5.823908740944319,"180 [C] , Const. voltage=1V","[Ref. 7], taken from the Fig. 5",DC cond. using ampere meter,180.0,,,
52205-7-1-1,P040048,poly(methyl methacrylate),Homopolymer,"Polyacrylics, Polyvinyls",C5H8O2,100.12,,"linear,Thermoplastic,Electroconductive",Composite,carbon black;vol. fraction;0.03,,,,"Muenstedt, Helmut; Stary, Zdenek , Polymer , 98 , SI , 51-60 (2016)",,,,,,,,,,,,,,,,,,,,,,,,[Ref. 7],,,,,,,,,,,,,,,,,,,,,,,,,,,,,,,,,,,,,,,,,0.00061,-3.214670164989233,"180 [C] , Const. voltage=1V","[Ref. 7], taken from the Fig. 5",DC cond. using ampere meter,180.0,,,
52205-8-1-1,P040048,poly(methyl methacrylate),Homopolymer,"Polyacrylics, Polyvinyls",C5H8O2,100.12,,"linear,Thermoplastic,Electroconductive",Composite,carbon black;vol. fraction;0.05,,,,"Muenstedt, Helmut; Stary, Zdenek , Polymer , 98 , SI , 51-60 (2016)",,,,,,,,,,,,,,,,,,,,,,,,[Ref. 7],,,,,,,,,,,,,,,,,,,,,,,,,,,,,,,,,,,,,,,,,0.0014,-2.853871964321762,"180 [C] , Const. voltage=1V","[Ref. 7], taken from the Fig. 5",DC cond. using ampere meter,180.0,,,
52447-2-1-1,P010002,poly(prop-1-ene),Homopolymer,Polyolefins,C3H6,42.08,,linear,Composite,graphite nanosheet(GNS);wt%;4.3;,"Compression molded at about 30C above Tm, then cooled at 50C/min",Film,"(tensile test)dumbbell-shaped, t=0.4mm, l=15mm, w=2mm","Gonzalez, Dario M.; Quijada, Raul; Yazdani-Pedram, Mehrdad , Macromolecular Materials and Engineering , 301 , 12 , 1503-1512 (2016)",,"(GNS)prepared from expanded graphite according to Ref. 9, (expanded graphite) obtained from Nacional de Grafite Ltda.",Mixed using Brabender plasticorder at 150-190C and 75rpm for 10min,"Crystal59[%](XRD(XRS),Temp.;CuK(alpha) iradiation,)",,,,,,,propylene,addition,solution polymn.,,,,,,Polymd. at 25C with 2.5bar propylene pressure for 0.5h,,(MAO) 5wt% Al soln. in toluene,,toluene,,,,,,alpha,,,,,,,,,,,,,,,rac-Me2Si(Ind)2ZrCl2/methylaluminoxane(MAO),,,,,,,,,,,,,,,,,,XRD,CuK(alpha) iradiation,alpha component/gamma component;100/0%;;,5e-15,-14.30102999566398,1Hz,Taken from the Fig. 5c,Impedance measurement,,"(tensile test)dumbbell-shaped, t=0.4mm, l=15mm, w=2mm",0.0004,-3.3979400086720375
52447-2-1-2,P010002,poly(prop-1-ene),Homopolymer,Polyolefins,C3H6,42.08,,linear,Composite,graphite nanosheet(GNS);wt%;4.3;,"Compression molded at about 30C above Tm, then cooled at 2-3C/min",Film,"(tensile test)dumbbell-shaped, t=0.4mm, l=15mm, w=2mm","Gonzalez, Dario M.; Quijada, Raul; Yazdani-Pedram, Mehrdad , Macromolecular Materials and Engineering , 301 , 12 , 1503-1512 (2016)",,"(GNS)prepared from expanded graphite according to Ref. 9, (expanded graphite) obtained from Nacional de Grafite Ltda.",Mixed using Brabender plasticorder at 150-190C and 75rpm for 10min,"Crystal69[%](XRD(XRS),Temp.;CuK(alpha) iradiation,)",,,,,,,propylene,addition,solution polymn.,,,,,,Polymd. at 25C with 2.5bar propylene pressure for 0.5h,,(MAO) 5wt% Al soln. in toluene,,toluene,,,,,,alpha&gamma,,,,,,,,,,,,,,,rac-Me2Si(Ind)2ZrCl2/methylaluminoxane(MAO),,,,,,,,,,,,,,,,,,XRD,CuK(alpha) iradiation,alpha component&slash;gamma component;33&slash;67%;;,1e-14,-14.0,1Hz,Taken from the Fig. 5c,Impedance measurement,,"(tensile test)dumbbell-shaped, t=0.4mm, l=15mm, w=2mm",0.0004,-3.3979400086720375
52447-3-1-1,P010002,poly(prop-1-ene),Homopolymer,Polyolefins,C3H6,42.08,,linear,Composite,graphite nanosheet(GNS);wt%;9.4;,"Compression molded at about 30C above Tm, then cooled at 50C/min",Film,"(tensile test)dumbbell-shaped, t=0.4mm, l=15mm, w=2mm","Gonzalez, Dario M.; Quijada, Raul; Yazdani-Pedram, Mehrdad , Macromolecular Materials and Engineering , 301 , 12 , 1503-1512 (2016)",,"(GNS)prepared from expanded graphite according to Ref. 9, (expanded graphite) obtained from Nacional de Grafite Ltda.",Mixed using Brabender plasticorder at 150-190C and 75rpm for 10min,"Crystal58[%](XRD(XRS),Temp.;CuK(alpha) iradiation,)",,,,,,,propylene,addition,solution polymn.,,,,,,Polymd. at 25C with 2.5bar propylene pressure for 0.5h,,(MAO) 5wt% Al soln. in toluene,,toluene,,,,,,alpha&gamma,,,,,,,,,,,,,,,rac-Me2Si(Ind)2ZrCl2/methylaluminoxane(MAO),,,,,,,,,,,,,,,,,,XRD,CuK(alpha) iradiation,alpha component/gamma component;60/40%;;,1e-12,-12.0,1Hz,Taken from the Fig. 5c,Impedance measurement,,"(tensile test)dumbbell-shaped, t=0.4mm, l=15mm, w=2mm",0.0004,-3.3979400086720375
52447-3-1-2,P010002,poly(prop-1-ene),Homopolymer,Polyolefins,C3H6,42.08,,linear,Composite,graphite nanosheet(GNS);wt%;9.4;,"Compression molded at about 30C above Tm, then cooled at 2-3C/min",Film,"(tensile test)dumbbell-shaped, t=0.4mm, l=15mm, w=2mm","Gonzalez, Dario M.; Quijada, Raul; Yazdani-Pedram, Mehrdad , Macromolecular Materials and Engineering , 301 , 12 , 1503-1512 (2016)",,"(GNS)prepared from expanded graphite according to Ref. 9, (expanded graphite) obtained from Nacional de Grafite Ltda.",Mixed using Brabender plasticorder at 150-190C and 75rpm for 10min,"Crystal66[%](XRD(XRS),Temp.;CuK(alpha) iradiation,)",,,,,,,propylene,addition,solution polymn.,,,,,,Polymd. at 25C with 2.5bar propylene pressure for 0.5h,,(MAO) 5wt% Al soln. in toluene,,toluene,,,,,,alpha&gamma,,,,,,,,,,,,,,,rac-Me2Si(Ind)2ZrCl2/methylaluminoxane(MAO),,,,,,,,,,,,,,,,,,XRD,CuK(alpha) iradiation,alpha component&slash;gamma component;32&slash;68%;;,9e-12,-11.045757490560677,1Hz,Taken from the Fig. 5c,Impedance measurement,,"(tensile test)dumbbell-shaped, t=0.4mm, l=15mm, w=2mm",0.0004,-3.3979400086720375
52447-4-1-1,P010002,poly(prop-1-ene),Homopolymer,Polyolefins,C3H6,42.08,,linear,Composite,graphite nanosheet(GNS);wt%;13.4;,"Compression molded at about 30C above Tm, then cooled at 50C/min",Film,"(tensile test)dumbbell-shaped, t=0.4mm, l=15mm, w=2mm","Gonzalez, Dario M.; Quijada, Raul; Yazdani-Pedram, Mehrdad , Macromolecular Materials and Engineering , 301 , 12 , 1503-1512 (2016)",,"(GNS)prepared from expanded graphite according to Ref. 9, (expanded graphite) obtained from Nacional de Grafite Ltda.",Mixed using Brabender plasticorder at 150-190C and 75rpm for 10min,"Crystal58[%](XRD(XRS),Temp.;CuK(alpha) iradiation,)",,,,,,,propylene,addition,solution polymn.,,,,,,Polymd. at 25C with 2.5bar propylene pressure for 0.5h,,(MAO) 5wt% Al soln. in toluene,,toluene,,,,,,alpha&gamma,,,,,,,,,,,,,,,rac-Me2Si(Ind)2ZrCl2/methylaluminoxane(MAO),,,,,,,,,,,,,,,,,,XRD,CuK(alpha) iradiation,alpha component/gamma component;53/47%;;,8e-06,-5.096910013008056,1Hz,Taken from the Fig. 5c,Impedance measurement,,"(tensile test)dumbbell-shaped, t=0.4mm, l=15mm, w=2mm",0.0004,-3.3979400086720375
