Repository: shimakawa-hvg/expt-group-partitioning

# expt-group-partitioning
"Prevention of Leakage in Machine Learning Prediction for Polymer Composite Properties" 

Hajime Shimakawa, Akiko Kumada, and Masahiro Sato

Department of Electrical Engineering & Information Systems, School of Engineering, 
The University of Tokyo, 7-3-1 Hongo, Bunkyo-ku, 113-8656, Tokyo, Japan

## Content
- ```data_EC.csv```: csv file for data used in EC prediction.
- ```data_TC.csv```: csv file for data used in TC prediction.
- ```make_expt_id.ipynb```: jupyternotebook for making expt-id from reference information.
- ```sample_detail_EC.csv```: csv file for sample details used to make expt-id.

File: sample_detail_EC.csv (part 37 of 37)
52447-4-1-2,P010002,poly(prop-1-ene),Homopolymer,Polyolefins,C3H6,42.08,,linear,Composite,graphite nanosheet(GNS);wt%;13.4;,"Compression molded at about 30C above Tm, then cooled at 2-3C/min",Film,"(tensile test)dumbbell-shaped, t=0.4mm, l=15mm, w=2mm","Gonzalez, Dario M.; Quijada, Raul; Yazdani-Pedram, Mehrdad , Macromolecular Materials and Engineering , 301 , 12 , 1503-1512 (2016)",,"(GNS)prepared from expanded graphite according to Ref. 9, (expanded graphite) obtained from Nacional de Grafite Ltda.",Mixed using Brabender plasticorder at 150-190C and 75rpm for 10min,"Crystal58[%](XRD(XRS),Temp.;CuK(alpha) iradiation,)",,,,,,,propylene,addition,solution polymn.,,,,,,Polymd. at 25C with 2.5bar propylene pressure for 0.5h,,(MAO) 5wt% Al soln. in toluene,,toluene,,,,,,alpha&gamma,,,,,,,,,,,,,,,rac-Me2Si(Ind)2ZrCl2/methylaluminoxane(MAO),,,,,,,,,,,,,,,,,,XRD,CuK(alpha) iradiation,alpha component&slash;gamma component;33&slash;67%;;,0.0002,-3.6989700043360174,1Hz,Taken from the Fig. 5c,Impedance measurement,,"(tensile test)dumbbell-shaped, t=0.4mm, l=15mm, w=2mm",0.0004,-3.3979400086720375
90761-2-1-1,P150011,poly(bisphenol A carbonate),Homopolymer,Polycarbonates/thiocarbonates,C16H14O3,254.28,,"linear,Thermoplastic,Nanocomposite",Composite,carbon black (CB);wt%;2;nanoparticle,,Test specimen,"(Thermal cond. test) disk-shaped, t=3.4mm, d=5cm, (Resistivity test) disk-shaped, t=3.4mm, d.=6.4mm, (Tensile test) bar-shaped, l=165mm, t=3.3mm, (Flexural test) bar-shaped, 127*12.7*3.1mm","Julia, A King; Michael, D Via; Michelle, E King; Ibrahim, Miskioglu; Gregg, R Bogucki , Journal of Applied Polymer Science , 121 , 4 , 2273-2281 (2011)",,"[PC] Lexan;HF1130-111;Sabic, MFR(300C, 1.2kg)=25g/10min, d.=1.2g/cc, electric resistivity=1E(17)ohm*cm, thermal cond.=0.19W/(m*K), [CB] Ketjenblack;EC-600 JD;Akzo Nobel, Inc., electrical resistivity=0.01-0.1ohm*cm, aggregate size=30-100nm, d.=1.8g/cm3, apparent bulk d.=100-120kg/m3, ash vontent and moisture, max=0.1 and 0.5wt%, resp., BET surface area=1250m2/g, pore vol.= 480-510cm3/100g",Pre-dried PC and CB melt mixed at 290C and 250rpm using corotating intermeshing twin-screw extruder and pelletized,,,,,,,,,,,,280-321C,,,,,,,,,,,,,,,,,,,,,,,,,,,,,,,,,,,,,,,,,,,,,,,,,,2.47e-17,-16.607303046740334,"23 [C] , 50%RH, disk-shaped sample conditioned for 2days before test",,Keithley Electrometer/High Resistance Meter,23.0,"(Thermal cond. test) disk-shaped, t=3.4mm, d=5cm, (Resistivity test) disk-shaped, t=3.4mm, d.=6.4mm, (Tensile test) bar-shaped, l=165mm, t=3.3mm, (Flexural test) bar-shaped, 127*12.7*3.1mm",0.0034,-2.468521082957745
90761-3-1-1,P150011,poly(bisphenol A carbonate),Homopolymer,Polycarbonates/thiocarbonates,C16H14O3,254.28,,"linear,Thermoplastic,Nanocomposite",Composite,carbon black (CB);wt%;4;nanoparticle,,Test specimen,"(Thermal cond. test) disk-shaped, t=3.4mm, d=5cm, (Resistivity test) bar-shaped, 60*12.7*3.3mm, (Tensile test) bar-shaped, l=165mm, t=3.3mm, (Flexural test) bar-shaped, 127*12.7*3.1mm","Julia, A King; Michael, D Via; Michelle, E King; Ibrahim, Miskioglu; Gregg, R Bogucki , Journal of Applied Polymer Science , 121 , 4 , 2273-2281 (2011)",,"[PC] Lexan;HF1130-111;Sabic, MFR(300C, 1.2kg)=25g/10min, d.=1.2g/cc, electric resistivity=1E(17)ohm*cm, thermal cond.=0.19W/(m*K), [CB] Ketjenblack;EC-600 JD;Akzo Nobel, Inc., electrical resistivity=0.01-0.1ohm*cm, aggregate size=30-100nm, d.=1.8g/cm3, apparent bulk d.=100-120kg/m3, ash vontent and moisture, max=0.1 and 0.5wt%, resp., BET surface area=1250m2/g, pore vol.= 480-510cm3/100g",Pre-dried PC and CB melt mixed at 290C and 250rpm using corotating intermeshing twin-screw extruder and pelletized,,,,,,,,,,,,280-321C,,,,,,,,,,,,,,,,,,,,,,,,,,,,,,,,,,,,,,,,,,,,,,,,,,8.55e-06,-5.068033885271827,"23 [C] , 50%RH, bar-shaped sample conditioned for 2days before test",,Two probe method,23.0,"(Thermal cond. test) disk-shaped, t=3.4mm, d=5cm, (Resistivity test) bar-shaped, 60*12.7*3.3mm, (Tensile test) bar-shaped, l=165mm, t=3.3mm, (Flexural test) bar-shaped, 127*12.7*3.1mm",0.0034,-2.468521082957745
90761-4-1-1,P150011,poly(bisphenol A carbonate),Homopolymer,Polycarbonates/thiocarbonates,C16H14O3,254.28,,"linear,Thermoplastic,Nanocomposite",Composite,carbon black (CB);wt%;6;nanoparticle,,Test specimen,"(Thermal cond. test) disk-shaped, t=3.4mm, d=5cm, (Resistivity test) bar-shaped, 60*12.7*3.3mm, (Tensile test) bar-shaped, l=165mm, t=3.3mm, (Flexural test) bar-shaped, 127*12.7*3.1mm","Julia, A King; Michael, D Via; Michelle, E King; Ibrahim, Miskioglu; Gregg, R Bogucki , Journal of Applied Polymer Science , 121 , 4 , 2273-2281 (2011)",,"[PC] Lexan;HF1130-111;Sabic, MFR(300C, 1.2kg)=25g/10min, d.=1.2g/cc, electric resistivity=1E(17)ohm*cm, thermal cond.=0.19W/(m*K), [CB] Ketjenblack;EC-600 JD;Akzo Nobel, Inc., electrical resistivity=0.01-0.1ohm*cm, aggregate size=30-100nm, d.=1.8g/cm3, apparent bulk d.=100-120kg/m3, ash vontent and moisture, max=0.1 and 0.5wt%, resp., BET surface area=1250m2/g, pore vol.= 480-510cm3/100g",Pre-dried PC and CB melt mixed at 290C and 250rpm using corotating intermeshing twin-screw extruder and pelletized,,,,,,,,,,,,280-321C,,,,,,,,,,,,,Nanosize highly structured CB observed and numerous conductive paths are present (FESEM),,,,,,,,,,,,,,,,,,,,,,,,,,,,,,,,,,,,,0.00154,-2.812479279163537,"23 [C] , 50%RH, bar-shaped sample conditioned for 2days before test",,Two probe method,23.0,"(Thermal cond. test) disk-shaped, t=3.4mm, d=5cm, (Resistivity test) bar-shaped, 60*12.7*3.3mm, (Tensile test) bar-shaped, l=165mm, t=3.3mm, (Flexural test) bar-shaped, 127*12.7*3.1mm",0.0034,-2.468521082957745
90761-5-1-1,P150011,poly(bisphenol A carbonate),Homopolymer,Polycarbonates/thiocarbonates,C16H14O3,254.28,,"linear,Thermoplastic,Nanocomposite",Composite,carbon black (CB);wt%;8;nanoparticle,,Test specimen,"(Thermal cond. test) disk-shaped, t=3.4mm, d=5cm, (Resistivity test) bar-shaped, 60*12.7*3.3mm, (Tensile test) bar-shaped, l=165mm, t=3.3mm, (Flexural test) bar-shaped, 127*12.7*3.1mm","Julia, A King; Michael, D Via; Michelle, E King; Ibrahim, Miskioglu; Gregg, R Bogucki , Journal of Applied Polymer Science , 121 , 4 , 2273-2281 (2011)",,"[PC] Lexan;HF1130-111;Sabic, MFR(300C, 1.2kg)=25g/10min, d.=1.2g/cc, electric resistivity=1E(17)ohm*cm, thermal cond.=0.19W/(m*K), [CB] Ketjenblack;EC-600 JD;Akzo Nobel, Inc., electrical resistivity=0.01-0.1ohm*cm, aggregate size=30-100nm, d.=1.8g/cm3, apparent bulk d.=100-120kg/m3, ash vontent and moisture, max=0.1 and 0.5wt%, resp., BET surface area=1250m2/g, pore vol.= 480-510cm3/100g",Pre-dried PC and CB melt mixed at 290C and 250rpm using corotating intermeshing twin-screw extruder and pelletized,,,,,,,,,,,,280-321C,,,,,,,,,,,,,,,,,,,,,,,,,,,,,,,,,,,,,,,,,,,,,,,,,,0.0082,-2.086186147616284,"23 [C] , 50%RH, bar-shaped sample conditioned for 2days before test",,Two probe method,23.0,"(Thermal cond. test) disk-shaped, t=3.4mm, d=5cm, (Resistivity test) bar-shaped, 60*12.7*3.3mm, (Tensile test) bar-shaped, l=165mm, t=3.3mm, (Flexural test) bar-shaped, 127*12.7*3.1mm",0.0034,-2.468521082957745
90761-6-1-1,P150011,poly(bisphenol A carbonate),Homopolymer,Polycarbonates/thiocarbonates,C16H14O3,254.28,,"linear,Thermoplastic,Nanocomposite",Composite,carbon black (CB);wt%;10;nanoparticle,,Test specimen,"(Thermal cond. test) disk-shaped, t=3.4mm, d=5cm, (Resistivity test) bar-shaped, 60*12.7*3.3mm, (Tensile test) bar-shaped, l=165mm, t=3.3mm, (Flexural test) bar-shaped, 127*12.7*3.1mm","Julia, A King; Michael, D Via; Michelle, E King; Ibrahim, Miskioglu; Gregg, R Bogucki , Journal of Applied Polymer Science , 121 , 4 , 2273-2281 (2011)",,"[PC] Lexan;HF1130-111;Sabic, MFR(300C, 1.2kg)=25g/10min, d.=1.2g/cc, electric resistivity=1E(17)ohm*cm, thermal cond.=0.19W/(m*K), [CB] Ketjenblack;EC-600 JD;Akzo Nobel, Inc., electrical resistivity=0.01-0.1ohm*cm, aggregate size=30-100nm, d.=1.8g/cm3, apparent bulk d.=100-120kg/m3, ash vontent and moisture, max=0.1 and 0.5wt%, resp., BET surface area=1250m2/g, pore vol.= 480-510cm3/100g",Pre-dried PC and CB melt mixed at 290C and 250rpm using corotating intermeshing twin-screw extruder and pelletized,,,,,,,,,,,,280-321C,,,,,,,,,,,,,,,,,,,,,,,,,,,,,,,,,,,,,,,,,,,,,,,,,,0.0513,-1.2898826348881838,"23 [C] , 50%RH, bar-shaped sample conditioned for 2days before test",,Two probe method,23.0,"(Thermal cond. test) disk-shaped, t=3.4mm, d=5cm, (Resistivity test) bar-shaped, 60*12.7*3.3mm, (Tensile test) bar-shaped, l=165mm, t=3.3mm, (Flexural test) bar-shaped, 127*12.7*3.1mm",0.0034,-2.468521082957745
90761-7-1-1,P150011,poly(bisphenol A carbonate),Homopolymer,Polycarbonates/thiocarbonates,C16H14O3,254.28,,"linear,Thermoplastic,Nanocomposite",Composite,carbon nanotube (CNT);wt%;1;nanotube,,Test specimen,"(Thermal cond. test) disk-shaped, t=3.4mm, d=5cm, (Resistivity test) disk-shaped, t=3.4mm, d.=6.4mm, (Tensile test) bar-shaped, l=165mm, t=3.3mm, (Flexural test) bar-shaped, 127*12.7*3.1mm","Julia, A King; Michael, D Via; Michelle, E King; Ibrahim, Miskioglu; Gregg, R Bogucki , Journal of Applied Polymer Science , 121 , 4 , 2273-2281 (2011)",,"[PC] Lexan;HF1130-111;Sabic, MFR(300C, 1.2kg)=25g/10min, d.=1.2g/cc, electric resistivity=1E(17)ohm*cm, thermal cond.=0.19W/(m*K), [CNT] FIBRIL nanotube;Hyperion Catalysis International's, outside diam.=10nm, l=10micron, BET (N2) surface area=250m2/g, d.=2.0g/cc of nanotube wall and 1.75g/cc for the hollow nanotube",Pre-dried PC and CNT melt mixed at 290C and 250rpm using corotating intermeshing twin-screw extruder and pelletized,,,,,,,,,,,,280-321C,,,,,,,,,,,,,,,,,,,,,,,,,,,,,,,,,,,,,,,,,,,,,,,,,,4.95e-17,-16.30539480106643,"23 [C] , 50%RH, disk-shaped sample conditioned for 2days before test",Cited from Ref.30,Keithley Electrometer/High Resistance Meter,23.0,"(Thermal cond. test) disk-shaped, t=3.4mm, d=5cm, (Resistivity test) disk-shaped, t=3.4mm, d.=6.4mm, (Tensile test) bar-shaped, l=165mm, t=3.3mm, (Flexural test) bar-shaped, 127*12.7*3.1mm",0.0034,-2.468521082957745
90761-8-1-1,P150011,poly(bisphenol A carbonate),Homopolymer,Polycarbonates/thiocarbonates,C16H14O3,254.28,,"linear,Thermoplastic,Nanocomposite",Composite,carbon nanotube (CNT);wt%;2;nanotube,,Test specimen,"(Thermal cond. test) disk-shaped, t=3.4mm, d=5cm, (Resistivity test) bar-shaped, 60*12.7*3.3mm, (Tensile test) bar-shaped, l=165mm, t=3.3mm, (Flexural test) bar-shaped, 127*12.7*3.1mm","Julia, A King; Michael, D Via; Michelle, E King; Ibrahim, Miskioglu; Gregg, R Bogucki , Journal of Applied Polymer Science , 121 , 4 , 2273-2281 (2011)",,"[PC] Lexan;HF1130-111;Sabic, MFR(300C, 1.2kg)=25g/10min, d.=1.2g/cc, electric resistivity=1E(17)ohm*cm, thermal cond.=0.19W/(m*K), [CNT] FIBRIL nanotube;Hyperion Catalysis International's, outside diam.=10nm, l=10micron, BET (N2) surface area=250m2/g, d.=2.0g/cc of nanotube wall and 1.75g/cc for the hollow nanotube",Pre-dried PC and CNT melt mixed at 290C and 250rpm using corotating intermeshing twin-screw extruder and pelletized,,,,,,,,,,,,280-321C,,,,,,,,,,,,,,,,,,,,,,,,,,,,,,,,,,,,,,,,,,,,,,,,,,0.000217,-3.6635402661514704,"23 [C] , 50%RH, bar-shaped sample conditioned for 2days before test",Cited from Ref.30,Two probe method,23.0,"(Thermal cond. test) disk-shaped, t=3.4mm, d=5cm, (Resistivity test) bar-shaped, 60*12.7*3.3mm, (Tensile test) bar-shaped, l=165mm, t=3.3mm, (Flexural test) bar-shaped, 127*12.7*3.1mm",0.0034,-2.468521082957745
90761-9-1-1,P150011,poly(bisphenol A carbonate),Homopolymer,Polycarbonates/thiocarbonates,C16H14O3,254.28,,"linear,Thermoplastic,Nanocomposite",Composite,carbon nanotube (CNT);wt%;4;nanotube,,Test specimen,"(Thermal cond. test) disk-shaped, t=3.4mm, d=5cm, (Resistivity test) bar-shaped, 60*12.7*3.3mm, (Tensile test) bar-shaped, l=165mm, t=3.3mm, (Flexural test) bar-shaped, 127*12.7*3.1mm","Julia, A King; Michael, D Via; Michelle, E King; Ibrahim, Miskioglu; Gregg, R Bogucki , Journal of Applied Polymer Science , 121 , 4 , 2273-2281 (2011)",,"[PC] Lexan;HF1130-111;Sabic, MFR(300C, 1.2kg)=25g/10min, d.=1.2g/cc, electric resistivity=1E(17)ohm*cm, thermal cond.=0.19W/(m*K), [CNT] FIBRIL nanotube;Hyperion Catalysis International's, outside diam.=10nm, l=10micron, BET (N2) surface area=250m2/g, d.=2.0g/cc of nanotube wall and 1.75g/cc for the hollow nanotube",Pre-dried PC and CNT melt mixed at 290C and 250rpm using corotating intermeshing twin-screw extruder and pelletized,,,,,,,,,,,,280-321C,,,,,,,,,,,,,,,,,,,,,,,,,,,,,,,,,,,,,,,,,,,,,,,,,,0.014,-1.853871964321762,"23 [C] , 50%RH, bar-shaped sample conditioned for 2days before test",Cited from Ref.30,Two probe method,23.0,"(Thermal cond. test) disk-shaped, t=3.4mm, d=5cm, (Resistivity test) bar-shaped, 60*12.7*3.3mm, (Tensile test) bar-shaped, l=165mm, t=3.3mm, (Flexural test) bar-shaped, 127*12.7*3.1mm",0.0034,-2.468521082957745
90761-10-1-1,P150011,poly(bisphenol A carbonate),Homopolymer,Polycarbonates/thiocarbonates,C16H14O3,254.28,,"linear,Thermoplastic,Nanocomposite",Composite,carbon nanotube (CNT);wt%;6;nanotube,,Test specimen,"(Thermal cond. test) disk-shaped, t=3.4mm, d=5cm, (Resistivity test) bar-shaped, 60*12.7*3.3mm, (Tensile test) bar-shaped, l=165mm, t=3.3mm, (Flexural test) bar-shaped, 127*12.7*3.1mm","Julia, A King; Michael, D Via; Michelle, E King; Ibrahim, Miskioglu; Gregg, R Bogucki , Journal of Applied Polymer Science , 121 , 4 , 2273-2281 (2011)",,"[PC] Lexan;HF1130-111;Sabic, MFR(300C, 1.2kg)=25g/10min, d.=1.2g/cc, electric resistivity=1E(17)ohm*cm, thermal cond.=0.19W/(m*K), [CNT] FIBRIL nanotube;Hyperion Catalysis International's, outside diam.=10nm, l=10micron, BET (N2) surface area=250m2/g, d.=2.0g/cc of nanotube wall and 1.75g/cc for the hollow nanotube",Pre-dried PC and CNT melt mixed at 290C and 250rpm using corotating intermeshing twin-screw extruder and pelletized,,,,,,,,,,,,280-321C,,,,,,,,,,,,,,,,,,,,,,,,,,,,,,,,,,,,,,,,,,,,,,,,,,0.056,-1.2518119729937995,"23 [C] , 50%RH, bar-shaped sample conditioned for 2days before test",Cited from Ref.30,Two probe method,23.0,"(Thermal cond. test) disk-shaped, t=3.4mm, d=5cm, (Resistivity test) bar-shaped, 60*12.7*3.3mm, (Tensile test) bar-shaped, l=165mm, t=3.3mm, (Flexural test) bar-shaped, 127*12.7*3.1mm",0.0034,-2.468521082957745
90761-11-1-1,P150011,poly(bisphenol A carbonate),Homopolymer,Polycarbonates/thiocarbonates,C16H14O3,254.28,,"linear,Thermoplastic,Nanocomposite",Composite,carbon nanotube (CNT);wt%;8;nanotube,,Test specimen,"(Thermal cond. test) disk-shaped, t=3.4mm, d=5cm, (Resistivity test) bar-shaped, 60*12.7*3.3mm, (Tensile test) bar-shaped, l=165mm, t=3.3mm, (Flexural test) bar-shaped, 127*12.7*3.1mm","Julia, A King; Michael, D Via; Michelle, E King; Ibrahim, Miskioglu; Gregg, R Bogucki , Journal of Applied Polymer Science , 121 , 4 , 2273-2281 (2011)",,"[PC] Lexan;HF1130-111;Sabic, MFR(300C, 1.2kg)=25g/10min, d.=1.2g/cc, electric resistivity=1E(17)ohm*cm, thermal cond.=0.19W/(m*K), [CNT] FIBRIL nanotube;Hyperion Catalysis International's, outside diam.=10nm, l=10micron, BET (N2) surface area=250m2/g, d.=2.0g/cc of nanotube wall and 1.75g/cc for the hollow nanotube",Pre-dried PC and CNT melt mixed at 290C and 250rpm using corotating intermeshing twin-screw extruder and pelletized,,,,,,,,,,,,280-321C,,,,,,,,,,,,,,,,,,,,,,,,,,,,,,,,,,,,,,,,,,,,,,,,,,0.1,-1.0,"23 [C] , 50%RH, bar-shaped sample conditioned for 2days before test",Cited from Ref.30,Two probe method,23.0,"(Thermal cond. test) disk-shaped, t=3.4mm, d=5cm, (Resistivity test) bar-shaped, 60*12.7*3.3mm, (Tensile test) bar-shaped, l=165mm, t=3.3mm, (Flexural test) bar-shaped, 127*12.7*3.1mm",0.0034,-2.468521082957745
91011-3-1-2,P010002,poly(prop-1-ene),Homopolymer,Polyolefins,C3H6,42.08,,"linear,Thermoplastic,Crystal",Composite,multiwalled carbon nanotube(MWCNT);wt%;5,,Film,dumbbell-shaped sample(90mm*5mm*1.6mm) for tensile test,"Cheng, H; Pan, Y; Sahoo, N; Chong, K; Li, L; Chan, S; Zhao, J , Journal of Applied Polymer Science , 124 , 2 , 1117-1127 (2012)",,"[polypropylene(PP)]average molecular weight 190000, purchased from Sigma-Aldrich, [multiwalled carbon nanotube(MWCNT)]Baytubes C 150 HP, purity>95%, diameter=5-20nm, length=1-10micron, number of wall=3-15, bulk density=140-230kg/m3, purchased from Bayer Material Science(Germany)",[blending]PP and MWCNT blended via twin-screw microcompounder at 180C and 30rpm for 15min,,,,,,,,,,,,injection molded at 200C and 600bars for 10s using a mini-injection machine,,,,,,,,,,,,,,,,,,,,,,,,,,,,,,,,,,,,,,,,,,,,,,,,,,4.5e-07,-6.346787486224656,23 [C],RT,four-probe method,23.0,dumbbell-shaped sample(90mm*5mm*1.6mm) for tensile test,0.0016,-2.795880017344075
91011-4-1-2,P010002,poly(prop-1-ene),Homopolymer,Polyolefins,C3H6,42.08,,"linear,Thermoplastic,Crystal",Composite,multiwalled carbon nanotube(MWCNT);wt%;10,,Film,dumbbell-shaped sample(90mm*5mm*1.6mm) for tensile test,"Cheng, H; Pan, Y; Sahoo, N; Chong, K; Li, L; Chan, S; Zhao, J , Journal of Applied Polymer Science , 124 , 2 , 1117-1127 (2012)",,"[polypropylene(PP)]average molecular weight 190000, purchased from Sigma-Aldrich, [multiwalled carbon nanotube(MWCNT)]Baytubes C 150 HP, purity>95%, diameter=5-20nm, length=1-10micron, number of wall=3-15, bulk density=140-230kg/m3, purchased from Bayer Material Science(Germany)",[blending]PP and MWCNT blended via twin-screw microcompounder at 180C and 30rpm for 15min,,,,,,,,,,,,injection molded at 200C and 600bars for 10s using a mini-injection machine,,,,,,,,,,,,,,,,,,,,,,,,,,,,,,,,,,,,,,,,,,,,,,,,,,2.1e-06,-5.6777807052660805,23 [C],RT,four-probe method,23.0,dumbbell-shaped sample(90mm*5mm*1.6mm) for tensile test,0.0016,-2.795880017344075
